Repository: dayalbishnoi01-spec/perovskite-pce-predictor

File: perovskite_15.csv (part 1 of 95)
B_Ion,A_Ion,C_Ion,AntiSolvent,Cell_Area,Solv_Anneal,HTL,Bandgap,Solvents,Backcontact,ETL,Synth_Atm,Dep_Procedure,Is_Module,Anneal_Temp,PCE,Voc,Jsc,FF
Pb,MA,I,0,0.2,0,PEDOT:PSS | PDPP-DTT,1.6,none,Ag,PCBM-60 | LiF,Vacuum,Co-evaporation,0,,9.8,1,13.3,0.74
Pb,MA,I,0,,1,PEDOT:PSS,,DMF; DMSO,Ag,PCBM-60 | Bphen,N2,Spin-coating,0,100,14.1,0.96,18.59,0.78
Pb,MA,I,0,0.12,0,none,1.5,GBL,Au,TiO2-c | TiO2-mp,Ar,Spin-coating,0,100,5.5,0.632,16.1,0.57
Pb,MA,I,1,0.045,0,PEDOT:PSS,1.6,DMF,Ag,PCBM-60 | Bphen,N2,Spin-coating,0,100,11.82,0.912,18.76,0.691
Pb,MA,I,0,0.1256,0,MeO-PheDOT,1.6,DMF,Au,TiO2-c,Unknown,Spin-coating,0,95,9.46,0.885,18.19,0.588
Pb,MA,I,1,0.4,0,Spiro-MeOTAD,1.6,DMF,Au,TiO2-c,Unknown,Spin-coating,0,,9.9,0.98,20.7,0.49
Pb,MA,I,1,0.045,0,Spiro-MeOTAD,1.6,DMSO; GBL,Ag,TiO2-c,Unknown,Spin-coating,0,100,18.67,1.04,23.5,0.762
Pb,MA,I,0,0.15,0,none,1.6,DMF; DMSO,Carbon; NiO:rGO,TiO2-c | TiO2-mp,Air,Spin-coating,0,100,6.17,0.776,15.43,0.51
Pb,MA,Cl; I,0,,0,Unknown,1.55,DMF,Graphite,TiO2-c,Ambient air >> Vacuum,Spin-coating >> CVD,0,70,1.23,0.532,4.56,0.506
Pb,MA,I,0,0.1,0,PEDOT:PSS,1.6,DMF >> IPA,Carbon-tape,PCBM-60,Unknown,Spin-coating >> CBD,0,,12.7,,,
Pb,MA,I,0,0.1,0,none,1.5,DMF >> IPA,Au,TiO2-c | TiO2-mp,Unknown,Spin-coating >> CBD,0,,7.09,0.844,12.47,0.673
Pb,FA,I,1,0.05,0,Phenethylamine | Spiro-MeOTAD,1.48,DMF,Au,TiO2-c,N2,Spin-coating,0,,13.3,0.95,23.6,0.59
Pb | Pb,MA | (MIC3),I | I,1,0.16,0,Spiro-MeOTAD,,Unknown,Au,TiO2-c | TiO2-mp,Ar >> Ar,Spin-coating >> Spin-coating,0,,16.41,1.056,21.72,0.729
Pb,MA,I,1,1.05,0,Spiro-MeOTAD,1.6,DMSO,Au,TiO2-c | TiO2-mp,Unknown,Spin-coating,0,100,15.89,1,20,0.84
Pb,MA,I,0,0.1,1,PEDOT:PSS,1.6,DMF,Al,PCBM-60 | BCP,Unknown,Spin-coating,0,100,3.5,1,12.5,0.27
Pb,MA,I,0,0.06,0,PTAA,1.6,DMF,Ti | Au,PCBM-60,N2 | N2,Spin-coating | Spin-coating,0,,16.13,1.019,21.14,0.75
Pb,MA,I,0,0.1,0,none,1.6,Unknown,Au,PCBM-60,Unknown,Spin-coating,0,95,4.43,0.82,11,0.489
Pb,MA,I,0,,0,none,1.6,DMF,Carbon,TiO2-c | TiO2-mp | ZrO2-mp,Air,Spin-coating,0,70,8.11,0.85,14.11,0.68
Pb,MA,I,0,0.1,0,Spiro-MeOTAD,1.6,DMF >> IPA,Au,TiO2-c | TiO2-nw,Unknown,Spin-coating >> CBD,0,,1.7,0.63,7.43,0.36
Pb,MA,I,0,0.06,0,Spiro-MeOTAD,1.6,DMF >> none,Au,TiO2-c,N2 >> MAI; Vacuum,Spin-coating >> Gas reaction,0,,14.8,0.98,23.3,0.65
Pb,MA,I,1,0.25,0,CuSCN,1.55,DMF; DMSO,Au,TiO2-c,Air,Spin-coating,0,120,8.07,0.74,17.72,0.69
Pb,MA,I,1,0.06,0,Spiro-MeOTAD,1.6,DMF; DMSO,Au,TiO2-c | PCBM-60,Unknown,Spin-coating,0,100,15.2,1.02,21.41,0.7
Pb,MA,I,1,0.16,0,Spiro-MeOTAD,1.6,DMF; DMSO,Au,TiO2-c | TiO2-mp,Unknown,Spin-coating,0,,3.5,0.85,13.5,0.3
Pb,Cs; FA,Br; I,1,,0,PTAA,1.61,DMF; DMSO,Ag,PCBM-60 | SnO2-c,N2,Spin-coating,0,80,13.4,1.03,19.5,0.67
Pb,FA; MA,Br; I,1,0.0716,0,PTAA,1.55,DMF; DMSO,Cu,PCBM-60 | C60 | BCP,Unknown,Spin-coating,0,,19.2,1.03,23.7,0.79
Pb,Cs; FA; MA,Br; I,0,0.1,0,H6-ZnPc,,Unknown,Au,SnO2-c,Unknown,Unknown,0,,8.52,1.04,19,0.43
Pb,MA,I,0,0.07,0,Spiro-MeOTAD,1.6,DMF,Ag,TiO2-c | TiO2-mp,N2,Spin-coating,0,,11.01,0.933,20.42,0.578
Pb,MA,I,1,0.1,0,CuS-np,1.6,DMF,Ag,C60 | BCP,N2,Spin-coating,0,100,13.9,0.95,21.6,0.672
Pb,MA,I,1,0.0831,0,TPA-OMeTPA,1.6,DMF; DMSO,Au,TiO2-c,N2,Spin-coating,0,,9.6,0.93,17.4,0.59
Pb,FA; MA,Br; I,1,0.1886,0,Spiro-MeOTAD,,DMF; DMSO,Au,SnO2-c | TiO2-c | TiO2-mp,N2,Spin-coating,0,160,15.7,1.08,19.9,0.74
Pb,Cs; FA; MA,Br; I,1,0.14,0,Spiro-MeOTAD,,DMF; DMSO,Ag,TiO2-c | TiO2-mp,Unknown,Spin-coating,0,150,15.38,1.111,19.86,0.697
Pb,MA,I,0,0.09,0,Spiro-MeOTAD,1.5,DMF >> IPA,Au,PFN; ZnO,Unknown,Spin-coating >> CBD,0,,12.8,1,20,0.64
Pb,MA,I,1,0.12,0,PEDOT:PSS,1.58,DMSO; GBL,Ag,PCBM-60 | BCP,N2,Spin-coating,0,100,10.7,0.93,15.94,0.72
Pb,MA,I,1,0.1,0,PMT,1.6,DMF,Ag,C60 | BCP,Unknown,Spin-coating,0,100,11.5,0.8,20.8,0.7
Pb,FA; MA; TEA,I,1,,0,Spiro-OMeTAD,1.55,DMF; DMSO,ITO | Au,SnO2-c,N2,Spin-coating,0,,18.56,1.07,23.71,0.736
Pb,MA,I,0,0.08,0,Spiro-MeOTAD,1.6,DMF; DMSO,Au,SnO2-c | PCBM-60,N2,Spin-coating,0,100,18.42,1.11,22.44,0.782
Pb,MA,I,1,0.16,0,2PACz,1.58,2-methoxyethanol,Cu,C60 | BCP,N2,Slot-die coating,0,100,14.89,1.085,19.778,0.718
Pb,Cs; FA; MA,Br; I,1,1,0,PEDOT:PSS,,DMF; DMSO,Ag,C60 | BCP,N2,Spin-coating,0,105,3.5,,,0.26
Pb,MA,I,1,0.05,0,CuSCN,1.6,DMF,Al,PCBM-60,Unknown,Spin-coating,0,100,11.7,0.98,18.3,0.631
Pb,MA,I,0,,0,P3HT | Spiro-OMeTAD,1.6,Unknown,Au,TiO2-c | TiO2-mp,Ambient air,Spin-coating,0,,9.1,0.864,15.65,0.671
Pb,Cs; FA; MA,I,0,,0,PTAA,1.51,Unknown,Ag,PCBM-60,N2,Two-step deposition,0,,18.67,,,
Pb,MA,I,1,0.1,0,Spiro-MeOTAD,1.6,GBL,Au,TiO2-c | TiO2-mp,Air,Spin-coating,0,100,11.6,1.01,17.3,0.664
Pb,Cs; FA; MA,Br; I,1,0.16,0,PEDOT:PSS,1.6,DMF; DMSO,Cu,C60 | BCP,N2,Spin-coating,0,100,11.36,0.915,17.373,0.715
Pb,MA,I,0,0.09,0,Spiro-MeOTAD,1.6,DMF >> IPA,Au,TiO2-c | TiO2-mp,Air >> Air,Spin-coating >> Spin-coating,0,,,0.81,19,
Pb; Sn,MA,Br; I,1,0.1,0,PEDOT:PSS,1.73,DMSO; GBL,Ag,PCBM-60 | bis-C60,Air,Spin-coating,0,100,11.11,0.99,15.16,0.74
Pb,MA,I,0,0.11,0,PEDOT:PSS,1.6,DMSO; GBL,Al,C60 | BCP,N2,Spin-coating,0,100,12.21,0.83,21.7,0.68
Pb,MA,I,0,0.152,0,none,1.6,DMF >> IPA,Carbon,TiO2-c | TiO2-mp,Unknown,Spin-coating >> Spin-coating,0,,7.7,0.8,16.4,0.45
Pb,MA,I,1,0.0813,1,Spiro-MeOTAD,1.6,DMF,Au,TiO2-c,N2,Spin-coating,0,100,13.28,1.05,19.3,0.66
Pb,MA,I,0,0.16,0,PEDOT:PSS,1.6,DMF,Al,PCBM-60 | TiO2,Unknown,Spin-coating,0,90,7.2,0.854,19.2,0.436
Sn,FA,I,1,0.09,0,PEDOT:PSS,,DMSO,Ag,C60 | BCP,N2,Spin-coating,0,,8.62,0.632,20.37,0.693
Pb,Cs; FA; MA,Br; I,1,,0,Spiro-MeOTAD,,DMF; DMSO,Au,SnO2-np,N2,Spin-coating,0,135,19.25,1.14,22.56,0.75
Pb,MA,I,0,4,0,PEDOT:PSS,1.6,Unknown >> none >> none,Ag,PCBM-60 | BCP,Unknown >> Vacuum >> Air,Spin-coating >> Evaporation >> Spray-coating,0,,9.11,0.885,15.11,0.681
Pb,MA,I,1,0.09,0,Spiro-MeOTAD,1.6,DMF; DMSO,Au,TiO2-c | SnO2-np,Ambient,Spin-coating,0,,14.57,1.04,20.32,0.714
Pb,MA,I,0,,0,Spiro-OMeTAD,1.55,GBL; DMSO; HFB,Au,SnO2-PbO | SnO2-c,Dry air,Doctor blading,0,,16.5,,,
Pb,Cs; FA; MA,Br; I,1,0.16,0,Spiro-MeOTAD,,DMF; DMSO,Au,TiO2-c | TiO2-mp,Dry air,Spin-coating,0,100,19.5,0.023,1.113,0.764
Pb,MA,I,1,0.07,0,BDT-POZ,1.6,DMF; DMSO,Ag,PCBM-60 | BCP,Unknown,Spin-coating,0,100,19.19,1.04,22.56,0.817
Pb,Cs; FA; MA,Br; I,1,0.16,0,Spiro-MeOTAD,1.6,DMF; DMSO,Au,TiO2-c | TiO2-mp,Unknown,Spin-coating,0,100,18.87,1.1,23.28,0.74
Pb,MA,I,1,0.1,0,PEDOT:PSS,1.61,DMSO; GBL,Ag,PCBM-60 | bis-C60,N2,Spin-coating,0,100,14.07,0.92,19.6,0.78
Pb,MA,I,0,0.09,0,Spiro-MeOTAD,1.6,DMF,Ag,TiO2; WOx,N2,Spin-coating,0,,12.73,0.85,22.87,0.65
Pb,FA; MA,I,0,,0,HTL,1.55,Unknown,Ag,SnO2 w/ MSAK,N2 >> N2,Spin-coating >> Antisolvent-quenching,0,30,25.47,1.186,25.58,
Bi; Te,K; BA,O,0,0.25,0,I2-electrolyte,1.94,Ethanol; H2O,Pt | FTO,TiO2-mp,Air,Drop-infiltration,0,100,0.03,0.67,0.04,0.53
Pb,MA,I,1,0.08,0,NiO-np,1.5,DMF; DMSO,Ag,C60 | BCP,Unknown,Spin-coating,0,,15.71,1.072,21.18,0.71
Pb,MA,I,1,0.1,0,P3CT-N,1.6,DMF; DMSO,Cu,PCBM-60 | C60 | BCP,N2,Spin-coating,0,,19.52,1.1,22.1,0.8
Pb,MA,I,1,0.05,0,PTAA,1.6,DMSO; GBL,MoO3 | Ag,TiO2-c,N2,Spin-coating,0,100,,,,
Pb,Cs; FA,I,0,0.1,0,Florinated polymer | Spiro-MeOTAD,,Cyclohexyl-2-pyrrolidone; DMF,Ag,TiO2-c,N2,Spin-coating,0,170,13.9,0.91,24.5,0.62
Pb,Cs; FA; MA,Br; I,1,0.115,0,Spiro-MeOTAD,1.558,DMF; DMSO,Au,TiO2-c | TiO2-mp,N2,Spin-coating,0,100,16.17,1.037,21.46,0.726
Pb,FA,I,0,,0,Spiro-OMeTAD,1.54,Unknown,ITO | Au,SnO2-c,N2,Spin-coating,0,,23.04,,,
Pb,MA,I,1,0.07,0,Spiro-MeOTAD,1.6,DMF; DMSO,Ag,TiO2-c | TiO2-mp,Air,Spin-coating,0,100,16.06,1.065,21.83,0.691
Pb,MA,I,0,0.1,0,PEDOT:PSS,1.5,DMF; DMSO,Ag,PCBM-60 | BCP,Air,Doctor blading,0,90,11.42,0.894,18.93,0.675
Pb,MA,I,0,0.6,0,Spiro-MeOTAD,1.6,DMF >> IPA,PEDOT:PSS,TiO2-c | TiO2-mp,Air >> Air,Spin-coating >> CBD,0,,3.9,0.901,13,0.336
Pb,Cs; FA; MA,Br; I,1,0.15,0,Spiro-MeOTAD,,DMF; DMSO,Au,TiO2-c | TiO2-mp,Unknown,Spin-coating,0,100,25.26,0.804,27.31,0.748
Pb,MA,I,0,0.16,0,Spiro-MeOTAD,1.6,DMF,Au,SrTiO3 | TiO2-mp,Unknown,Spin-coating,0,130,12.33,0.952,20.534,0.631
Pb,FA,I,0,,0,Nap-SiBTA,1.5,Unknown,Au,TiO2-c | TiO2-mp,Unknown,Unknown,0,,21.16,1.121,25.38,0.7438
Pb,Cs; FA; MA,Br; I,0,,0,TaTm | CuPc,1.54,Unknown,Unknown,Unknown,Unknown,Unknown,0,,24.5,1.15,25.57,0.838
Pb,MA,I,1,0.09,0,Spiro-MeOTAD,1.51,DMSO; GBL,Ag,TiO2-c | TiO2-mp,N2,Spin-coating,0,100,13.97,0.997,19.02,0.736
Pb; Sb,MA,I,0,0.07,0,Spiro-MeOTAD,,Unknown,Ag,TiO2-c | TiO2-mp,Unknown,Spin-coating,0,,9.48,0.937,17.37,0.557
Pb,MA,I,1,0.16,0,Spiro-MeOTAD,1.6,DMF,Au,TiO2-c,Air,Spin-coating,0,100,11.37,0.997,18.81,0.61
Pb,MA,I,0,,0,PTB7-Th | P3HT | Spiro-OMeTAD,1.6,Unknown,Au,TiO2-c | TiO2-mp,N2,Spin-coating,0,,13.8,0.987,21.16,0.659
Pb,MA,I,0,0.089,0,Spiro-MeOTAD,1.6,DMF; DMSO >> IPA,Au,TiO2-c | TiO2-mp,N2 >> N2,Spin-coating >> Spin-coating,0,,15.9,1.049,19.8,0.766
Pb,MA,I,0,0.06,0,Spiro-MeOTAD,1.6,DMF; DMSO >> IPA,Au,TiO2-c | TiO2-mp,Unknown,Spin-coating >> Spin-coating,0,,16.16,1.01,16.16,0.69
Pb,FA; MA,Br; I,0,,0,NiOx | MeO-2PACz,1.57,Unknown,Unknown,Unknown,Unknown,Unknown,0,,21.7,1.08,23.9,0.839
Pb,MA; SeDMA,I,0,,0,Unknown,1.59,Unknown,Unknown,Unknown,Unknown,Unknown,0,,17.85,1.1,21.36,0.7596
Pb,MA,I,0,0.16,0,Spiro-MeOTAD,1.5,DMF >> IPA,Ag,TiO2-c | TiO2-mp,N2 >> N2,Spin-coating >> CBD,0,,12.34,0.88,22.54,0.622
Bi,MA,I,0,0.19,0,Spiro-MeOTAD,,DMF,Au,TiO2-c | TiO2-mp,N2,Spin-coating,0,100,0.08,0.584,0.37,0.383
Pb,MA,I,0,0.09,0,PTAA,1.55,DMF >> IPA,Au,SnO2-c,Ambient >> Ambient,Spin-coating >> CBD,0,,13.1,1,19.4,0.67
Pb,MA,I,0,0.09,0,NiO-c,1.5,DMF >> IPA,Ag,PCBM-60 | BCP,Unknown,Spin-coating >> CBD,0,,9.6,1.035,13.9,0.67
Pb,MA,I,0,0.1,0,SP-02,1.6,DMF,Au,TiO2-c,Unknown,Spin-coating,0,95,,,,
Pb,MA,I,0,0.7,0,none,1.6,GBL,Carbon,TiO2-c | ZrO2-mp,N2,Drop-infiltration,0,60,6.82,0.82,22.7,0.419
Pb,Cs; FA; MA,Br; I,1,0.16,0,PEDOT:PSS,1.6,DMF; DMSO,Cu,C60 | BCP,N2,Spin-coating,0,100,9.3,0.742,18.372,0.683
Pb,MA,I,0,0.09,0,Spiro-MeOTAD,1.55,DMF; GBL,Au,TiO2-c | TiO2-mp,Air,Spin-coating,0,100,9.63,0.02,0.903,0.536
Pb,MA,I,0,0.13,0,Spiro-MeOTAD,1.6,DMF >> IPA,Au,TiO2-c | TiO2-mp,Unknown,Spin-coating >> CBD,0,,13.75,1.025,18.69,0.72
Pb,MA,I,0,0.04,0,Spiro-MeOTAD,1.6,DMF >> IPA,Au,TiO2-c,N2 >> N2,Spin-coating >> CBD,0,,8.29,0.9,17.6,0.52
Pb,(DMA),I,0,0.09,0,Spiro-MeOTAD,,DMF,Au,TiO2-c,Unknown,Spin-coating,0,,10.5,0.899,19.6,0.6
Bi,Ag,I,0,0.003,0,Spiro-MeOTAD,1.92,DMF,Au,TiO2-c | TiO2-mp,N2,Spin-coating,0,60,0.28,0.54,1.46,0.36
Pb,Cs,I,0,0.04,0,P3HT,,none,Ag,TiO2-c,Vacuum,Co-evaporation,0,350,5.81,0.68,14.33,0.6
Pb,Cs,Br; I,0,0.09,0,PTAA,1.91,DMSO >> Octane,Au,TiO2-c,Unknown,Spin-coating >> Spin-coating,0,,11.87,1.17,12.69,0.799
Pb,MA,I,1,0.1,0,NiO-mp,1.6,DMF; DMSO,Carbon,TiO2-c | TiO2-mp | ZrO2-mp,N2,Drop-infiltration,0,,8.23,0.98,18.3,0.459
Pb,Cs,Br; I,0,0.096,0,P3HT,1.92,DMSO,Au,TiO2-c | TiO2-mp,Air,Spin-coating,0,160,13.33,1.21,13.93,0.79
Pb,MA,I,0,0.0725,0,TS-CuPc,1.56,DMF; GBL,Ag,PCBM-60 | Bphen,N2,Spin-coating,0,95,8.71,0.78,18.31,0.61
Pb,MA,I,0,,0,PEDOT:PSS,,DMSO; GBL,Ag,"(2Z,2Ã¢â‚¬Â²Z)-3,3Ã¢â‚¬Â²-(5,5Ã¢â‚¬Â²-(2,7-dioctyl-1,3,6,8-tetraoxo-1,2,3,6,7,8-hexahydrobenzo[lmn][3,8] phenanthroline-4,9-diyl)bis(thiophene-5,2-diyl))bis(2-(3,5-bis (trifluoroomethyl)phenyl) acrylonitrile)",Unknown,Spin-coating,0,100,6.61,0.73,16.9,0.538
Pb,MA,I,1,0.1,0,CuSCN,1.59,DMF; DMSO,Ag,PCBM-60 | bis-C60,Unknown,Spin-coating,0,100,11.2,0.92,19.45,0.62
Fe; Ti,Bi,O,0,,0,Unknown,2.35,Unknown,Ag,WS2,Unknown,Unknown,0,,0.36,0.8,0.6,0.39
Pb,MA,I,1,0.1,0,Carbon-nt,1.6,DMF; DMSO,Ag,PCBM-60,N2,Spin-coating,0,,3.2,1.01,7.77,0.412
Pb,Cs; FA,Br; I,1,,0,NiOx-SAM,1.78,DMF; DMSO,Cu,C60,N2,Spin-coating,0,,19.6,1.324,17.9,0.83
Pb,Cs; FA,Br; I,0,,0,"2,7-Me-2PACz",1.68,Unknown,ITO | Ag,C60 | SnO2-c,Unknown,Unknown,0,,,,,
Pb,Cs; FA; MA,Br; I,0,,0,CuOx | Spiro-OMeTAD,1.55,chloroform,Ag,SnO2-c,Ambient air,Spin-coating,0,90,22.33,1.13,24.53,0.805
Ge,Rb,Br,0,,0,P3HT,1.49,Unknown,Ag,TiO2-c,Unknown,Unknown,0,,11.782,0.96,14.474,0.848
Pb,MA,I,0,0.2,0,"2,5Ã¢â‚¬Âbis(4,4Ã¢â‚¬Â²Ã¢â‚¬Âbis(methoxyphenyl)aminophenÃ¢â‚¬Â4Ã¢â‚¬Â²Ã¢â‚¬Â²Ã¢â‚¬Âyl)Ã¢â‚¬Â3,4Ã¢â‚¬Âethylenedioxythiophene",1.6,DMF >> IPA,Au,TiO2-c,Air >> Air,Spin-coating >> CBD,0,,10.6,0.97,18.9,0.57
Pb,BA; MA,I,0,0.09,0,Spiro-MeOTAD,,DMF; DMSO,Au,TiO2-c,Air,Spin-coating,0,100,10.01,1.01,16.61,0.525
Pb,FA; MA,Br; I,1,0.16,0,PTAA,1.62,DMF; DMSO,Au,TiO2-c | SnO2-c,N2,Spin-coating,0,100,19.8,1.13,22.58,0.78
Pb,MA,I,1,0.09,0,none,1.6,DMF; DMSO,Carbon,TiO2-c | TiO2-mp,N2,Spin-coating,0,100,14.29,0.97,22.78,0.64
Sn,Cs,I,0,0.06,0,none,,DMF,Al,PCBM-60 | BCP,N2,Spin-coating,0,,1.46,0.35,8.44,0.49
Pb,Cs; FA; MA,Br; I,1,0.1,0,PTAA,1.6,DMF; DMSO,Cu,C60 | BCP,N2,Spin-coating,0,100,18.79,1.13,21.59,0.77
Pb,MA,I,0,0.08,0,Spiro-MeOTAD,1.6,DMF,Au,TiO2-nw,N2,Spin-coating,0,,6.4,0.78,22.9,0.67
Pb,Cs,I,0,,0,Spiro-OMeTAD,1.73,Unknown,Au,LiCl@PPy NCPs-TiO2,Ambient air,Spin-coating,0,200,19.78,1.161,20.49,0.831
Pb,Cs; FA; MA,Br; I,0,,0,Spiro-OMeTAD,1.63,Unknown,Au,SnO2-c,Unknown,Unknown,0,,24.02,1.16,24.65,0.84
Pb,MA,I,1,0.09,0,none,1.59,DMF; DMSO,Ag,C60 | Bphen,N2,Spin-coating,0,100,4.78,0.91,12.16,0.43
Pb,MA,I,0,0.12,0,Spiro-MeOTAD | MoO3,1.6,DMF,Ag,PCBM-60,N2,Spin-coating,0,100,10.8,0.8,24.2,0.556
Pb,FA; MA,Br; I,0,0.0737,0,Spiro-MeOTAD,1.68,DMF; DMSO >> IPA,Au,SnO2-np,Air >> Air,Spin-coating >> Spin-coating,0,,21.52,1.13,23.69,0.806
Sn,((CH3)3S),I,0,0.152,0,none,,DMF,Pt | FTO | SLG,TiO2-mp | D35,N2,Drop-infiltration,0,,1.12,0.49,4.34,0.53
Pb; Zn,Cs,Br,0,0.1,0,none,,DMF >> Methanol,Carbon,TiO2-c | TiO2-mp,Ambient >> Ambient,Spin-coating >> Spin-coating,0,,6.59,1.453,5.81,0.781
Pb,Cs,Br; I,0,0.1,0,Aminothiazolium iodide | P3HT,,DMF; DMSO,Au,SnO2-np,Unknown,Spin-coating,0,,13.4,1.185,14.67,0.808
Pb,MA,I,0,0.1,0,C12-carbazole,1.53,DMF >> IPA,Au,TiO2-c | TiO2-mp,Unknown >> Unknown,Spin-coating >> Spin-coating,0,,11.26,0.86,21.13,0.62
Pb,MA,I,0,0.1,0,Spiro-MeOTAD,1.57,Unknown >> Unknown,Au,TiO2-c | TiO2-mp,Unknown >> Unknown,Unknown >> Unknown,0,,11.1,0.94,21.1,0.557
Pb,MA,I,0,0.1,0,Spiro-MeOTAD,1.6,DMF; DMSO,Au,TiO2-c | TiO2-mp,N2,Spin-coating,0,100,10.8,1.043,15.69,0.66
Pb,MA,I,1,0.14,0,none,1.6,DMF; DMSO,Carbon,TiO2-c | TiO2-mp,Unknown,Spin-coating,0,100,11.28,0.98,18.26,0.632
Pb,FA; MA,Br; I,1,0.15,0,Spiro-MeOTAD,,DMF; DMSO,Au,TiO2-c,Unknown,Spin-coating,0,100,14.77,1.038,23.2,0.705
Pb,MA,I,0,0.07,0,Spiro-MeOTAD,1.6,DMF >> IPA,Ag,ZnO-nw | ZnO-c,Unknown,Spin-coating >> CBD,0,,7.19,0.95,16.6,0.455
Pb; Sr,MA,I,0,0.09,0,Spiro-MeOTAD,,DMSO; acetonitrile >> IPA,Au,TiO2-c | TiO2-mp,Unknown,Spin-coating >> Spin-coating,0,,,,,
Pb,MA,I,0,0.03,0,PEDOT:PSS,1.6,DMF,Al,PCBM-60,Ar,Spin-coating,0,,13.22,0.834,21.6,0.735
Pb,MA,I,1,0.1,0,Spiro-MeOTAD,1.59,DMF; DMSO; GBL,Au,SnO2-c,Air,Spin-coating,0,,13.9,,,
Pb,Cs; FA; MA,Br; I,1,0.1,0,PCBM-60 | bis-C60,,DMF; DMSO,Ag,NiO-c,Unknown,Spin-coating,0,95,16.4,1.07,21.3,0.726
Pb,MA,I,0,0.1,0,PEDOT:PSS,1.55,GBL,Ag,PCBM-60,Air,Spin-coating,0,80,12.49,0.94,19.48,0.68
Pb,Cs; FA; MA,Br; I,1,0.09,0,Spiro-MeOTAD,1.63,DMF; DMSO,Au,TiO2-c | TiO2-mp | MXene,N2,Spin-coating,0,100,20.14,1.09,23.82,0.776
Pb,Cs; FA; MA,Br; I,1,0.1,0,Spiro-MeOTAD,,DMF; DMSO,Au,TiO2-c | TiO2-mp,Unknown,Spin-coating,0,100,19.15,1.13,22.56,0.75
Pb,Cs; FA; MA,Br; I,1,0.1,0,Spiro-MeOTAD,,DMF; DMSO,Au,TiO2-c,Unknown,Spin-coating,0,100,18.57,1.1,22.68,0.73
Pb,Cs; FA; MA,Br; I,1,,0,spiro-OMeTAD:Sb2S3,1.55,DMF; DMSO,Au,SnO2-KCl,N2,Spin-coating,0,,22.13,1.132,24.75,0.79
Pb,MA,I,0,0.12,0,Spiro-MeOTAD,1.6,DMF,Ag,TiO2-c,N2,Spin-coating,0,100,9.85,0.91,20.12,0.538
Pb,MA,I,0,,0,Unknown,1.598,Unknown,Carbon,SnO2-c,Unknown,Unknown,0,,12.49,,,
Pb,MA,I,0,0.056,0,Spiro-MeOTAD,1.6,acetonitrile; Methylamine,Au,TiO2-c,Inert,Spin-coating,0,100,16.3,1.05,21.2,0.73
Pb,MA,I,0,0.09,0,PEDOT:PSS,1.5,DMF,Al,PCBM-60,N2,Spin-coating,0,100,10.61,0.82,19.14,0.674
Pb,MA,I,0,0.09,0,Spiro-MeOTAD,1.6,DMF; DMSO >> IPA,Au,TiO2-c | TiO2-mp,Unknown,Spin-coating >> Spin-coating,0,,16.74,1.015,22.98,0.718
Pb,MA,I,1,0.09,0,PEDOT:PSS,1.6,DMF; DMSO,Ag,PCBM-60 | Alq3,N2,Spin-coating,0,,0.71,0.95,5.39,0.14
Pb,MA,I,0,,0,P3HT,,Unknown,Au,TiO2-np,N2,Spin-coating,0,,11.26,0.78,19.36,0.68
Pb,FA; MA,Br; I,0,0.09,0,Spiro-MeOTAD,,DMF >> IPA,Au,SnO2-c,Unknown,Spin-coating >> CBD,0,,11.1,0.96,21.3,0.544
Pb,MA,I,0,0.4,0,Spiro-MeOTAD,1.59,DMF,Ag,TiO2-c | TiO2-nw,Unknown,Spin-coating,0,100,5.83,,,
Pb,Cs,Br; I,0,,0,Spiro-OMeTAD,1.91,DMSO,Au,SnO2-c,N2,Spin-coating,0,280,14.1,1.19,14.9,0.795
Bi,Cs; Ag,I,0,,0,PDBD-T,1.86,Unknown,Au,TiO2-c | TiO2-mp,Unknown,Spin-coating >> Spin-coating,0,,1.64,0.76,4.86,0.444
Pb,MA,I,1,0.13,1,Spiro-MeOTAD,1.6,DMF; DMSO,Au,TiO2-c,Unknown,Spin-coating,0,100,12.5,1.01,19.6,0.628
Pb,FA; MA,Br; I,0,0.09,0,Spiro-MeOTAD,,DMF; DMSO,Au,TiO2-c | TiO2-mp,N2,Spin-coating,0,,18,1.061,23.08,0.734
Pb,FA; MA,Br; I,1,0.09,0,Spiro-MeOTAD,,DMF; DMSO,Au,TiO2-c | TiO2-mp,Unknown,Spin-coating,0,,10.73,0.95,16.71,0.676
Pb,FA,Br; I,0,0.1,0,PEDOT:PSS,1.6,DMF >> IPA,Al,PCBM-60,Unknown,Spin-coating >> Spin-coating,0,,,,,
Mn; Pb,MA,I,0,0.0314,0,PEDOT:PSS,,Unknown,Ag,PCBM-60 | bis-C60,Unknown,Dropcasting,0,,5.2,0.56,14.4,0.64
Pb,Cs; FA; MA; Rb,Br; I,0,,0,NiO,1.68,Unknown,Unknown,BCP | PCBM-60,Unknown,Unknown,0,,20.11,1.207,20.98,0.794
Pb; Sn,FA; MA,I,0,,0,Spiro-OMeTAD,1.25,Chlorobenzene,Au,C60,N2 >> N2,Antisolvent-quenching >> Spin-coating,0,,21.02,0.83,32.34,0.7798
Pb,MA,I,1,0.1,0,Spiro-MeOTAD,1.6,DMSO; GBL,Ag,ZnO-nw,Unknown,Spin-coating,0,100,13.6,1,19,0.716
Pb,FA; MA,Br; I,1,0.09,0,AQ310 | Spiro-MeOTAD,1.6,DMF; DMSO,Ag,TiO2-c | TiO2-mp,Unknown,Spin-coating,0,100,17.35,1.11,21.36,0.73
Pb,MA,I,0,0.04,0,PCDTBT1,1.6,DMF; DMSO >> IPA,MoO3 | Au,TiO2-c | PCBM-60,N2 >> N2,Spin-coating >> Spin-coating,0,,19.75,1.13,22.31,0.783
Pb,MA,I,0,0.125,0,Spiro-MeOTAD,1.6,GBL >> none,Ag,TiO2-c,Unknown >> Pyridine,Spin-coating >> Recrystallization,0,,17.9,1.15,22,0.71
Pb; Sn,MA,I,0,0.04,0,PEDOT:PSS,,DMF,Ag,PCBM-60 | Phen-NaDPO,Unknown,Spin-coating,0,,10.3,0.66,23.3,0.671
Pb,MA,I,0,,0,Spiro-OMeTAD,1.55,Unknown,Unknown,SnO2-c,Ambient air,Spin-coating,0,,20.29,1.152,23,0.766
Pb,Cs; FA; MA,Br; I,1,,0,CuSCN,1.55,DMF; DMSO,Carbon,SnS2/SnS,N2,Spin-coating,0,100,15.38,1.07,23.56,0.61
Pb,MA,I,1,1.02,1,Spiro-MeOTAD,1.6,DMSO,Au,TiO2-c | TiO2-mp,Unknown,Spin-coating,0,100,14.9,1.04,21,0.69
Pb,FA; MA,Br; I,1,0.16,0,Spiro-MeOTAD,,DMF; DMSO,Au,TiO2-c | TiO2-mp,N2,Spin-coating,0,100,15.48,1.12,19.2,0.72
Pb,MA,I,0,0.06,0,Spiro-MeOTAD,1.6,DMF; DMSO >> IPA,Au,TiO2-c | TiO2-mp,Unknown,Spin-coating >> Spin-coating,0,,15.08,1.02,21.4,0.68
Pb,BA; Cs; MA,I,0,0.1058,0,MoO3 | PEDOT:PSS,1.63,DMSO; GBL,Ag,PCBM-60 | BCP,N2,Spin-coating,0,,12.74,1.01,16.21,0.69
Pb,MA,I,1,0.09,0,NiO-c,1.6,DMSO; GBL,Ag,PCBM-60 | BCP,N2,Spin-coating,0,70,,0.94,20.2,
Pb,MA,I,1,0.04,0,PEDOT:PSS,1.6,DMSO; GBL,Al,PCBM-60 | LiF,Unknown,Spin-coating,0,100,14.6,0.96,18.4,0.82
Pb,MA,I,0,0.1,0,PEDOT:PSS,1.6,DMF,Al,PCBM-60,N2,Spin-coating,0,75,10.1,0.93,17.9,0.603
Pb,(PyrEA),I,0,0.09,0,Spiro-MeOTAD,2.48,DMF,Au,TiO2-c | TiO2-mp,N2,Spin-coating,0,130,1.3,0.8,2.49,0.655
Pb,FA; MA,Br; I,0,0.0676,0,Spiro-MeOTAD,,DMF; DMSO >> IPA,MoO3 | Au,SnO2-np | PCBM-60,Unknown,Spin-coating >> Spin-coating,0,,16,1.11,21.3,0.68
Pb,FA; MA,Br; I,0,,0,Spiro-OMeTAD,1.551,Unknown,ITO | Au,SnO2-c,Unknown,Unknown,0,,24.7,1.172,25.45,0.828
Pb,MA,I,0,0.1,0,Spiro-MeOTAD,1.6,DMSO >> IPA,Ag,ZnO-c | PCBM-70,N2 >> N2,Spin-coating >> CBD,0,,12.4,0.981,19.4,0.652
Pb,FA; MA,Br; I,1,0.09,0,P3HT,,DMF; DMSO,Au,TiO2-c | TiO2-mp,Air,Spin-coating,0,100,,,,
Pb,MA,I,0,0.11,0,HMe2Pc,1.6,Unknown,Au,SnO2-c,Unknown,Spin-coating,0,,14.9,1.035,21.28,0.708
Sn,Cs; FA,I,0,,0,PEDOT:PSS,1.35,Unknown,Unknown,GBG-ZnMgO,Unknown,Unknown,0,,19.51,0.89,30.77,0.7067
Pb; Sn,MA,Br; I,1,0.04,0,PEDOT:PSS,1.26,DMF; DMSO,Ag,PCBM-60,N2,Spin-coating,0,80,11.9,0.78,20.95,0.73
Pb,MA,I,0,0.13,0,none,1.59,GBL,Carbon,TiO2-c | TiO2-mp | ZrO2-mp,Air,Drop-infiltration,0,50,10.2,0.879,18,0.65
Unknown,Unknown,Unknown,1,,0,PTB7,,toluene,MoOx | Ag,ZnO,Ambient air >> Ambient air,Spin-coating >> Antisolvent-quenching,0,100,5.94,0.52,18.39,0.62
Pb,FA; MA,Br; I,1,0.126,0,none,,DMF; DMSO,Au,TiO2-c | TiO2-mp,Ar,Spin-coating,0,100,3,0.014,0.52,0.42
Pb,MA,I,1,0.09,0,Spiro-MeOTAD,1.6,DMF; DMSO,Au,TiO2-c,Unknown,Spin-coating,0,100,15.9,1.03,19.8,0.778
Pb,MA,I,0,0.49,0,none,1.6,GBL,Carbon | Ag,TiO2-c | TiO2-mp | ZrO2-mp,Unknown,Drop-infiltration,0,50,0.3,0.71,0.8,0.472
Pb,MA,I,0,0.1,1,PEDOT:PSS,1.6,DMF,Al,PCBM-60 | BCP,Unknown,Spin-coating,0,100,5,0.95,13.9,0.37
Pb,MA,I,0,0.07,0,none,1.6,DMF >> IPA,Carbon,TiO2-c | TiO2-mp,Air >> Air,Spin-coating >> CBD,0,,7.17,0.98,15.91,0.46
Pb,MA,I,0,0.12,0,PEDOT:PSS,1.6,DMF >> IPA,Ag,Br-PDI | ZnO-np,Unknown,Spin-coating >> Spin-coating,0,,10.2,0.84,18.8,0.646
Pb,Cs; FA; MA,Br; I,0,,0,PTAA,1.71,Unknown,Unknown,C60 | BCP,Unknown,Unknown,0,,14.9,1.09,18.7,0.724
Pb,FA; MA,Br; I,1,0.25,1,Spiro-MeOTAD,,DMF; DMSO,Au,TiO2-c | TiO2-mp,Unknown,Spin-coating,0,110,17,1.11,21.28,0.72
Co; Sn,Ba,O,0,,0,Unknown,2.83,Unknown,Unknown,Unknown,Unknown,Unknown,0,,7.72,0.808,14.763,0.65
Pb,MA,I,0,0.09,0,PEDOT:PSS,1.55,DMF,Al,PCBM-60,N2,Spin-coating,0,95,9.65,0.89,17.68,0.61
Pb,MA,I,0,0.04,0,PEDOT:PSS,1.6,DMF,Al,PCBM-60 | BCP | LiF,N2,Spin-coating,0,100,0.19,0.73,1.29,0.2
Pb,MA,I,1,0.1,0,Spiro-MeOTAD,1.6,DMF; DMSO,Ag,TiO2-c | TiO2-mp,Air,Spin-coating,0,100,15.6,1.037,20.91,0.687
Pb,MA,I,0,,0,Spiro-OMeTAD,1.6,Unknown,Unknown,TiO2-c | TiO2-mp,Unknown,Unknown,0,,17.8,1.089,20.41,0.8007
Pb,MA,I,1,0.1,0,Spiro-MeOTAD,1.6,DMF,Au,TiO2-c | TiO2-mp,Air,Spin-coating,0,100,18.72,1.09,22.2,0.781
Pb,BA; MA,I,0,0.05,0,PEDOT:PSS,,DMF,Al,PCBM-60 | LiF,Unknown,Spin-coating,0,,7.33,0.98,10.85,0.685
Pb,FA; MA,Br; I,1,0.09,0,NiO-c,,DMF; DMSO,Ag,PCBM-60 | ZnO-np,N2,Spin-coating,0,150,16.96,1.05,22.56,0.716
Pb,MA,I,1,0.09,0,PEDOT:PSS,1.56,DMSO; GBL,Au,C60 | BCP,N2,Spin-coating,0,100,10.02,0.95,17.07,0.63
Pb,(EDA); FA; MA,I,1,0.09,0,Spiro-MeOTAD,,DMF; DMSO,Au,SnO2-np,N2,Spin-coating,0,100,18.34,1.064,23.38,0.74
Pb,MA,I,0,,0,Spiro-OMeTAD,1.6,Unknown,Au,TiO2-c,Unknown,Unknown,0,,14.1,0.97,20.21,0.72
Pb,MA,I,0,0.1,0,Al2O3-mp | MeO-DATPA,1.6,DMF,Ag,TiO2-c | Al2O3-mp,N2,Spin-coating,0,100,8.8,0.96,16.41,0.56
Pb,MA,I,0,0.1,0,Spiro-MeOTAD,1.6,Unknown,Au,TiO2-c | TiO2-mp,Unknown,Spin-coating >> Spin-coating,0,,11.7,0.9,20.4,0.636
Bi,Cs; Ag,I,0,,0,PDBD-T,,Unknown,Au,TiO2-c | TiO2-mp,Unknown,Spin-coating >> Spin-coating,0,,2.32,0.69,6.54,0.51
Pb,MA,I,1,0.09,0,Spiro-MeOTAD,1.6,DMF; DMSO,Au,ZnO-np,Unknown,Spin-coating,0,,7.57,0.995,10.66,0.714
Pb,MA,I,0,0.09,0,Spiro-MeOTAD,1.54,DMF; DMSO,Au,PTO,Unknown,Spin-coating,0,100,7.2,0.766,18.017,0.522
Pb,Cs,Br; I,0,,0,Spiro-OMeTAD,1.88,Unknown,Au,TiO2-c,Ambient air,Spin-coating,0,150,9.64,1.03,12.52,0.7427
Pb,Cs; FA,I,1,,0,Spiro-OMeTAD,1.55,Unknown,Au,SnO2-c,N2,Spin-coating,0,,21.3,1.145,24.31,0.7651
Pb,MA,I,0,0.08,0,none,1.6,DMF >> DMF >> Cyclohexene; IPA,MWCNTs,TiO2-c | TiO2-mp,Air >> Air >> Air,Spin-coating >> Spin-coating >> CBD,0,,10.14,0.83,17.21,0.71
Pb,MA,I,0,0.04,0,PEDOT:PSS,1.6,DMF,Al,PCBM-60,Unknown,Spin-coating,0,100,13.97,1.1,16.69,0.761
Pb,Cs,I,0,,0,Spiro-OMeTAD,1.73,Unknown,Au,TiO2-c,Unknown,Unknown,0,,18.24,1.128,19.84,0.815
Pb,MA,I,0,0.1,0,PEDOT:PSS,1.6,DMF >> IPA,Ag,PCBM-70 | ZrO2,Unknown,Spin-coating >> Spin-coating,0,,7.12,0.79,16.79,0.537
Pb,FA,I,0,0.12,0,Spiro-MeOTAD,1.54,DMF >> IPA,Ag,TiO2-np | C70,Ar >> Ar,Spin-coating >> Spin-coating,0,,18.28,1.07,23.1,0.738
Pb,MA,I,1,0.09,0,NiMgLiO,1.6,DMSO; GBL,Ag,PCBM-60 | BCP,Unknown,Spin-coating,0,100,16.81,1.067,21.349,0.738
Pb,MA,I,1,0.1,0,Spiro-MeOTAD,1.6,DMF,Au,TiO2-c | Al2O3-mp,N2,Spin-coating,0,100,12.5,1.01,21,0.58
Sn,FA,I,0,,0,NiOx | TPA-T-PA (2),1.3,Unknown,Ag,C60 | BCP,N2,Spin-coating,0,,5.15,,,
Cu; Pb,MA,Cl; I,1,,0,PTAA,1.6,DMF >> IPA,Ag,PCBM-60,N2 >> N2,Spin-coating >> Antisolvent-quenching,0,100,9.69,0.95,15.32,0.67
Pb,MA,I,0,0.1,0,Spiro-MeOTAD,1.6,DMF; DMSO >> IPA,Au,TiO2-c | PCBM-60,Air >> Air,Spin-coating >> Spin-coating,0,,16.03,1.13,19.73,0.719
Pb,Cs; FA; MA,Br; I,1,0.16,0,Spiro-MeOTAD,1.62,DMF; DMSO,Au,SnO2-c,Unknown,Spin-coating,0,100,19.5,1.14,21.72,0.76
Pb,MA,I,0,0.05725,0,V2O5 | PEDOT:PSS,1.6,DMF,Ag,PCBM-60,N2,Spin-coating,0,100,11.23,0.88,20.97,0.64
Pb,MA,I,0,0.1,0,none,1.6,DMF >> IPA,Metal,none,Unknown,Spin-coating >> CBD,0,,7.84,0.822,17.85,0.534
Sn,MA,Cl,0,0.1,0,PEO; KI; I2,2.5,DMF,Pt | FTO | SLG,TiO2-c | TiO2-mp,Unknown,Spin-coating,0,,0.17,0.48,0.2,0.65
Pb,MA,I,0,0.08,0,PEDOT:PSS,1.6,DMF,Au,PCBM-60,N2,Spin-coating,0,100,7.68,0.93,14.98,0.551
Pb,MA,I,1,0.12,0,Spiro-MeOTAD,1.6,DMF; DMSO,Au,TiO2-c | TiO2-mp,Air,Spin-coating,0,100,16.9,1.11,21.62,0.76
Pb,Cs; FA; MA,Br; I,1,0.1,0,Spiro-MeOTAD,,DMF; DMSO,Au,SnO2-np,Unknown,Spin-coating,0,,19.61,1.14,22.78,0.755
Pb,Cs,Br,0,0.06,0,Spiro-MeOTAD,,DMF,MoO3 | Al,TiO2-c,N2,Spin-coating,0,335,8.18,1.1,10.8,0.689
Pb,MA,I,1,,0,PTAA:F4TCNQ,1.55,DMF; DMSO,Ag,PCBM-60,Ambient air,Spin-coating,0,100,19.1,1.07,22.26,0.797
Pb,MA,I,0,0.075,0,Spiro-MeOTAD,1.6,DMF >> IPA,Au,TiO2-c | TiO2-mp,Unknown,Spin-coating >> Spin-coating,0,,12.2,1.001,17.7,0.683
Pb,FA; MA,I,0,0.0883,0,Spiro-MeOTAD,,DMF; DMSO >> IPA,Au,In2O3-c,Air >> Air,Spin-coating >> Spin-coating,0,,21.73,1.137,24.25,0.795
Pb,FA; MA,Br; I,1,,0,Spiro-MeOTAD,1.63,DMF; DMSO,Au,SnO2-np,N2,Spin-coating,0,60,15.77,,,
Pb,FA; MA,I,0,,0,NiOx,1.55,DMF; DMSO >> isopropanol,Ag,C60,N2 >> N2,Spin-coating >> Spin-coating,0,,25.59,1.2,25.95,0.8229
Pb,FA,I,1,,0,M-PEDOT:PSS,1.48,DMF; DMSO,Ag,PCBM-60,Ambient air,Spin-coating,0,100,17.8,,,
Pb,(CIEA); MA,I,0,0.16,0,Spiro-MeOTAD,1.61,DMSO,Au,TiO2-c | TiO2-mp,N2,Spin-coating,0,100,17.45,1.07,22.2,0.736
Pb,MA,I,0,0.07,0,Spiro-MeOTAD,1.6,DMF,Ag,TiO2-c,N2,Spin-coating,0,95,3.6,0.847,8.42,0.496
Pb,Cs; FA; MA,Br; I,1,0.16,0,SnS,,DMF; DMSO,Au,TiO2-c | TiO2-mp,N2,Spin-coating,0,100,12.36,0.944,21.22,0.617
Pb,MA,I,0,,0,Spiro-OMeTAD,1.55,Unknown,Au,TiO2-c | TiO2-mp,Unknown,Unknown,0,,19.5,,,
Pb,FA; MA,Br; I,1,0.09,0,P3CT-Na,,DMF; DMSO,Ag,PDI-T | C60 | BCP,Unknown,Spin-coating,0,,20.41,1.092,22.35,0.836
Pb,Cs; FA; MA,Br; I,1,,0,Spiro-OMeTAD,1.55,DMF; DMSO,Au,SnO2/KF,Ambient air,Spin-coating,0,,18.16,1.14,22.03,0.7231
Pb; Sn,FA; MA,I,0,,0,PEDOT:PSS,1.23,Unknown,Unknown,PCBM-60 | BCP,Unknown,Unknown,0,,18.13,0.87,28.38,0.87
Pb,Cs; FA; MA,Br; I,1,0.1,0,Spiro-MeOTAD,1.6,DMF; DMSO,Au,SnO2-np | MSAPBS,Unknown,Spin-coating,0,120,21.18,1.19,22.84,0.779
Pb,Cs; FA; MA,Br; I,0,,0,NiOx | Me-4PAcz,1.57,Unknown,ITO | Ag,PC61BM | BCP,Unknown,Unknown,0,,21.82,1.11,24.76,0.7886
Pb,Cs,Br; I,0,0.0737,0,Spiro-MeOTAD,1.75,DMF; DMSO,Au,SnO2-np | LiF,N2,Spin-coating,0,170,16.96,1.16,18.53,0.788
Pb,MA,I,0,0.15,0,Spiro-MeOTAD,1.6,none >> IPA,Au,PEIE | C60,Vacuum >> N2,Evaporation >> Spin-coating,0,,14.8,1.03,18.2,0.736
Pb,MA,I,0,0.09,0,none,1.6,DMF >> DMF >> none,Au,TiO2-c,Air >> Air >> N2,Spin-coating >> Spin-coating >> Gas reaction,0,,7.74,0.74,18,0.58
Pb,Cs; FA,I,1,0.25,0,Spiro-MeOTAD,,DMF; DMSO,Au,TiO2-c | TiO2-mp,Unknown,Spin-coating,0,130,14.6,1.03,22.21,0.64
Pb,MA,I,1,0.15,0,Spiro-MeOTAD,1.6,DMF >> IPA,Ag,TiO2-c,Air >> Air,Spin-coating >> Air brush spray,0,,14.9,1.05,19.3,0.74
Pb,MA,I,0,0.08,0,PEDOT:PSS,1.6,DMF,Ag,PCBM-60 | C60 | BCP,N2,Spin-coating,0,90,15.57,1.04,21.09,0.71
Pb,FA; MA,Br; I,0,,0,Spiro-OMeTAD,1.53,Unknown,ITO,Unknown,Unknown,Unknown,0,,20.28,,,
Pb,MA,I,0,0.159,0,Spiro-MeOTAD,1.6,DMF; DMSO,Au,TiO2-c | TiO2-mp,N2,Spin-coating,0,100,12.1,0.977,18.5,0.727
Pb,MA,I,0,,0,Unknown,1.57,Unknown,Carbon,TiO2-c | TiO2-mp,Ambient air,Spin-coating,0,,12.74,0.99,19.97,0.64
Pb,MA,I,1,0.1058,0,PEDOT:PSS,1.6,DMSO; GBL,Ag,PCBM-60 | PEI,Unknown,Spin-coating,0,95,15.2,0.96,20.1,0.78
Pb,Cs,Br,0,,0,Unknown,2.34,Unknown,Carbon,PbTiO3/TiO2,Unknown,Unknown,0,,6.88,1.22,9.04,0.624
Pb,MA,I,0,0.1,1,Spiro-MeOTAD,1.63,DMSO >> IPA,Au,TiO2-c,N2 >> N2,Spin-coating >> CBD,0,,12.34,1.039,19.71,0.609
Pb,Cs; FA; MA,Br; I,1,0.071,1,CuPc,,DMF; DMSO,Carbon,TiO2-c | SnO2-c,N2,Spin-coating,0,100,15.39,0.98,23.28,0.67
Pb,MA,I,0,0.09,0,PEDOT:PSS,1.6,DMF,Al,PCBM-60 | C60,Air,Spin-coating,0,100,9.75,0.93,17.44,0.6
Pb,MA,I,1,0.1,1,NiO-c | PTAA,1.6,DMF; DMSO,Ag,PCBM-60 | BCP,N2,Spin-coating,0,100,9.3,1.075,16.099,0.536
Pb,Cs; FA; MA,Br; I,1,0.09,0,NiMgLiO,,DMF; DMSO,Ag,PCBM-60 | BCP,Unknown,Spin-coating,0,150,16.62,1.03,21.98,0.734
Pb,Cs,Br; I,0,0.08,0,none,2.07,DMSO,Carbon,SnO2-np,N2,Spin-coating,0,,3.01,1.26,6.29,0.38
Pb,MA,I,0,0.1,0,Spiro-MeOTAD,1.56,Unknown,Ag,ZnO-c | ZnO-nanofibers | PEI,Unknown,Spin-coating >> CBD,0,,16.86,1,22.6,0.74
Pb,FA,I,0,,0,Spiro-OMeTAD,1.5,Unknown,Ag,SnO2 w/ 4-DB,Unknown,Unknown,0,,25.6,1.18,25.58,0.85
Pb,MA,I,0,0.1,0,P3TAA-co-P3HT,1.6,DMF; DMSO,Ag,TiO2-c | TiO2-mp,N2,Spin-coating,0,100,11.16,1.053,16.56,0.64
Pb,MA,I,0,0.1,0,Spiro-MeOTAD,1.61,none,Au,PCBM-60,Vacuum,Flash evaporation,0,,10.01,0.99,15.81,0.64
Pb; Sn,FA; MA,I,0,0.1,0,P3HT,1.2,DMF; DMSO,MoO3 | Ag,SnO2-np | C60-SAM,Unknown,Spin-coating,0,,9,0.48,28.7,0.66
Unknown,Unknown,Unknown,0,,0,Spiro-OMeTAD,,Unknown,Ag,TiO2-c | PCBM-60,Unknown,Unknown,0,,20.95,1.141,23.36,0.786
Bi; Sb,MA,I,0,0.09,0,Spiro-MeOTAD,,DMSO; GBL,Au,TiO2-c | TiO2-mp,Unknown,Spin-coating,0,80,0.1,0.59,0.27,0.64
Pb,MA,I,0,0.09,0,NiO-c,1.6,DMF; DMSO,Ag,PCBM-60 | BCP,Unknown,Spin-coating,0,100,19.82,1.13,22.49,0.78
Pb,FA; MA,I,1,0.12,0,Spiro-MeOTAD,1.5,DMF; DMSO,Au,nTi-MOF,Unknown,Spin-coating,0,,12.35,0.991,20.98,0.594
Pb,MA,I,0,0.04,0,Spiro-MeOTAD,1.6,DMF >> IPA,Ag,SnO2-np; ZnO-np,Unknown,Spin-coating >> CBD,0,,13.2,1.06,19.5,0.643
Pb,Cs; FA; MA,Br; I,0,,0,Spiro-OMeTAD,1.55,Unknown,Au,SnO2-c,Unknown,Unknown,0,,16.07,,,
Pb,Cs; FA; MA,Br; I,1,0.14,0,Oleylamine | Spiro-MeOTAD,1.61,DMF; DMSO,Au,TiO2-c,Dry air,Spin-coating,0,150,21.53,1.2,22.15,0.81
Pb,MA,I,0,0.107,0,none,1.6,GBL,Carbon,SnO2-c | TiO2-mp | ZrO2-mp,Unknown,Drop-infiltration,0,50,12.69,0.88,22.35,0.65
Pb,Cs,I,0,0.09,0,Spiro-MeOTAD,,DMF; DMSO,Au,TiO2-c | TiO2-mp,N2,Spin-coating,0,350,13.6,1.03,18.3,0.72
Pb; Sn,Cs; FA,I,0,,0,CzAn,1.21,Unknown,Cu,C60,Unknown,Unknown,0,,22.6,0.87,32.6,0.796
Pb,MA,I,0,0.1,0,PEDOT:PSS,1.6,DMF,Ag,PCBM-60 | BCP,Air,Spin-coating,0,90,16.8,1.03,21.1,0.771
Pb,MA,I,1,0.12,0,P3HT,1.6,DMF; DMSO,Au,PEIE | PCBM-60,Air,Spin-coating,0,,15.18,0.938,22.73,0.712
Pb,MA,I,0,0.1,0,Spiro-MeOTAD,1.6,DMF,Ag,TiO2-c | TiO2-mp,Unknown,Spin-coating,0,100,11.1,0.94,17.9,0.66
Pb,FA; MA,Br; I,1,0.059,0,PEDOT:PSS,,DMF; DMSO,Ag,PCBM-60 | bis-C60,Unknown,Spin-coating,0,100,16.62,0.99,21.67,0.77
Pb,MA,I,1,0.1,0,Spiro-MeOTAD,1.6,DMF; DMSO,Au,SnO2-np,N2,Spin-coating,0,130,17.5,1.08,21.39,0.758
Pb,MA,Br; I,1,0.08,0,PTAA,1.7,DMF; DMSO,Ag,PCBM-60 | BCP,Unknown,Spin-coating,0,100,18.4,1.14,20.3,0.796
Pb,MA,I,1,0.13,0,PEDOT:PSS,1.6,DMF; DMSO,Al,PCBM-60,N2,Spin-coating,0,100,0.4,0.35,4.5,0.26
Pb,MA,I,1,0.1,0,Spiro-MeOTAD,1.6,DMF,Au,TiO2-c,Unknown,Spin-coating,0,100,6.37,,,
Pb,FA; MA,Br; I,0,0.101,0,Spiro-MeOTAD,,DMF; DMSO >> IPA,Au,SnO2-np,N2 >> Ambient,Spin-coating >> Spin-coating,0,,16.02,1.01,22.33,0.71
Pb,Cs; FA,Br; I,0,,0,NiOx,1.55,Unknown,Ag,C60,Vacuum >> Vacuum >> Other,Thermal evaporation >> Thermal evaporation >> Vapor-solid reaction,0,,15.27,0.995,21.31,0.72
Pb; Zn,Cs,Br,0,0.1,0,none,,DMF >> Methanol,Carbon,TiO2-c | TiO2-mp,Ambient >> Ambient,Spin-coating >> Spin-coating,0,,7.66,1.485,6.34,0.813
Pb,MA,Br; I,0,0.1,0,Spiro-MeOTAD,1.76,DMF >> none,Au,TiO2-c | TiO2-mp,Air >> Air; MABr,Spin-coating >> Gas reaction,0,,8.56,1.07,12.22,0.65
Pb,Cs; FA; MA,Br; I,0,0.1,0,Spiro-MeOTAD,,DMF; DMSO >> IPA,Au,ZnO-c | ZnOS | TiO2-mp,Unknown,Spin-coating >> Spin-coating,0,,20.1,1.121,24.1,0.767
Sn,Cs,Br; I,0,0.188,0,Carbon,1.63,IPA >> Ethanol,FTO | SLG,TiO2-c | TiO2-mp,Unknown >> Unknown,Electrospraying >> Dropcasting,0,,1.08,0.575,3.413,0.548
Pb,FA; MA,Br; I,0,,0,SAM,1.6,Unknown,Ag,C60 | BCP,Unknown,Unknown,0,,23.75,1.175,23.88,0.8467
Pb,MA,I,1,0.0314,0,NiO-c,1.6,DMSO; GBL,Ag,C60 | bis-C60,Unknown,Spin-coating,0,100,17.53,1.04,22.48,0.75
Pb,MA,I,1,0.1,0,Spiro-MeOTAD,1.6,DMF; DMSO,Au,TiO2-c | TiO2-mp,N2,Spin-coating,0,100,14.18,1.043,20.799,0.65
Pb,Cs; FA; MA; Rb,I,0,0.08,0,PTAA,1.51,DMF,Cu,CdI2 | C60 | BCP,Unknown,Doctor blading,0,100,21.7,1.2,23.5,0.777
Pb,Cs; FA; MA,Br; I,1,0.1,0,Spiro-MeOTAD,,DMF; DMSO,Au,TiO2-c,N2,Spin-coating,0,100,19.74,1.14,22.63,0.766
Pb,MA,I,0,0.06,0,PEDOT:PSS,1.6,DMF >> none,Ag,C60; C70,N2 >> Vacuum,Spin-coating >> Evaporation,0,,14.04,0.946,21.01,0.706
Pb,MA,I,1,0.04,0,WO3,1.6,DMF; DMSO,Al,PCBM-60 | LiF,N2,Spin-coating,0,100,13.3,0.87,20.7,0.74
Pb,Cs,Br; I,0,,0,Spiro-OMeTAD,2.05,DMSO,Au,TiO2-c,Ar,Spin-coating,0,320,9.37,,10.5,0.712
Pb,MA,I,0,0.1,0,Spiro-MeOTAD,1.6,DMF,Au,TiO2-c | TiO2-mp,N2,Spin-coating,0,,9,0.79,20.3,0.555
Pb,MA,I,0,0.1,0,none,1.6,GBL,Carbon,TiO2-c | TiO2-mp | ZrO2-mp,Air,Drop-infiltration,0,50,8.5,0.9,16,0.59
Pb,MA,I,0,0.1,0,Spiro-MeOTAD | CANP | Spiro-MeOTAD,1.6,DMF,Au,none,Unknown,Spin-coating,0,100,18.89,1.124,22.96,0.732
Pb,MA,I,0,0.0725,0,PEDOT:PSS,1.6,DMF,Al,PCBM-60,N2,Spin-coating,0,90,12.3,0.98,17.29,0.727
Pb,MA,I,1,0.0625,0,PEDOT:PSS | MoS2,1.6,DMF; DMSO,Ag,PCBM-60 | Bphen,N2,Spin-coating,0,100,16.32,1,21.19,0.772
Pb; Sn,MA,Br; I,1,0.1,0,PEDOT:PSS,1.65,DMSO; GBL,Ag,PCBM-60 | bis-C60,Air,Spin-coating,0,100,11.5,0.94,16.31,0.75
Pb,Cs; FA,Br; I,1,0.1,0,V997,,DMF,Au,TiO2-c | PCBM-60,Air,Spin-coating,0,,14.02,0.93,20.93,0.71
Pb,MA,I,1,0.066,0,NiO-c | n-Butylamine,1.6,DMF; DMSO,Ag,C60 | BCP,Unknown,Spin-coating,0,100,18.5,1.08,22.5,0.779
Pb,MA,I,0,0.1,0,I2; KI; Propylene carbonate; Polyethylene glycol,1.82,Toluene,Pt | FTO,TiO2-mp | N719 | LPP,N2,Dipp-coating,0,,7.91,0.738,15.58,0.688
Sn,FA,I,0,,0,PTAA,1.41,Unknown,Au,TiO2-c,Unknown,Unknown,0,,27.04,1.1,30.836,0.7971
Pb,MA,I,0,0.09,0,NiO-c,1.6,DMF; DMSO,Ag,PCBM-60 | BCP,Unknown,Spin-coating,0,100,17.81,1.07,22.19,0.75
Pb,MA,I,1,0.1,0,NiO-c,1.6,DMF; DMSO,Ag,PCBM-60 | BCP,N2,Spin-coating,0,100,15.03,1.02,20.25,0.731
Pb,Cs; FA; MA,Br; I,1,0.11,0,Spiro-MeOTAD,,DMF; DMSO,Au,ZnO-np | Mg-EA,Air,Spin-coating,0,125,17.1,1.08,21.94,0.72
Pb,(PEA); MA,I,0,0.0725,1,PEDOT:PSS,,DMF; DMSO,Ag,PCBM-60 | BCP,N2,Spin-coating,0,100,6.4,1.1,9.6,0.61
Pb,MA,I,1,0.09,0,P3CT-Na,1.5,DMF; DMSO,Ag,NDP-V | C60 | BCP,N2,Spin-coating,0,,17.09,1.038,21.51,0.77
Pb,FA,I,0,,0,Unknown,1.48,Unknown,Unknown,Unknown,Unknown,Unknown,0,,24.37,,,
Pb,MA,I,0,0.25,0,S7,1.6,DMF >> IPA,Au,TiO2-c | TiO2-mp,Unknown,Spin-coating >> CBD,0,,6.9,0.83,4.8,0.43
Unknown,Unknown,Unknown,0,,0,Unknown,1.68,Unknown,Unknown,Unknown,Unknown,Unknown,0,,20.57,,,
Pb,FA,Br; I,1,,0,Spiro-OMeTAD,1.55,DMF; DMSO,Au,SnO2-c,N2,Spin-coating,0,100,24.03,,25.43,0.82
Pb,FA; MA,Br; I,1,0.09,0,Spiro-MeOTAD,,DMF; DMSO,Au,TiO2-c | TiO2-mp,Unknown,Spin-coating,0,100,18.8,1.07,23.7,0.74
Pb,FA; MA,I,0,0.1,0,Spiro-MeOTAD,1.54,DMF,Ag,TiO2-c,N2,Spin-coating,0,100,15.8,1,22.26,0.71
Pb,MA,I,0,0.1,0,Spiro-MeOTAD,1.6,DMF >> IPA,Ag,TiO2-c | TiO2-mp,N2 >> N2,Spin-coating >> CBD,0,,13.92,1.01,23.77,0.58
Pb,FA; MA,Br; I,1,0.16,0,Spiro-MeOTAD,,DMF; DMSO,Au,SnO2-c,Unknown,Spin-coating,0,,13.23,1.06,20.8,0.594
Pb,MA,I,1,0.16,0,Spiro-MeOTAD,1.6,DMSO; GBL,Au,TiO2-c | Al2O3-mp,Unknown,Spin-coating,0,85,10.23,1.01,18.99,0.533
Sn,FA,I,1,0.04,0,PEDOT:PSS,,DMF; DMSO,Ag,C60 | BCP,N2,Spin-coating,0,90,3.79,0.414,17.16,0.533
Ag; Pb,MA,Br,1,0.082,0,Spiro-MeOTAD,2.3,DMF; DMSO,Au,TiO2-c | TiO2-mp,N2,Spin-coating,0,100,1.08,0.87,2.56,0.621
Pb,Cs; DMA; FA,Br; I,0,,0,NiOx,1.75,Unknown,Au,C60,Unknown,Unknown,0,,19.14,1.32,17.26,0.84
Pb | Pb,Cs; FA; MA | Cs,Br; I | I,1,0.07,0,PTAA,,DMF; DMSO >> Toluene,Cu,C60 | BCP,N2 >> Air,Spin-coating >> Spin-coating,0,,15.07,1.11,18.97,0.71
Pb,MA,I,0,0.04,1,P3HT,1.6,DMF,Ag,TiO2-c,Unknown,Spin-coating,0,80,8.05,0.8,21.37,0.47
Pb,MA,I,0,0.16,0,TAZ-[MeOTPATh]2,1.6,DMF >> IPA,Au,TiO2-c | TiO2-mp,Unknown,Spin-coating >> CBD,0,,14.4,1,21.8,0.66
Pb,Cs; FA; MA,Br; I,1,1,0,PTAA,1.61,DMF; DMSO,Ag,C60 | BCP,N2,Spin-coating,0,,18.3,1.043,23.42,0.758
Ag; Pb,MA,Br,1,0.067,0,Spiro-MeOTAD,2.3,DMF; DMSO,Au,TiO2-c | TiO2-mp,N2,Spin-coating,0,100,1.25,1.06,3.36,0.782
Sn,FA,I,1,0.04,0,NiO-np,,DMF; DMSO,Ag,PCBM-60,Unknown,Spin-coating,0,70,3.53,0.363,17.26,0.56
Sn,Cs,I,0,,0,PEDOT:PSS,1.32,DMF; DMSO,Ag,ICBA | BCP,N2,Spin-coating,0,120,12.62,0.746,22.68,0.746
Pb,Cs; FA; MA,Br; I,1,0.07,0,Spiro-MeOTAD,,DMF; DMSO,Au,TiO2-c,Unknown,Spin-coating,0,,16.6,1.04,21.8,0.73
Pb,(PEA); Cs,I,1,0.16,0,Spiro-MeOTAD,1.73,DMSO,Au,SnO2-np,Unknown,Spin-coating,0,,11.09,1.06,14.74,0.71
Pb,FA; MA,Br; I,1,,0,Spiro-OMeTAD,1.55,DMF; DMSO,Ag,R-2.25-Fu/Lt-TiO2,N2,Spin-coating,0,150,20.06,1.09,23.29,0.79
Pb,MA,I,0,0.1,0,Spiro-MeOTAD,1.6,DMF >> IPA,Ag,TiO2-c | SrTiO3-np; TiO2-nw,Unknown,Spin-coating >> Spin-coating,0,,8.41,0.91,16.82,0.55
Pb,MA,I,0,0.09,0,Spiro-MeOTAD,1.6,DMSO >> Ethanol,Au,TiO2-c | TiO2-mp,Unknown,Spin-coating >> CBD,0,,9.51,0.87,17.3,0.63
Pb,MA,I,1,0.096,0,PEDOT:PSS,1.6,DMSO; GBL,Ag,PCBM-60; PCDTBT,N2,Spin-coating,0,95,18.51,1.1,21.41,0.8
Pb,FA; MA,Br; I,0,0.09,0,Au@SiO2-nw | Spiro-MeOTAD,,DMF; DMSO,Au,TiO2-c | TiO2-mp,N2,Spin-coating,0,100,13.88,1.018,21.4,0.637
Pb,MA,I,0,0.1,0,PEDOT:PSS,1.6,DMF; DMSO >> IPA,Ag,PCBM-60 | BCP,N2 >> N2,Spin-coating >> Spin-coating,0,,14.45,0.96,20.43,0.729
Pb; Sn,FA,I,0,0.06,0,PEDOT:PSS,1.34,DMF; DMSO >> IPA,Ag,PEIA | PCBM-60 | BCP,N2 >> N2,Spin-coating >> Spin-coating,0,,8.93,0.68,19.57,0.66
Pb,Cs; FA; MA,Br; I,1,0.16,0,PTAA,1.6,DMF; DMSO,Cu,C60 | BCP,N2,Spin-coating,0,100,17.3,1.074,20.833,0.773
Pb,MA,I,1,0.07,0,NiO-np,1.6,DMF; DMSO,Ag,PCBM-60,Unknown,Spin-coating,0,,14.2,1.028,18.78,0.723
Pb,MA,I,0,0.1,0,Spiro-MeOTAD,1.6,DMF >> IPA; TBP,Ag,ZnO-c,Unknown,Spin-coating >> CBD,0,,12.6,,,
Pb,FA; MA,Br; I,1,0.25,1,Spiro-MeOTAD,,DMF; DMSO,Au,TiO2-c | TiO2-mp,Unknown,Spin-coating,0,110,13,1.02,19.77,0.64
Pb,MA,I,0,0.0405,0,Spiro-MeOTAD,1.6,DMF,Au,ZnO-c | Al2O3-mp,N2,Spin-coating,0,25,3.02,0.798,7.4,0.51
Pb,MA,I,1,0.16,0,Spiro-MeOTAD,1.58,DMF; DMSO,Au,TiO2-c,Unknown,Spin-coating,0,100,14.3,1.05,19.2,0.714
Pb,Cs; FA; MA,Br; I,1,,0,SAB,1.55,"N,N-dimethylformamide; DMSO",Ag,C60,N2,Spin-coating,0,,24.5,,,
Pb,MA,I,1,0.1,0,Co-Porphyrin,1.56,DMF; DMSO,Au,TiO2-c | TiO2-mp,Air,Spin-coating,0,,18.1,,,
Pb,Cs; FA; MA,Br; I,1,0.067,0,CuSCN,,DMF; DMSO,Carbon-nt,TiO2-c | TiO2-mp,N2,Spin-coating,0,100,14.55,1.01,23.7,0.734
Pb,MA,I,0,0.1,0,Spiro-MeOTAD,1.6,DMF; DMSO >> IPA,Ag,TiO2-c | TiO2-mp,Unknown,Spin-coating >> Spin-coating,0,,12.6,0.97,18.7,0.691
Pb,MA,I,1,0.09,0,PEDOT:PSS,1.6,DMSO; GBL,Al,PCBM-60 | BCP,N2,Spin-coating,0,90,9.29,0.98,13.6,0.7
Pb,Cs; FA,Br; I,0,,0,Spiro-MeOTAD,,Unknown,Unknown,SnO2 Nanoparticle,Unknown,Unknown,0,,20.56,1.244,20.8,0.795
Pb,MA,I,1,0.16,0,Spiro-MeOTAD,1.59,DMF; DMSO,Au,TiO2-c | TiO2-mp,N2,Spin-coating,0,110,18.3,1.1,22.6,0.753
Pb,Cs,Br; I,0,0.09,0,PTAA,,DMF >> Ethyl acetate,Au,TiO2-c,N2 >> N2,Spin-coating >> Dipp-coating,0,,13.62,1.22,14.46,0.772
Pb,MA,I,0,0.09,0,Spiro-MeOTAD,,DMF,Ag,TiO2-c | TiO2-mp,Unknown,Spin-coating,0,90,1.22,0.69,3.88,0.46
Pb,MA,I,0,0.09,0,none,1.5,GBL,Carbon,TiO2-c | TiO2-mp | ZrO2-mp,Unknown,Drop-infiltration,0,,11.25,0.85,21.64,0.6
Pb,MA,I,0,0.1,0,P3HT,1.6,Unknown,Au,TiO2-c,N2,Spin-coating,0,110,8.5,0.776,21.4,0.51
Bi; Sb,(4ApyH),I,0,0.1,0,PEDOT,2.12,DMF,Au,PCBM-60,Unknown,Spin-coating,0,,0.29,0.52,1.52,0.37
Pb,BA; FA,I,0,0.06,0,PEDOT:PSS,1.51,DMF,Ag,PCBM-60 | BCP,N2,Spin-coating,0,110,3.22,1.03,5.76,0.54
Pb,Cs; FA; MA,Br; I,1,,0,PTAA,1.6,DMF; DMSO,Cu,PC61BM,N2,Spin-coating,0,,21.06,1.2,22.72,0.775
Pb,MA,I,1,0.06,0,Spiro-MeOTAD,1.6,DMF; DMSO,Au,FeO | PCBM-60,Unknown,Spin-coating,0,100,14.5,0.94,22.33,0.69
Pb,FA,I,1,0.1,0,NiO-c,1.48,DMF; DMSO,Ag,PCBM-60 | LiF,N2,Spin-coating,0,,14.1,0.865,0.479,0.748
Pb,MA,I,1,0.16,0,Spiro-MeOTAD,1.55,DMF,Ag,TiO2-c,N2,Spin-coating,0,100,13.99,1.031,20.34,0.667
Pb,MA,Br; I,0,0.1,0,none,1.85,DMF,Ag,AZO-c,Air,Spin-coating,0,100,1.6,0.12,1.5,0.2
Pb,MA,I,1,0.05,0,PEDOT:PSS,1.6,DMF; DMSO,Al,PCBM-60 | LiF,N2,Spin-coating,0,100,11.9,0.8,19.35,0.73
Pb,Cs,I,0,0.0625,0,none,1.68,DMF,Carbon,TiO2-c | TiO2-mp,N2,Spin-coating,0,200,8.9,0.82,16.5,0.64
Pb,MA,I,1,0.16,0,M104,1.6,DMSO; GBL,MoO3 | Ag,TiO2-c | TiO2-mp,N2,Spin-coating,0,100,14.71,1.009,20.84,0.698
Pb,MA,I,0,0.1,0,X-DVTPD,1.6,DMF >> IPA,Ag,PCBM-60 | Bphen,Unknown,Spin-coating >> Spin-coating,0,,15.34,1.05,21.15,0.691
Sn,FA,I,0,,0,Unknown,1.3,Unknown,Ag,C60 | BCP,Unknown,Unknown,0,,14.64,0.753,25.83,0.753
Pb,Cs,I,0,0.00725,0,PTB7-Th,1.73,Octane >> Octane >> Octane >> Octane,MoO3 | Ag,TiO2-c,Air >> Air >> Air >> Air,Spin-coating >> Spin-coating >> Spin-coating >> Spin-coating,0,,9.85,1.22,10.6,0.74
Pb,MA,I,0,0.1,0,PTAA,1.6,DMF; DMI >> Ethanol,Ag,C60 | BCP,Ar >> Ar,Spin-coating >> Spray-coating,0,,14.53,0.967,20.86,0.718
Pb,MA,I,1,0.12,0,Spiro-MeOTAD,1.6,DMSO; GBL,Ag,TiO2-c,N2,Spin-coating,0,85,14.1,1.04,19.9,0.68
