Repository: dayalbishnoi01-spec/perovskite-pce-predictor

File: perovskite_15.csv (part 2 of 95)
B_Ion,A_Ion,C_Ion,AntiSolvent,Cell_Area,Solv_Anneal,HTL,Bandgap,Solvents,Backcontact,ETL,Synth_Atm,Dep_Procedure,Is_Module,Anneal_Temp,PCE,Voc,Jsc,FF
Pb,Cs,Br; I,1,0.0672,0,NiO-np,,DMF; DMSO,Ag,ZnO | C60,N2,Spin-coating,0,,11,1.1,17,0.742
Pb,Cs; FA; MA,Br; I,1,,0,Spiro-MeOTAD | MoO3,,DMF; DMSO,Ag,SnO2-np,Unknown,Spin-coating,0,100,17.78,1.105,22.74,0.707
Pb,MA,I,1,0.09,0,Spiro-MeOTAD,1.6,DMF; DMSO,Au,SnO2-c,N2,Spin-coating,0,100,17.81,1.05,22.2,0.763
Pb,MA,I,1,0.45,0,PEDOT:PSS,1.6,DMSO; GBL,AZO,PCBM-60 | ZnO-np,N2,Spin-coating,0,100,10.12,0.9,14.2,0.792
Pb,FA,I,0,,0,Spiro-OMeTAD,1.55,Unknown,Ag,M13-SnO2,Unknown,Unknown,0,,17.35,,,
Pb,FA,I,0,,0,Spiro-OMeTAD,1.547,Unknown,Ag,SnO2-c,Unknown,Unknown,0,,24.12,1.158,24.3,
Pb,MA,I,0,0.1,0,Spiro-MeOTAD,1.53,DMF >> none,Au,TiO2-c | TiO2-mp,Air >> Air; MAI,Spin-coating >> Gas reaction,0,,13.5,0.9,19.9,0.76
Pb,FA,I,0,,0,Spiro-OMeTAD,1.48,Unknown,Ag,SnO2-c,Ambient air,Spin-coating,0,,22.84,,,
Pb,MA,I,1,0.09,0,P3CT-N,1.6,DMF; DMSO,Cu,PCBM-60 | C60 | BCP,N2,Spin-coating,0,80,18.39,1.07,21.92,0.78
Pb,Cs,I,0,,0,Spiro-OMeTAD,1.7,Unknown,Au,TiO2-c,Unknown,Unknown,0,,17.01,1.07,20.49,0.7752
Pb,MA,I,0,0.09,0,PEDOT:PSS,1.55,DMF,Al,F8BT | C60,N2,Spin-coating,0,95,13.1,0.967,21.71,0.63
Pb,MA,I,0,0.096,0,PTAA,1.6,DMF,Au,ZnO-np,Air,Spin-coating,0,100,17.7,1.13,20.1,0.78
Mg; Pb,MA,I,0,0.09,0,Spiro-MeOTAD,,DMF,Au,TiO2-c,N2,Spin-coating,0,100,5.1,0.8,10.4,0.607
Pb,MA,I,1,0.0925,0,Spiro-MeOTAD,1.6,DMF,Ag,SnO2-c,Dry air,Spin-coating,0,100,16.1,1.06,22.5,0.77
Pb,MA,I,1,0.1,0,Spiro-MeOTAD,1.59,DMSO; GBL,Au,CdS,Unknown,Spin-coating,0,80,4.2,1.035,13.097,0.306
Pb,MA,I,0,0.049,0,Spiro-MeOTAD,1.6,DMF >> IPA,Au,TiO2-c,N2 >> N2,Spin-coating >> Spin-coating,0,,10.72,0.97,18.36,0.602
Pb,MA,I,0,0.0625,0,Spiro-MeOTAD,1.6,DMF >> IPA,Ag,TiO2-c | TiO2-mp,Unknown,Spin-coating >> Spin-coating,0,,11.33,0.96,20,0.59
Pb,FA,I,0,,0,Spiro-OMeTAD,1.5,Unknown,Au,SnO2-c,Unknown,Unknown,0,,23.73,,24.6,
Pb,FA; MA,Br; I,1,0.1,0,X59,,DMF; DMSO,Au,TiO2-c | TiO2-mp,Unknown,Spin-coating,0,100,19.8,1.13,23.4,0.73
Pb,Cs; FA; MA,Br; I,1,0.1,0,EH44,,DMF; DMSO,MoO3 | Al,SnO2-np,N2,Spin-coating,0,100,12.19,1.023,20.54,0.58
Pb,MA,I,0,0.051,0,PEDOT:PSS,1.6,DMF,Ag,PCBM-60 | TmPyPB,N2,Spin-coating,0,100,26.3,0.84,0.132,0.75
Pb; Sn | Pb; Sn,FA; MA | (PEA),I | I,1,0.16,0,Spiro-MeOTAD,1.26,DMF; DMSO >> IPA,Au,TiO2-c,Unknown >> Unknown,Spin-coating >> Spin-coating,0,,15.5,0.77,26.6,0.757
Pb,Cs; FA; MA,Br; I,1,0.16,0,PTAA,1.6,DMF; DMSO,Cu,C60 | BCP,N2,Spin-coating,0,100,15.93,1.037,19.989,0.768
Pb,Cs; FA; MA,Br; I,1,1,0,PEDOT:PSS,,DMF; DMSO,Ag,C60 | BCP,N2,Spin-coating,0,105,10,,,0.6
Pb,MA,I,0,0.1,0,PEDOT:PSS,1.6,GBL,Al,PCBM-60 | BCP,Unknown,Spin-coating,0,100,3.13,1.06,6.2,0.47
Pb,Cs; FA,Br; I,0,,0,Spiro-MeOTAD,1.678,Unknown,Unknown,SnO2-np,Unknown,Unknown,0,,18.83,1.176,20.36,0.786
Pb,MA,I,0,0.1,0,PEDOT:PSS,1.6,DMF,Al,PCBM-60 | LiF,Air,Spin-coating,0,100,11.8,0.959,14.6,0.772
Pb,MA,I,1,0.16,0,PEDOT:PSS,1.6,DMF; NMP,Mg | Ag,Fullerene @ F2,Air,Spin-coating,0,80,12.3,0.91,18.9,0.74
Pb,MA,I,0,0.12,0,Spiro-MeOTAD,1.6,DMF,Au,TiO2-c,Unknown,Spin-coating,0,,1.74,0.89,7.21,0.271
Pb,MA,I,0,0.1,0,Spiro-MeOTAD,1.6,DMF,Au,TiO2-c | TiO2-mp,Air,Spray-coating,0,100,2.82,0.96,4.94,0.59
Pb,MA,I,0,0.1,0,PEDOT:PSS,1.6,DMF,Ag,PCBM-60 | Bphen,N2,Spin-coating,0,100,13.08,0.93,19.26,0.73
Pb,MA,I,0,0.09,0,Spiro-MeOTAD,1.6,DMF; DMSO >> IPA,Au,TiO2-c | TiO2-mp,Unknown,Spin-coating >> Spin-coating,0,,10.76,0.86,19.63,0.682
Pb,MA,I,1,0.1,0,Spiro-MeOTAD,1.6,DMF,Au,TiO2-c,Air,Spin-coating,0,100,17.98,,,
Pb,Cs; FA; MA,Br; I,1,0.2,0,Spiro-MeOTAD,,DMF; DMSO,Au,TiO2-c | TiO2-mp,N2,Spin-coating,0,100,20.9,1.13,22.7,0.82
Pb,MA,I,0,0.1,0,Spiro-MeOTAD,1.6,DMF >> IPA,MoO3 | Al,ZnO-c | ZnO-nw | TiO2-c,N2 >> N2,Spin-coating >> Spin-coating,0,,10.1,0.021,0.94,0.51
Pb,MA,I,0,0.08,0,PEDOT:PSS,1.6,DMF,Ag,PCBM-60 | BCP,N2,Spin-coating,0,90,17.31,0.13,24.36,0.69
Pb,MA,I,0,1,0,PEDOT:PSS,1.6,DMSO; GBL,Ag,C60 | BCP,Air,Ultrasonic spray,0,120,8.26,0.76,17.86,0.607
Pb,FA; MA,Br; I,1,0.09,0,P3CT-Na,,DMF; DMSO,Ag,PDI-V | C60 | BCP,Unknown,Spin-coating,0,,20.17,1.093,22.24,0.83
Pb,FA; MA,Br; I,0,0.1,0,NiO-np,,DMF; DMSO >> IPA,Au,TiO2-c | TiO2-mp,Unknown,Spin-coating >> Spin-coating,0,,,,,
Pb,MA,I,0,0.1,0,P3HT,1.55,DMF >> IPA,Au,TiO2-c | TiO2-mp,N2 >> N2,Spin-coating >> CBD,0,,16.81,1.02,22.725,0.725
Pb,MA,I,1,0.1,0,Spiro-MeOTAD,1.6,DMF; DMSO,Ag,SnO2-np,Unknown,Spin-coating,0,100,17.47,1.05,22.8,0.73
Pb,Cs; FA,I,0,0.09,0,Spiro-MeOTAD,,IPA >> DMF >> none,Au,TiO2-c | C60,N2 >> N2 >> FAI; Vacuum,Spin-coating >> Spin-coating >> Gas reaction,0,,14.23,0.89,22.88,0.699
Pb,MA,I,0,0.0912,0,Spiro-MeOTAD,1.6,acetonitrile; Methylamine >> IPA,Ag,TiO2-c | C60,Dry air >> Dry air,Spin-coating >> Spin-coating,0,,17.8,1.08,22.4,0.74
Pb,MA,I,0,0.0651,0,MoO3 | TaTm,1.5,none,Ag,C60 | BCP,Vacuum,Co-evaporation,0,,15.8,1.034,21,0.73
Pb,MA,I,0,0.172,0,Spiro-MeOTAD,1.6,DMF >> IPA >> IPA,Au,TiO2-c | TiO2-mp,Unknown,Spin-coating >> CBD >> Spin-coating,0,,13.31,1.081,18.92,0.651
Pb,FA; MA,Br; I,1,0.126,0,NiO-c,1.6,DMF; DMSO,Au,SnO2-c,Unknown,Spin-coating,0,100,7.8,0.72,20.8,0.52
Pb,MA,Br; I,1,0.03,0,PTAA,,DMSO; GBL,Au,TiO2-c,Unknown,Spin-coating,0,,5.47,1.06,16.64,0.31
Pb,MA,I,1,0.1,0,CuS,1.58,DMSO,Au,TiO2-c | TiO2-mp,Unknown,Spin-coating,0,100,11.39,0.83,19.83,0.69
Pb,Cs,Br,0,,0,Unknown,2.31,Unknown,Carbon,TiO2-c | TiO2-mp,Unknown,Unknown,0,,8.91,1.4,8.26,0.7701
Pb,MA,I,1,0.09,0,Spiro-MeOTAD,1.6,DMSO; GBL,Au,TiO2-c,N2,Spin-coating,0,100,15,1.08,21.8,0.64
Pb,FA; MA,Br; I,1,0.159,0,Spiro-MeOTAD,,DMF; DMSO,Au,TiO2-c | TiO2-mp,N2,Spin-coating,0,100,12.3,1.04,18.7,0.64
Pb,MA,I,1,0.1,0,PEDOT:PSS,1.6,DMSO; GBL,Al,PCBM-60 | LiF,N2,Spin-coating,0,100,16.77,0.974,20.5,0.84
Pb,MA,Br,0,0.09,0,Spiro-MeOTAD,,DMSO,Au,TiO2-c | TiO2-mp | D149,Unknown,Spin-coating,0,110,1,0.84,2,0.579
Pb,FA; MA,I,1,0.045,0,Spiro-MeOTAD,1.57,DMF; DMSO,Ag,SnO2-np,N2,Spin-coating,0,,16.21,1.04,22.53,0.689
Pb,Cs; FA; MA,Br; I,0,,0,Spiro-OMeTAD,1.56,Unknown,Au,TiO2-c | TiO2-mp,Ambient air,Antisolvent-quenching,0,100,20.99,1.074,25.12,0.778
Pb,MA,I,0,0.1,0,none,1.6,GBL,Carbon,TiO2-c | TiO2-mp | ZrO2-mp,Air,Drop-infiltration,0,60,4.86,0.77,17.26,0.366
Pb,MA,I,1,0.09,0,Spiro-MeOTAD,1.6,DMF,Ag,SnO2-c,N2,Spin-coating,0,100,18.2,1.07,22.9,0.74
Pb,Gu; MA,I,0,,0,Spiro-OMeTAD,1.6,Unknown,Au,SnO2-c,Unknown,Unknown,0,,14.55,1.05,,
Pb,Cs; FA; MA,Br; I,0,0.09,0,Spiro-MeOTAD,,DMF; DMSO >> IPA,Ag,SnO2-np | PEG; SnO2-mp,N2 >> Air,Spin-coating >> Spin-coating,0,,20,1.1,20,0.744
Pb,Cs; FA; MA,Cs; FA; MA,0,0.09,0,Spiro-MeOTAD,1.63,DMF; DMSO; GBL,Au,SnO2,N2,Slot-die coating,0,100,8.89,0.878,19.33,0.46
Pb,MA,I,1,0.1,0,PEDOT:PSS,1.6,DMF,MoO3 Ã¢Ë†Â£ Au Ã¢Ë†Â£ Ag Ã¢Ë†Â£ MoO3 | Alq3,PCBM-60,N2,Spin-coating,0,95,3.95,0.818,10.26,0.47
Pb,FA; MA,I,0,0.17,0,Spiro-MeOTAD,1.516,DMF,Au,TiO2-c | Al2O3-mp | NiO-np,Air,Spin-coating,0,130,20.21,1.051,24.83,0.774
Pb,HA; MA,I,0,0.1,0,Spiro-MeOTAD,1.96,DMF; DMSO,Au,TiO2-c | TiO2-mp,Unknown,Spin-coating,0,100,5.6,0.73,11.962,0.642
Pb,MA,I,0,0.1,0,PEDOT:PSS,1.6,DMF,Al,PCBM-60,N2,Spin-coating,0,65,4.1,0.52,16.1,0.491
Pb,FA; MA,Cl; I,0,,0,Spiro-OMeTAD,1.55,IPA,MoO3 | Ag,SnO2-c,N2,Spin-coating,0,150,21,,,
Pb,MA,I,1,0.16,0,PEDOT:PSS,1.58,DMF; DMSO,Cu,C60 | BCP,N2,Spin-coating,0,100,7.04,0.624,18.775,0.601
Pb; Sn,FA,I,1,0.1,0,PEDOT:PSS,1.39,DMSO; GBL,Ag,PCBM-60 | bis-C60,N2,Spin-coating,0,100,10.27,0.75,19.48,0.703
Pb,Cs; FA; MA,Br; I,1,0.13,0,Spiro-MeOTAD,,DMF; NMP,Au,SnO2-np,Air,Spray-coating,0,100,4.08,0.92,12.84,0.343
Pb,FA,I,0,,0,Unknown,1.5,Unknown,Unknown,SnO2 w/ BTDOH,Unknown,Unknown,0,,23.94,1.15,25.87,0.8047
Pb,MA,I,1,0.1,0,PEDOT:PSS,1.58,DMSO; GBL,Ag,PDPT,Unknown,Spin-coating,0,100,7.6,0.76,22.9,0.44
Pb,MA,I,0,0.0706,0,VOx | Cu phtalocyanine,1.6,none >> IPA,Ag,C60 | BCP,Vacuum >> N2,Evaporation >> Spin-coating,0,,16.85,1.015,22.15,0.748
Pb,FA; MA,Br; I,1,0.0256,0,PCDTBT,,DMF; DMSO,Au,TiO2-c | TiO2-mp,N2,Spin-coating,0,100,14.3,1.04,20.7,0.63
Pb,FA; MA,Br; I,1,0.16,0,Spiro-MeOTAD,1.6,DMF; DMSO,Au,TiO2-c | TiO2-mp,N2,Spin-coating,0,100,16.53,1.1,20.16,0.74
Pb,Cs,Br; I,0,0.1,0,Spiro-MeOTAD,,DMF; DMSO,Au,TiO2-c | TiO2-mp,N2,Spin-coating,0,,11.51,1.11,14.61,0.71
Pb,Cs; FA; MA,Br; I,1,0.1,0,Spiro-MeOTAD,,DMF; DMSO,Au,NDI; SnO2-np,Unknown,Spin-coating,0,120,16.81,1.052,20.35,0.726
Pb,MA,I,1,0.09,0,PEDOT:PSS | PEDOT:PSS,1.6,DMSO; GBL,Ag,PCBM-60 | PEI,Air,Spin-coating,0,100,3.13,0.47,12.09,0.55
Pb,Cs; FA; MA,Br; I,1,0.049,0,"N2',N2',N7',N7'-tetrakis(4-methoxyphenyl)spiro[fluorene-9,9'-xanthene]-2',7'-diamine",,DMF; DMSO,Au,TiO2-c,N2,Spin-coating,0,100,1.1,0.88,3.8,0.32
Pb,Cs; FA,Br; I,0,,0,MeO-2PACz,1.55,Unknown,Ag,C60,Vacuum >> N2 >> N2,Thermal evaporation >> 2DSI treatment >> Vapor-solid reaction,0,,19.15,,,
Pb,MA,I,0,0.1,0,Spiro-MeOTAD,1.6,DMF >> IPA,Au,TiO2-c | TiO2-mp,N2 >> N2,Spin-coating >> CBD,0,,11.04,0.834,18.906,0.7
Pb,MA,I,1,0.1,0,TPAC2M,1.6,DMSO; GBL,Al,PCBM-60 | ZnO-np,N2,Spin-coating,0,,15.2,0.98,21.68,0.72
Pb,Cs; FA; MA,I,0,,0,Spiro-OMeTAD,1.51,ethyl acetate,Au,SnO2-c,Air >> Air,Two-step deposition >> Spin-coating,0,,25.01,,,
Pb,Cs,Br; I,0,0.09,0,P3CT,1.92,DMSO,Ag,PCBM-60 | C60 | BCP,N2,Spin-coating,0,,11.97,1.113,15.473,0.685
Pb,MA,I,1,0.1,0,Spiro-MeOTAD,1.6,DMSO; GBL,Au,TiO2-c | TiO2-mp,Unknown,Spin-coating,0,100,15.51,1.09,19.95,0.71
Pb,MA,I,1,0.11,0,DMZ,1.6,DMF; DMSO,Ag,PCBM-60 | BCP,Unknown,Spin-coating,0,100,17.48,,,
Pb,MA,I,0,0.06,0,Spiro-MeOTAD,1.6,DMF >> IPA,Au,TiO2-c | TiO2-mp,Air >> Air,Spin-coating >> CBD,0,,9.4,0.945,15.8,0.63
Pb,Cs; FA; MA,Br; I,1,0.09,0,RCP-BTT,,DMF; DMSO,Au,TiO2-c | TiO2-mp,Unknown,Spin-coating,0,100,14.82,1.09,19.71,0.69
Pb,MA,I,0,0.09,0,Spiro-MeOTAD,1.6,DMF >> IPA,Au,TiO2-c | TiO2-mp,Air >> Air,Spin-coating >> Spin-coating,0,,,0.86,18,
Pb,MA,I,1,0.1,0,Spiro-MeOTAD,1.6,DMF,Au,TiO2-c | TiO2-mp,N2,Spin-coating,0,100,18.83,1.08,22.93,0.76
Pb,MA,I,0,0.09,0,Spiro-MeOTAD,1.5,DMF >> IPA,Au,TiO2-c | TiO2-mp,Unknown,Spin-coating >> CBD,0,,12.97,1.09,21.08,0.56
Pb,MA,I,1,0.1,0,Spiro-MeOTAD,1.6,DMF,Au,TiO2-c | TiO2-mp,N2,Spin-coating,0,,16.3,1.05,20.5,0.755
Pb,MA,I,1,0.1,0,2EGO-PPV,1.6,DMF; DMSO,Cu,PCBM-60 | BCP,N2,Spin-coating,0,100,5,0.95,7.1,0.741
Pb,MA,Br,0,0.0831,0,Spiro-MeOTAD,,DMF >> none,Au,TiO2-c,N2 >> MABr,Spin-coating >> Closed space sublimation,0,,4,1.26,5.05,0.62
Pb; Sn,FA; MA,I,0,,0,Unknown,1.25,Unknown,Unknown,Unknown,Unknown,Unknown,0,,19.16,0.829,,
Pb,MA,I,0,0.1,0,PTAA | PEDOT:PSS,1.6,DMF >> IPA,Au,ZnO-np,Air,Spin-coating >> CBD,0,,13.17,0.98,19.22,0.699
Pb,MA,I,1,0.1,0,Spiro-MeOTAD,1.6,DMSO; GBL,MoO3 | Ag,TiO2-c,N2,Spin-coating,0,100,19.15,1.14,22.26,0.75
Pb,MA,I,0,0.1,0,Spiro-MeOTAD,1.6,DMF >> IPA,Au,TiO2-c,Unknown,Spin-coating >> Spin-coating,0,,13.9,1.03,19.28,0.7
Pb,MA,I,0,0.06,0,PTAA,1.6,DMF,Au | MoO3,TiO2-c,N2,Spin-coating,0,90,8.9,0.91,15,0.653
Pb,FA; MA,Br; I,1,0.09,0,Spiro-MeOTAD,,DMF; DMSO,Au,TiO2-c | TiO2-mp,Air,Spin-coating,0,100,,,,
Pb,MA,I,0,0.1,0,PEDOT:PSS | Graphene oxide,1.6,DMF,Ag,PCBM-60 | Bphen,N2,Spin-coating,0,100,14.35,1,20.76,0.69
Pb,MA,I,0,0.09,0,Spiro-MeOTAD,1.6,DMF >> IPA,Au,ZnO-c | Al2O3-c | TiO2-mp,Unknown,Spin-coating >> CBD,0,,14.29,1,18.42,0.59
Mn; Pb,MA,I,0,0.0314,0,PEDOT:PSS,,Unknown,Ag,PCBM-60 | bis-C60,Unknown,Dropcasting,0,,6.2,,,
Pb,MA,I,1,0.1,0,Spiro-MeOTAD,1.56,DMF; DMSO,MoO3 | Ag,TiO2-c,N2,Spin-coating,0,100,15.87,,,
Pb,MA,I,1,,0,Spiro-OMeTAD,1.584,DMF/DMSO,Ag,SnO2-c,Ambient air,Spin-coating,0,100,17.87,1.103,22.41,0.723
Pb,MA,I,1,0.077,0,NiO-np,1.6,DMSO; GBL,Ag,PCBM-60 | BCP,N2,Spin-coating,0,100,15,1.04,19.28,0.747
Pb,MA,I,1,0.16,0,BTT-3,1.6,DMF,Au,TiO2-c | TiO2-mp,N2,Spin-coating,0,100,18.2,1.065,21.9,0.767
Pb,FA; MA,Br; I,0,,0,Spiro-OMeTAD,1.55,Unknown,Ag,SnO2-c,Unknown,Unknown,0,,19.56,1.11,23.19,0.76
Pb,MA,I,0,0.06,0,Spiro-MeOTAD,1.6,DMF; DMSO >> IPA,Au,TiO2-c | TiO2-mp,N2 >> N2,Spin-coating >> Spin-coating,0,,6.67,0.74,13.35,0.65
Pb,MA,I,0,0.078,0,Spiro-MeOTAD,1.6,DMF >> IPA,Ag,TiO2-c,Unknown,Spin-coating >> Spin-coating,0,,13.05,1.05,20.41,0.612
Pb,MA,I,0,0.119,0,Pyridine | Spiro-MeOTAD,1.58,DMF >> IPA,Au,TiO2-c | TiO2-mp,Dry air >> Dry air,Spin-coating >> Spin-coating,0,,12.6,0.99,19.2,0.65
Pb,MA,I,0,0.09,0,Spiro-MeOTAD,1.6,DMF,Au,Al2O3-c,Unknown,Spin-coating,0,,13.2,0.97,22.5,0.569
Pb,MA,I,1,0.14,0,Spiro-MeOTAD,1.6,DMF; DMSO,MoOx | Ag | MoOx,TiO2-c,Unknown,Spin-coating,0,65,12.45,1.003,18.29,0.68
Pb,MA,I,1,0.12,0,Spiro-MeOTAD,1.5,DMF; DMSO,Ag,none,Air,Spin-coating,0,100,10.05,0.944,20.46,0.572
Pb,MA,I,1,,0,Unknown,1.6,DMF; DMSO,Carbon,TiO2-c | TiO2-mp,Ambient air,Spin-coating,0,100,7.12,,13.1,
Pb,Cs; FA; MA,Br; I,1,0.105,0,PTAA,,DMF; DMSO,Ag,C60 | BCP,N2,Spin-coating,0,100,17.42,1.08,21.753,0.74
Pb,MA,I,1,0.125,0,PEDOT:PSS,1.6,DMF; GBL,Ag,PCBM-60 | BCP,Unknown,Spin-coating,0,100,14,0.98,19,0.792
Pb,MA,I,0,0.09,0,PEDOT:PSS | Au@SiO2-nw,1.6,DMF,Al,PCBM-60,N2,Spin-coating,0,100,15.6,1.04,20.7,0.72
Pb,Cs; FA; MA,Br; I,1,0.049,0,Spiro-MeOTAD,,DMF; DMSO,Au,TiO2-c,N2,Spin-coating,0,100,16.4,1.062,21.7,0.694
Pb,Cs; FA,I,0,,0,NiOx | Me-4PACz,1.66,Unknown,BCP | Cu,PC61BM,Ambient air,Evaporation,0,,24.2,1.296,22.02,0.8479
Sn,FA; MA,I,0,,0,PEDOT:PSS,1.32,Unknown,Ag,C60,Unknown,Unknown,0,,6.62,0.542,21.31,0.5732
Pb,MA,I,1,0.1,0,P3CT-Na,1.6,DMF; DMSO,Ag,PCBM-60,Unknown,Spin-coating,0,,13.03,1.03,18.82,0.671
Pb,FA; MA,I,1,0.09,0,Spiro-MeOTAD,,DMF; DMSO,Au,SnO2-c,Unknown,Spin-coating,0,100,15.9,1.05,21.3,0.71
Pb,MA,I,1,0.09,0,PEDOT:PSS,1.6,DMF; DMSO,Ag,PCBM-60,Unknown,Spin-coating,0,95,15.85,1.07,20.58,0.72
Pb,MA,I,0,0.16,0,Spiro-MeOTAD,1.6,DMF >> IPA,Ag,TiO2-c | TiO2-mp,Air >> Air,Spin-coating >> CBD,0,,2.55,0.859,8.58,0.346
Pb,Cs; FA; MA,I,0,,0,Spiro-OMeTAD,1.55,Unknown,Au,TiO2-c | TiO2-mp,Unknown,Unknown,0,,17.79,1.07,24.21,0.6868
Pb,Cs; FA; MA,Br; I,1,,0,PTAA,1.74,DMF; DMSO,Ag,PCBM-60,N2,Spin-coating,0,100,17.6,1.24,18.3,0.775
Pb,MA,I,0,0.16,0,Spiro-MeOTAD,1.6,DMF >> IPA,Carbon,TiO2-c | TiO2-mp,Unknown,Spin-coating >> Spin-coating,0,,5.91,0.999,16.75,0.353
Pb,(oF1PEA); MA,I,0,0.13,0,PEDOT:PSS,2.5,DMF,Al,PCBM-60,Air,Spin-coating,0,60,0.42,0.45,1.84,0.529
Pb,MA,I,0,0.16,0,PEDOT:PSS,1.6,DMF,Al,PCBM-60 | LiF,N2 >> N2,Spin-coating,0,100,9.9,0.85,16.7,0.7
Pb,MA,I,1,0.09,0,Spiro-MeOTAD,1.6,DMF,Au,TiO2-c | TiO2-mp,Unknown,Spin-coating,0,100,11.3,0.93,18.8,0.65
Pb,Cs; FA; MA,Br; I,0,0.09,0,P3HT,,DMF,Au,TiO2-c | TiO2-mp,Unknown,Spin-coating,0,155,4.4,0.94,13.6,0.35
Pb,Cs; FA,Cl; I,1,,0,Spiro-OMeTAD,1.55,DMF; DMSO,Au,TiO2-c,Ambient air,Spin-coating,0,150,24.32,1.19,25.32,0.809
Sn,FA; PEA,Br; I,1,,0,PEDOT:PSS,1.5,SnI2 solution in DMF/DMSO,Ag,PC61BM,N2,Spin-coating,0,,7.64,0.521,22.15,0.6618
Pb,Cs; FA; GU,Br; I,1,0.06,0,Spiro-MeOTAD,,DMF; DMSO,Au,TiO2-c,Unknown,Spin-coating,0,120,7.51,1.06,12.1,0.591
Pb,MA,I,0,0.1,0,Spiro-MeOTAD,1.6,DMF,Au,TiO2-c,Unknown,Spin-coating,0,140,,,,
Pb,FA; MA,I,1,0.08,0,DTP-C6Th,,DMF; DMSO >> Chlorobenzene,Au,SnO2-c | C60-SAM,N2 >> N2,Spin-coating >> Spin-coating,0,,20.36,1.12,22.96,0.794
Pb,MA,I,1,0.16,0,Spiro-MeOTAD,1.6,DMF; DMSO,Au,TiO2-c | TiO2-mp,Air,Spin-coating,0,100,4,0.92,10.6,0.44
Pb,MA,I,0,0.0725,0,PEDOT:PSS,1.6,DMF,Ag,PCBM-60 | Bphen | Cs2CO3,N2,Spin-coating,0,,12.32,0.9,19.28,0.71
Pb,MA,I,0,0.1,0,Spiro-MeOTAD,1.6,DMF >> IPA,MoO3 | Al,TiO2-c,Ar >> Ar,Spin-coating >> Spin-coating,0,,14.3,0.96,21.2,0.7
Pb,Cs; FA; MA,Br; I,1,0.1,0,Spiro-MeOTAD,,DMF; DMSO,Au,TiO2-c | TiO2-mp,N2,Spin-coating,0,100,14.48,1.043,19.64,0.707
Pb,MA,I,1,0.16,0,Spiro-MeOTAD,1.6,DMF,Au,TiO2-c,Unknown,Spin-coating,0,,15.4,1,21.9,0.7
Pb,MA,I,1,0.1,0,SCZF-5,1.6,DMSO; GBL,MoO3 | Ag,TiO2-c,N2,Spin-coating,0,100,14.1,,,
Pb,MA,I,0,0.1,0,PEDOT:PSS,1.6,DMF,Al,PCBM-60 | C60 | BCP,N2,Spray-coating,0,100,4.78,0.74,12.4,0.52
Pb,FA; MA,Br; I,0,,0,Spiro-OMeTAD,1.55,hexane,Au,SnO2-c,Ambient air,Spin-coating,0,,20.49,1.08,23.81,0.801
Unknown,Unknown,Unknown,0,,0,Unknown,,Unknown,Unknown,Unknown,Unknown,Unknown,0,,,,,
Pb,MA,I,1,0.094,0,Spiro-MeOTAD,,DMF; DMSO,Au,TiO2-c | TiO2-mp,Unknown,Spin-coating,0,100,7.68,0.97,8.72,0.378
Pb,MA,I,1,,0,AgSCN,1.55,Unknown,Ag,PCBM-60,N2,Spin-coating,0,,16.66,1.14,19,0.7701
Pb,MA | FA,Br; I,1,0.16,0,2PACz,1.713,2-methoxyethanol; acetonitrile; NMP; DMF,Cu,C60 | BCP,Unknown,Slot-die coating,0,,15.77,1.183,18.561,0.718
Pb,Cs; FA,I,1,,0,PTAA,1.55,DMF; DMSO; NMP,Au grids/PH1000 | Ag,PC61BM,N2,Spin-coating,0,120,19.17,1.11,21.82,0.7899
Pb,MA,I,1,0.11,0,Spiro-MeOTAD,1.6,DMF; DMSO,Au,TiO2-c | TiO2-mp,Unknown,Spin-coating,0,,18.5,1.07,22.85,0.752
Pb,MA,I,1,0.1,0,Spiro-MeOTAD,1.6,DMSO,AgAl,TiO2-c,Unknown,Spin-coating,0,100,15.53,0.99,22.09,0.71
Pb,Cs; FA; MA,Br; I,0,,0,Spiro-OMeTAD,1.55,Unknown,FTO | Au,SnO2 w/ 2% GQD | ZnO,Unknown,Unknown,0,,18.31,1.133,22.45,0.72
Pb,MA,I,1,0.07,0,Co0.878Cu0.122O,1.6,DMF; DMSO,Ag,PCBM-60,Dry air,Spin-coating,0,,8.76,0.95,15.96,0.578
Pb,MA,I,1,0.15,0,Spiro-MeOTAD,1.6,DMF; DMSO,Ag,TiO2-c | PCBM-60,N2,Spin-coating,0,50,15,1.02,22.2,0.66
Pb,Cs; FA; MA,Br; I,1,0.12,0,Spiro-MeOTAD,,DMF; DMSO,Au,TiO2-c | NiO-np,Unknown,Spin-coating,0,100,19.42,1.11,23.25,0.758
Pb,FA; MA,I,1,0.08,0,Spiro-MeOTAD,,Unknown,Au,SnO2-c | C60-SAM,N2,Spin-coating,0,100,,,,
Pb,MA,I,1,0.1,0,PDCBT | MoO3,1.6,DMF; DMSO,Ag,TiO2-np | PCBM-60,N2,Spin-coating,0,110,17.2,,,
Pb,MA,I,0,0.09,0,BzTA,1.6,DMF >> IPA,Carbon,TiO2-c | TiO2-mp,Air >> Air,Spin-coating >> CBD,0,,0.93,0.914,2.14,0.48
Pb,FA; MA,I,0,,0,Spiro-OMeTAD,1.55,DMF; DMSO >> IPA,Ag,SnO2 w/ AMO,Ambient air >> Ambient air,Spin-coating >> Spin-coating,0,,21.4,1.1,24.31,0.8016
Pb,Cs; FA,I,0,,0,Spiro-OMeTAD,1.5,Unknown,Ag,SnO2-c,Unknown,Unknown,0,,23.75,,,0.8524
Pb,FA,I,0,0.123,0,Spiro-MeOTAD,1.48,DMF >> IPA,Au,TiO2-c | TiO2-helices,Unknown,Spin-coating >> CBD,0,,12.03,0.912,19.88,0.66
Pb,MA,I,1,0.1,0,Spiro-MeOTAD,1.6,DMSO; GBL,Au,TiO2-c | TiO2-mp,N2,Spin-coating,0,,17.1,1.01,21.9,0.772
Pb,MA,I,0,0.1,0,PEDOT:PSS,1.6,DMF; DMSO,Au,PCBM-60 | BCP,Unknown,Spin-coating,0,100,15.92,1.013,19.87,0.79
Pb,Cs; HA,I,0,0.09,0,Spiro-MeOTAD,,DMF; DMSO,Au,TiO2-c | TiO2-mp,N2,Spin-coating,0,,0.103,0.327,0.682,0.462
Pb,MA,I,1,0.1,0,Spiro-MeOTAD,1.56,DMF; DMSO,Au,TiO2-c | TiO2-mp,Ar,Spin-coating,0,100,17.5,1.03,23.7,0.7
Pb,Cs; FA; MA,I,0,0.35,0,LiNiO-c,,DMSO,Al,PCBM-60,Ar,Spin-coating,0,,20.5,1.08,24.35,0.765
Pb,MA,I,0,0.1,0,NiO-c | NiO-nw,1.6,DMF >> DMF; IPA,Ag,PCBM-60 | BCP,Unknown,Spin-coating >> Spin-coating,0,,14.78,1.03,21.83,0.74
Pb,MA,I,0,0.051,0,PEDOT:PSS,1.6,DMF,Ag,PCBM-60 | TmPyPB,N2,Spin-coating,0,100,24.8,0.76,0.133,0.76
Pb,MA,I,0,0.1,0,PEDOT:PSS,1.6,DMF,Al,GDY-Tz-CH2(CH2)16CH3; PCBM-60 | C60,Unknown,Spin-coating,0,,19.26,1.05,23.7,0.773
Pb,FA,Br; I,0,,0,Spiro-OMeTAD,1.56,DMF; DMSO >> IBA,Au,SnO2-c,Air >> Air,Spin-coating >> Spin-coating,0,,,,,
Pb,MA,I,0,0.1,0,Spiro-MeOTAD,1.6,DMF,Au,TiO2-c | TiO2-mp | Al2O3-c,Air,Spray-coating,0,110,12.79,0.93,21.56,0.64
Pb,MA,I,1,0.1,1,NiO-np,1.6,DMF,Ag,C60; PCBM-60 | Zr(acac)4,N2,Spin-coating,0,100,16.74,,,
Pb,MA,I,0,0.159,0,Spiro-MeOTAD,1.6,DMF; DMSO,Au,TiO2-c | TiO2-mp,N2,Spin-coating,0,100,18.1,1.074,21.9,0.779
Pb; Sn,Cs; FA,I,1,0.04,0,PEDOT:PSS,1.2,DMF,Ag,PCBM-60 | Phen-NaDPO,N2,Spin-coating,0,100,12.3,0.7,24.7,0.711
Pb,MA,I,1,0.16,0,Spiro-MeOTAD,1.6,DMF; DMSO,Au,TiO2-c | TiO2-mp,N2,Spin-coating,0,100,16.2,1.04,23.53,0.661
Pb,Cs; FA; MA,Br; I,1,0.04,0,Spiro-MeOTAD,1.61,DMF; DMSO,Au,SnO2-c,Unknown,Spin-coating,0,105,15.8,1.08,22.4,0.65
Pb,MA,I,0,0.1,0,Spiro-MeOTAD,1.55,GBL,Ag,TiO2-c | TiO2-mp,Unknown,Spin-coating,0,100,5.48,0.869,14.17,0.445
Pb,MA,I,1,0.1,0,NiO-np,1.6,DMF; DMSO,Ag | Ta2O3,PCBM-60 | Zr(acac)4 | PEI,Unknown,Spin-coating,0,100,15.13,1.09,18.81,0.736
Pb,MA,I,1,0.09,0,P3CT-Na,1.6,DMF; DMSO,Ag,PCBM-60 | Rhodamine 101 | LiF,N2,Spin-coating,0,,15.27,1.022,20.6,0.73
Pb,MA,I,0,0.09,0,Spiro-MeOTAD,1.6,DMF >> IPA,Au,TiO2-nw,N2 >> N2,Spin-coating >> CBD,0,,8.36,0.923,15.88,0.57
Pb,MA,I,1,0.07,0,none,1.6,DMF; DMSO,Carbon,TiO2-c | TiO2-mp,N2,Spin-coating,0,,9.7,,,
Pb,Cs; FA,Br; I,0,0.1,0,Spiro-MeOTAD,1.752,DMF,Ag,TiO2-c | PCBM-60,N2,Spin-coating,0,,14.76,1.064,17.81,0.779
Pb,MA,I,1,0.1,0,Spiro-MeOTAD,1.6,DMSO; GBL,Au,TiO2-c | TiO2-mp,Unknown,Spin-coating,0,125,15.96,1.01,21.7,0.726
Pb,MA,I,1,0.07,0,Spiro-MeOTAD,1.6,DMF; DMSO,Ag,TiO2-c | TiO2-mp,N2,Spin-coating,0,100,12.22,1.059,20.21,0.567
Pb,MA,I,0,0.1,0,Spiro-MeOTAD,1.6,DMF >> IPA,Au,SnO2-c | TiO2-mp,Air >> Air,Spin-coating >> CBD,0,,10.48,0.92,21.55,0.545
Pb,MA,I,0,0.1,0,Spiro-MeOTAD,1.6,DMF >> IPA,MoO3 | Al,ZnO-c,N2 >> N2,Spin-coating >> Spin-coating,0,,10.9,0.018,1.03,0.59
Pb,Cs; FA,Br; I,1,0.125,0,Spiro-MeOTAD,,DMF; DMSO,Au,TiO2-c | TiO2-mp,Unknown,Spin-coating,0,140,18.3,1.075,22.155,0.768
Sn,CHA; FA,I,0,,0,PEDOT:PSS,1.4,Unknown,Al,C60,Unknown,Unknown,0,,8.6,0.62,19.28,0.719
Pb,MA,I,1,0.09,0,Spiro-MeOTAD | Cu1.75S,1.6,DMF; DMSO,Au,SnO2-c,N2,Spin-coating,0,60,17.91,1.125,23.1,0.715
Pb,MA,I,0,0.04,1,NiO-c,1.5,none,Al,PCBM-60,Vacuum,Co-evaporation,0,,18.61,1.15,20.75,0.78
Pb,MA,I,0,0.08,0,2TPA-2-DP,1.59,DMF >> IPA,Au,TiO2-c | TiO2-mp,Air >> Air,Spin-coating >> CBD,0,,12.29,0.942,19.33,0.647
Pb,MA,I,0,0.1,0,Spiro-MeOTAD,1.6,DMF >> IPA,Au,TiO2-c | TiO2-nw,Unknown,Spin-coating >> CBD,0,,10.3,0.97,17.6,0.6
Pb,Cs; FA; MA,Br; I,1,0.1,0,EH44,,DMF; DMSO,Au,TiO2-c | TiO2-mp,N2,Spin-coating,0,100,16.3,1.105,20.76,0.71
Pb,MA,I,0,,0,Spiro-OMeTAD,1.55,Unknown,ITO | Ag,SnO2-c,Unknown,Unknown,0,,20.05,,,
Pb; Sr,MA,I,0,0.108,0,Spiro-MeOTAD,1.632,DMF >> IPA,Au,TiO2-np,Dry air >> Dry air,Spin-coating >> Spin-coating,0,,16.3,1.11,21.08,0.71
Pb,MA,I,0,0.0625,0,V2Ox | PEDOT:PSS,1.59,DMF,Ag,PCBM-60,N2,Spin-coating,0,100,13.56,0.92,22.25,0.72
Pb,MA,I,0,,0,PTAA,1.55,DMSO; DMF >> isopropanol,Ag,PC61BM,Ambient air >> Ambient air,Spin-coating >> Spin-coating,0,,21.88,1.12,23.9,0.815
Pb,BA; Cs,I,0,0.16,0,Spiro-MeOTAD,2.2,DMSO,Au,TiO2-np,N2,Spin-coating,0,100,0.484,0.957,8.88,0.57
Pb,BA; MA,I,0,,0,PTAA,,Unknown,Ag,C60,Unknown,Unknown,0,,13.73,1.13,17.61,0.692
Pb,MA,I,1,0.16,0,Spiro-MeOTAD,1.6,DMSO,Au,TiO2-c | TiO2-mp,N2,Spin-coating,0,100,16.83,1.04,22.12,0.73
Pb,Cs; FA; MA,I,0,,0,Spiro-OMeTAD,1.55,Unknown,Ag,SnO2-c,Ambient air,Spin-coating,0,,21.23,1.14,23.72,0.783
Pb,MA,I,1,0.09,0,PEDOT:PSS,1.56,DMSO; GBL,Au,C60 | BCP,N2,Spin-coating,0,100,10.73,1.02,18.23,0.58
Pb,FA,I,0,,0,NiOx,1.55,DMF; DMSO >> IPA,Ag,PCBM-60 | BCP,Ambient air >> Ambient air,Spin-coating >> Spin-coating,0,,18.33,1.013,23.5,0.7702
Pb,Cs; FA; MA,Br; I,1,0.1,0,Spiro-MeOTAD,,DMF; DMSO,Ag,ZnO-np,Unknown,Spin-coating,0,95,17.8,1.11,22.6,0.753
Pb,MA,I,0,0.1,0,CuSCN,1.6,DMF,Carbon | FTO,TiO2-mp,N2,Spin-coating,0,120,2.44,0.96,5.29,0.48
Pb,MA,I,1,0.16,0,PEDOT:PSS,1.6,DMF,Au,TiO2-c,Unknown,Spin-coating,0,100,1.58,0.425,15.57,0.25
Pb,MA,I,0,0.09,0,JY5,1.6,DMF,Ag,TiO2-c,N2,Spin-coating,0,95,16.04,,,
Pb,MA,I,1,0.1,0,PEDOT:PSS,1.6,DMF; DMSO,Ag,PCBM-60,N2,Spin-coating,0,100,11.4,0.88,18.3,0.692
Pb,MA,I,0,,0,Spiro-OMeTAD,1.55,DMF; DMSO >> IPA,Au,TiO2-c | TiO2-mp,N2 >> N2,Spin-coating >> Spin-coating,0,120,15.42,1.03,21.71,0.69
Pb,Cs,Br; I,0,,0,none,,DMSO,Carbon black | Carbon,TiO2-c | TiO2-mp,Unknown,Spin-coating,0,280,11.68,1.181,14.08,0.702
Pb,MA,I,0,0.12,0,PEDOT:PSS,1.6,DMF,Al,PCBM-60 | bis-C70,N2,Spin-coating,0,75,9.04,0.92,14.68,0.67
Pb,MA,I,1,0.16,0,PEDOT:PSS,1.6,DMF,Au,TiO2-c,Unknown,Spin-coating,0,100,6.58,0.67,18.1,0.52
Pb,FA; MA,I,1,0.12,0,Spiro-MeOTAD,,DMSO; GBL,Ag,TiO2-c,Unknown,Spin-coating,0,,19,1.09,23.2,0.78
Pb,MA,I,1,0.16,0,Spiro-MeOTAD,1.6,DMSO,Au,TiO2-c | TiO2-mp,Unknown,Spin-coating,0,100,12.7,0.911,19.3,0.72
Pb,MA,I,0,0.078,0,Spiro-MeOTAD,1.6,DMF >> IPA,Ag,WO3,Unknown,Spin-coating >> Spin-coating,0,,13.07,1.02,22.3,0.575
Pb,MA,I,1,0.04,0,NiO-np,1.61,DMF; DMSO,Ag,Choline chloride | C60 | BCP,N2,Spin-coating,0,90,21.14,1.116,23.5,0.82
Pb,MA,I,1,0.1,0,Spiro-MeOTAD,1.6,DMSO; GBL,Au,TiO2-c | TiO2-mp,Unknown,Spin-coating,0,,13.35,1.04,19.92,0.644
Pb,MA,I,1,0.04,0,PEDOT:PSS,1.6,DMF; GBL,Al,PCBM-60,N2,Spin-coating,0,,8.33,0.9,11.87,0.78
Pb,Cs; DMA; FA; MA,Br; I,0,,0,PTAA,1.67,Unknown,Ag,C60,Unknown,Unknown,0,,21.02,1.25,20.27,0.8298
Pb,MA,I,1,0.1,0,NiO,1.6,DMF,Ag,PCBM-60,Unknown,Spin-coating,0,100,10.64,0.968,17.33,0.634
Pb,MA,I,0,0.055,1,PTAA,1.6,DMF >> IPA,Ag,PCBM-60 | BCP,N2 >> N2,Spin-coating >> CBD,0,,14.5,1.05,18.21,0.758
Pb,MA,I,0,0.0314,0,Spiro-MeOTAD,1.6,DMF,Au,TiO2-c,Unknown,Spin-coating,0,100,12.3,0.912,20.9,0.64
Pb,MA,I,0,0.07,0,NiO-c,1.596,DMF >> none,Ag,PCBM-60,Unknown >> MAI; Vacuum,Spin-coating >> Gas reaction,0,,14.73,1.061,20.77,0.67
Pb,Cs; DMA; FA; MA,I,0,,0,NiOx | MeO-2PACz,1.67,Unknown,Ag,PCBM-60 | BCP,Unknown,Unknown,0,,19.45,1.152,21.05,0.8018
Pb,FA; MA,Br; I,0,0.0676,0,Spiro-MeOTAD,,DMF; DMSO >> IPA,MoO3 | Au,SnO2-np | PCBM-60; PCBA | C60,Unknown,Spin-coating >> Spin-coating,0,,15.5,1.03,20.6,0.69
Pb,MA,I,0,0.06,0,none,1.6,DMF,Al,C60 | BCP,Air,Electrospraying,0,100,0.5,0.28,5.87,0.3
Pb,Cs; FA,I,0,,0,Spiro-OMeTAD,1.55,DMF; NMP,Au,SnO2-c,N2,Spin-coating,0,150,20.75,1.04,24.78,0.8043
Pb,MA,I,0,0.013,0,Spiro-MeOTAD,1.6,DMF,Au,TiO2-c,N2,Spin-coating,0,,9.1,0.93,14.4,0.67
Pb,MA,I,0,0.11,0,PEDOT:PSS,1.6,DMF,Ca | Al,PCBM-60,N2,Spin-coating,0,25,6.8,0.015,0.92,0.492
Pb,FA; MA,Br; I,1,0.16,0,Spiro-MeOTAD,1.62,DMF; DMSO,Au,TiO2-c | TiO2-mp,N2,Spin-coating,0,100,11.4,1.2,14.4,0.66
Pb,MA,I,0,0.1,0,CF-Sp-BTh,1.6,DMF; DMSO,Au,PCBM-60,N2,Spin-coating,0,100,10.84,1.03,16.98,0.62
Pb,MA,I,1,0.1,0,Spiro-MeOTAD,1.6,DMF,Ag,TiO2-c | TiO2-mp,Unknown,Spin-coating,0,100,10.24,0.95,15.62,0.69
Pb,MA,I,0,0.1,0,PEDOT:PSS | PEI-HI,1.6,DMF,Ag,PCBM-60 | LiF,Unknown,Spin-coating,0,90,12.58,1.06,18.06,0.66
Pb,FA; MA,Br; I,1,,0,Spiro-OMeTAD w/ MIL-88B-NH2,1.55,DMF; DMSO,Au,TiO2-c,Ambient air,Spin-coating,0,105,20.5,1.14,23.66,0.76
Pb,MA,I,1,0.16,0,Spiro-MeOTAD | Rubrene,1.59,DMF; DMSO,Au,SnO2-c,N2,Spin-coating,0,100,19.87,1.123,22.4,0.79
Pb,Cs; FA; MA,Br; I,0,0.09,0,Spiro-MeOTAD,,DMF; DMSO,Au,TiO2-c | TiO2-mp,N2,Spin-coating,0,,11.5,0.99,18.25,0.64
Pb,MA,I,1,0.07,0,PEDOT:PSS,1.6,DMSO; GBL,Ag,PCBM-60,Unknown,Spin-coating,0,100,10.4,0.97,17,0.63
Pb,MA,I,1,0.1,0,Spiro-MeOTAD,1.6,DMF,Ag,TiO2-c | TiO2-mp,Unknown,Spin-coating,0,,14.71,1.114,18.24,0.72
Ag; Pb,MA,Br,1,0.083,0,Spiro-MeOTAD,2.3,DMF; DMSO,Au,TiO2-c | TiO2-mp,N2,Spin-coating,0,100,1.61,0.97,2.77,0.676
Pb,MA,I,0,0.07065,0,P3HT,1.6,DMF,Au,TiO2-c,Unknown,Spin-coating,0,110,6.92,0.89,14.99,0.52
Sn,Cs,Br; I,0,0.2,0,Spiro-MeOTAD,,DMSO,Au,TiO2-c | TiO2-mp,N2,Spin-coating,0,100,0.13,0.135,3.69,0.26
Pb,FA; MA,Br; I,1,0.09,0,P1,1.88,DMF; DMSO,Au,TiO2-c | TiO2-mp,N2,Spin-coating,0,100,10.26,0.94,17.62,0.62
Pb,MA,I,0,,0,Unknown,,DMSO; GBL,Ag,PCBM-60 | TBAOH,Unknown,Slot-die coating,0,110,1.6,0.51,6.72,0.466
Pb,MA,I,0,0.06,0,Ni | Au | Cu,1.6,DMF; GBL,Al,C60 | BCP,N2,Spin-coating,0,100,11.1,1.01,14.36,0.767
Pb,MA,I,1,0.115,0,NiO-c,1.6,Dimethylacetamide; NMP,Ag,PCBM-60 | BCP,Unknown,Spin-coating,0,100,18.5,1.09,22.28,0.79
Pb,MA,I,1,0.1,0,PEDOT:PSS,1.6,DMF; DMSO,Al,PCBM-60 | LiF,N2,Spin-coating,0,100,15.35,,,
Pb,Cs,Br; I,1,,0,Spiro-MeOTAD,,DMSO,Au,SnO2-np,Unknown,Spin-coating,0,,5.1,1.06,8.46,0.655
Pb,MA,I,0,0.0757,0,PEDOT:PSS,1.6,DMF >> IPA,Al,C60 | BCP,Unknown,Spin-coating >> Spin-coating,0,,17.2,1.06,20.95,0.77
Pb,MA,I,1,0.1,0,Spiro-MeOTAD,1.6,DMF; DMSO,Au,TiO2-c,N2,Spin-coating,0,100,14.53,1.03,21.43,0.663
Pb,MA,I,0,0.04,0,Graphene oxide,1.55,DMF,Ag,PCBM-60 | BCP,N2,Spin-coating,0,80,11.97,0.96,16.69,0.744
Pb,MA,I,0,0.23,0,Spiro-MeOTAD,1.6,DMSO; GBL,Au,TiO2-c | TiO2-mp,Dry air,Doctor blading,0,100,14.8,0.96,22.7,0.67
Pb,MA,I,1,,0,Spiro-OMeTAD,1.55,DMF; DMSO,MoO3 | Ag,SnO2-c,Ambient air,Spin-coating,0,100,20.791,1.112,22.879,0.81721
Pb,MA,I,0,0.1,0,Spiro-MeOTAD,1.6,DMF >> IPA,Au,TiO2-c | TiO2-mp,Unknown,Spin-coating >> CBD,0,,11.65,0.9,18.45,0.7
Pb,MA,I,1,0.04,0,BTF2,1.6,DMF; DMSO,MoO3 | Ag,C60,N2,Spin-coating,0,,12.76,0.96,20.01,0.667
Pb,Cs; FA; MA,Br; I,1,,0,Spiro-OMeTAD,1.6,DMF; DMSO,Au,SnO2-c,N2,Spin-coating,0,100,16.9,,,
Pb,MA,I,1,0.04,0,PEDOT:PSS; Graphene oxide,1.6,DMSO; GBL,Al,PCBM-60 | LiF,Unknown,Spin-coating,0,100,2.88,0.39,14.22,0.52
Pb,Cs,Br; I,0,,0,NiOx,1.9,Unknown,Ag,PC61BM,Unknown,Unknown,0,,11.03,1.05,14.71,0.712
Pb,MA,I,1,0.12,1,PEDOT:PSS,1.6,DMF; DMSO,Al,PCBM-60 | Bphen,N2,Spin-coating,0,100,16.58,0.972,22.25,0.766
Pb,MA,I,1,0.14,0,Spiro-MeOTAD,1.6,DMF; DMSO,Au,TiO2-c | TiO2-mp,Unknown,Spin-coating,0,65,13.1,1.03,17.29,0.735
Pb,MA,I,0,0.04,0,Spiro-MeOTAD,1.6,DMF >> IPA,Au,TiO2-c | TiO2-mp,Ambient >> Ambient,Spin-coating >> CBD,0,,14.3,0.968,20.1,0.734
Pb,FA; MA,I,0,0.07,0,PEAI | Spiro-MeOTAD,1.55,DMF; DMSO >> IPA,Au,SnO2-c,Air >> Air,Spin-coating >> Spin-coating,0,,20.55,1.09,24.03,0.784
Pb,MA,I,1,0.08,0,Spiro-MeOTAD,1.59,DMF; DMSO,Au,SnO2-np,Ar,Spin-coating,0,100,15.18,1,20.98,0.72
Pb,MA,I,0,0.1,0,Graphene oxide,1.6,DMF >> IPA,Au,C60 | BCP,N2 >> N2,Spin-coating >> Spin-coating,0,,16.5,,21.6,0.762
Pb,Cs; FA; MA; Rb,Br; I,0,,0,Unknown,1.55,Unknown,Ag,MeO-2PACz | C60,Unknown,Unknown,0,,23.18,1.14,25.13,0.8104
Pb,MA,I,1,0.05,0,CZTPA-1,1.6,DMF,MoO3 | Au,SnO2-c,N2,Spin-coating,0,100,6.05,0.77,20.58,0.38
Pb,FA; MA,Br; I,1,0.1,0,none,,DMF; DMSO,Au,TiO2-c,N2,Spin-coating,0,,3.2,0.671,10.08,0.48
Pb,MA,I,0,0.1,0,none,1.59,DMF >> none,Carbon,TiO2-c | TiO2-mp | SiO2-mp,Unknown >> Air; Methylamin,Spin-coating >> Gas reaction,0,,10.62,0.884,19.5,0.62
Pb,Cs,Br,0,0.1,0,none,2.3,DMF >> Methanol,Carbon,SnO2-QDs,Air >> Air,Spin-coating >> Spin-coating,0,,8.2,1.444,7.31,0.78
Pb,FA; MA,Br; I,0,0.102,0,Spiro-MeOTAD,1.61,DMF >> IPA,Au,TiO2-np,Air >> N2 >> Air,Spin-coating >> Spin-coating,0,,18.01,1.122,21.11,0.761
Pb,MA,I,0,0.09,0,Spiro-MeOTAD,1.6,DMF,Au,TiO2-c | TiO2-mp,Air,Dropcasting,0,90,4.98,0.68,14.87,0.49
Pb,Cs; FA,I,0,0.09,0,NiO-c,,DMF; DMSO >> IPA,Ag,PCBM-60 | PFN-Br,Unknown,Spin-coating >> Spin-coating,0,,14.09,0.969,20.69,0.703
Pb,MA,I,0,0.1,0,none,1.6,DMF >> IPA,Carbon,TiO2-c | TiO2-mp,Unknown,Spin-coating >> CBD,0,,11.49,0.989,18.41,0.63
Pb,Cs,Br; I,0,0.08,0,none,2.07,DMSO,Carbon,SnO2-np,N2,Spin-coating,0,,3,1.31,6.86,0.33
Pb,FA; MA,Br; I,0,,0,Unknown,1.55,Unknown,Unknown,PCBM-60,Unknown,Unknown,0,,21.71,1.15,23.65,0.7985
Pb,MA,I,0,0.08,0,PEDOT:PSS,1.6,DMF >> IPA >> Methybenene,Ag,PCBM-60,Unknown,Spin-coating >> Spin-coating >> Spin-coating,0,,4.65,0.89,10.15,0.517
Pb,MA,I,1,0.16,0,PEDOT:PSS,1.58,DMF; DMSO,Cu,C60 | BCP,N2,Spin-coating,0,100,10.72,0.895,15.997,0.748
Pb,MA,I,0,0.1,0,none,1.6,GBL,Carbon,TiO2-c | TiO2-mp | ZrO2-mp,Ar,Drop-infiltration,0,60,9.66,0.89,20.23,0.536
Pb,MA,I,0,0.1,0,PEDOT:PSS,1.6,DMF,Al,PCBM-70 | AZO-np,N2,Spin-coating,0,120,13.3,0.9,18.5,0.8
Pb,MA,I,0,0.1,0,Spiro-MeOTAD,1.6,DMF; DMSO >> IPA,AgAl,TiO2-c | TiO2-mp,Air >> Air,Spin-coating >> Spin-coating,0,,10.6,0.99,18.35,0.583
Pb,MA,I,0,0.1,0,2H-MoS2 | Spiro-MeOTAD,1.6,DMF >> IPA,Au,TiO2-c | TiO2-mp,Unknown,Spin-coating >> CBD,0,,15.5,1.06,20.2,0.72
Pb,FA,I,0,,0,Spiro-OMeTAD,1.5,DMF; DMSO >> IPA,Ag,SnO2-c,Ar >> Ar,Spin-coating >> Spin-coating,0,150,21,1.17,23.05,0.7758
Pb,Cs; FA; MA,Br; I,1,0.09,0,Carbozole @ S12,1.6,Unknown,Au,TiO2-c | TiO2-mp,Air,Spin-coating,0,100,7.43,1,17.35,0.43
Pb,MA,I,1,0.1,0,Spiro-MeOTAD,1.6,DMF,Ag,ZnO-c | CdSO,N2,Spin-coating,0,100,7.8,0.75,18.52,0.48
Pb,Cs,Br; I,0,0.04,0,Spiro-MeOTAD,,DMSO,Ag,SnO2-np,N2,Spin-coating,0,,11.5,1.06,14.7,0.736
Pb,MA,I,1,0.1,1,PolyTPD,1.6,DMF; DMSO,Ag,C60 | BCP,Unknown,Spin-coating,0,100,18.08,1.04,23.18,0.75
Pb,MA,I,0,1,0,NiO-np | PAS,1.63,DMSO; GBL,Ag,PCBM-60 | BCP,Unknown,Doctor blading,0,100,11.92,1.07,20.3,0.608
Pb,MA,I,1,0.04,0,PEDOT:PSS,1.6,DMF; DMSO,Ag,PCBM-60,Unknown,Spin-coating,0,,13.41,1,18.79,0.72
Pb,MA,I,0,0.096,0,PTAA,1.6,GBL,Au,TiO2-c | TiO2-mp,Unknown,Spin-coating,0,100,12,0.997,16.5,0.727
Pb,MA,I,0,0.16,0,Spiro-MeOTAD,1.6,DMF,Au,TiO2-c | TiO2-mp,Unknown,Spin-coating,0,100,6.12,0.81,12.87,0.59
Pb,MA,I,0,0.16,0,Spiro-MeOTAD,1.6,DMF >> IPA,Au,TiO2-c,N2 >> N2,Spin-coating >> Spin-coating,0,,12.7,0.97,16.9,0.695
Pb,MA,I,1,0.11,0,DMZ,1.6,DMF; DMSO,Ag,PCBM-60 | BCP,Unknown,Spin-coating,0,100,17.17,1.03,20.72,0.803
Pb,MA,I,0,0.096,0,Spiro-MeOTAD,1.6,DMF >> IPA,Au,TiO2-c,N2 >> N2,Spin-coating >> Spin-coating,0,,7.79,0.99,16.66,0.468
Pb,MA,I,0,0.09,0,PEDOT:PSS,1.6,none >> none,Ag,PCBM-60 | BCP,Vacuum >> Chlorobenzene; MAI,Evaporation >> Gas reaction,0,,13.6,0.95,18.09,0.79
Pb,FA; MA,Br; I,1,0.09,0,CuSCN,,DMF; DMSO,Carbon,TiO2-c | TiO2-mp,Air,Spin-coating,0,100,14.87,1.004,19.47,0.684
Pb,MA,I,0,,0,Spiro-OMeTAD,1.58,DMF,Au,TiO2-c | TiO2-mp,Ar,Drop-casting,0,,10.2,0.9,16.8,0.67
Pb,MA,I,0,0.1,0,Spiro-MeOTAD,1.6,DMF >> IPA,Ag,TiO2-c | TiO2-mp,N2 >> N2,Spin-coating >> CBD,0,,12.27,1.03,21.59,0.55
Pb,Cs; FA; MA,Br; I,1,0.1,0,Spiro-MeOTAD,1.58,DMF; DMSO,Ag | ITO,TiO2-c,N2,Spin-coating,0,100,17.7,1.06,21.52,0.77
Pb,FA; MA,I,1,,0,Spiro-OMeTAD,1.52,DMSO; DMF,Ag,SnO2-c,Ambient air,Spin-coating,0,,22.08,,,
Pb,MA,I,1,0.125,0,Spiro-MeOTAD,1.6,DMF; DMSO,Au,TiO2-c | TiO2-mp,Unknown,Spin-coating,0,,16.22,1.052,22.35,0.69
Pb,MA,I,0,0.1256,0,H-PheDOT,1.6,DMF,Au,TiO2-c,Unknown,Spin-coating,0,95,5.34,0.693,15.52,0.496
Pb,Cs; FA; MA,Br; I,0,,0,spiro-PTZ,1.55,Unknown,Au,SnO2-c,Unknown,Unknown,0,,18.36,1.08,22.6,0.75
Pb,Cs; FA,I,0,,0,NiOx | SAM,1.52,Unknown,Ag | IZO,C60 | SnO2-c,Unknown,Unknown,0,,24.9,,,
Pb,MA,I,1,0.09,0,Spiro-MeOTAD,1.6,DMF,Au,TiO2-c | TiO2-mp,Air,Spin-coating,0,140,12.13,,,
Pb,MA,I,0,0.09,0,PdMe2Pc,1.6,DMF; DMSO,Au,SnO2-c | PCBM-60,N2,Spin-coating,0,,15.13,1,20.74,0.73
Pb,MA,I,0,0.26,0,PEDOT:PSS,1.6,DMF >> IPA,Ag,PCBM-60 | AZO-np,N2 >> N2,Spin-coating >> Spin-coating,0,,14.52,0.95,19.68,0.78
Pb,Cs; FA; MA,I,0,0.1,0,Spiro-MeOTAD,1.54,DMF; DMSO >> IPA,Au,TiO2-c | TiO2-mp,Air >> Air,Spin-coating >> Spin-coating,0,,19.9,1.08,23.2,0.79
Pb,MA,I,0,0.1,0,none,1.6,DMF >> IPA,Ag,C60 | BCP,Unknown,Spin-coating >> Spin-coating,0,,1.49,0.9,5.6,0.427
Pb,MA,I,0,,0,Unknown,1.6,Unknown,Unknown,Unknown,Unknown,Unknown,0,,15.112,0.963,18.22,0.8609
Pb,MA,I,0,0.14,0,PEDOT:PSS,1.6,DMF,Al,PCBM-60,N2,Spin-coating,0,100,0.02,0.07,1.2,0.285
Pb,MA,I,0,0.0464,0,PEDOT:PSS,1.6,DMF,Ag,PCBM-60 | BCP,N2,Spin-coating,0,100,9.27,,,
Pb,Cs; FA; MA,Br; I,1,,0,CuSCN | MoOx,,DMF; DMSO,ITO | Au-grid,SnO2-np,Unknown,Spin-coating,0,130,13.69,1.06,20.44,0.632
Pb,MA,I,0,0.1,0,Polythiophene,1.6,DMF >> IPA,Ag,C60 | BCP,Air >> Air,Spin-coating >> CBD,0,,12.7,0.93,18.6,0.72
Pb,MA,I,0,0.09,0,Spiro-MeOTAD,1.55,DMF,Au,TiO2-c | TiO2-mp,Air,Spin-coating,0,140,6.93,0.926,14.1,0.53
Pb,MA,I,0,0.026,0,MoOx | TaTm,1.6,none,Ag,C60 | BCP,Vacuum,Co-evaporation,0,,18,1.12,20.3,0.783
Pb,MA,I,0,0.096,0,NiO-np,1.6,DMF,Ag,PCBM-60 | BCP,N2,Spin-coating,0,100,17.11,1.05,20.74,0.786
Pb,MA,I,0,,0,Unknown,1.55,Unknown,Unknown,Unknown,Unknown,Unknown,0,,26,,,
Pb,MA,I,0,0.1,0,PEDOT:PSS,1.6,DMF,Au,PCBM-60 | BCP,Unknown,Spin-coating,0,100,13.49,0.98,18.71,0.74
Pb,Cs; FA,I,0,,0,PTAA(TPFB):Spiro(LiTFSI),1.55,Unknown,ITO | Au,SnO2-c,Unknown,Unknown,0,,17.9,,,
Pb,MA,I,0,0.06,0,Spiro-MeOTAD,1.6,DMF >> IPA,Ag,TiO2-c | TiO2-mp,Unknown,Spin-coating >> Spin-coating,0,,9.2,0.9,15.5,0.62
Pb,FA,I,0,,0,Spiro-OMeTAD,1.5,Unknown,Au,SnO2-c,Unknown,Unknown,0,,22.69,,,
Pb,MA,I,1,0.09,0,P3CT-N,1.6,DMF; DMSO,Ag,PCBM-60 | Bphen,N2,Spin-coating,0,,19.68,1.116,22.67,0.791
Pb,MA,I,1,0.16,0,Spiro-MeOTAD,1.6,DMF; DMSO,Au,SnO2-nanosheets,Unknown,Spin-coating,0,115,17.36,1.007,23.05,0.75
Pb,MA,I,1,0.1,0,Spiro-MeOTAD,1.6,DMSO,Au,TiO2-c | TiO2-mp,N2,Spin-coating,0,100,11.64,0.956,18.975,0.64
Pb,Cs; FA; MA,Br; I,1,0.16,0,Spiro-MeOTAD,,DMF; DMSO,Au,TiO2-c | TiO2-mp,N2,Spin-coating,0,100,19.35,,,
Pb,FA; MA,Br; I,0,,0,Spiro-OMeTAD,,Unknown,Ag,SnO2-c,Ambient air,Spin-coating,0,,20.37,1.087,25.57,0.7332
Pb,MA,I,1,0.1,0,Spiro-MeOTAD,1.6,DMF; DMSO,Ag,TiO2-c,Unknown,Spin-coating,0,,12.8,1.12,15.5,0.7
Pb,FA; MA,I,1,0.1,1,NiO-c,,DMF; DMSO,Ag,PCBM-60 | BCP,N2,Spin-coating,0,130,17.4,0.97,22.8,0.785
Pb,FA; MA,Br; I,0,0.16,0,Spiro-MeOTAD,,DMF; DMSO >> IPA,Au,TiO2-c | TiO2-mp,N2 >> N2,Spin-coating >> Spin-coating,0,,19.03,1.11,22.52,0.749
Ba; Pb,MA,I,0,0.09,0,Spiro-MeOTAD,,DMF,Au,TiO2-c,N2,Spin-coating,0,100,14,0.99,20.4,0.696
Pb,MA,I,0,0.56,0,Spiro-MeOTAD,1.6,DMF >> IPA,Au,TiO2-c | TiO2-mp,N2 >> N2,Spin-coating >> Spin-coating,0,,12.3,1,17.6,0.69
Pb,(DMA),I,1,0.09,0,PEDOT:PSS,,DMF; DMSO,Ag,C60 | BCP,N2,Spin-coating,0,,0,0.03,0.3,0.142
Pb,FA,I,0,,0,Spiro-OMeTAD,1.52,Unknown,Au,SnO2-c,Unknown,Unknown,0,,21.22,,,
Pb,BA; MA,I,0,0.09,0,Spiro-MeOTAD,1.62,DMF; DMSO,Au,TiO2-c,N2,Spin-coating,0,100,,,,
Pb,MA,I,0,0.1,0,NiO-np,1.6,Unknown,Au,PCBM-60 | BCP,Unknown,Unknown,0,,11.54,,,
Pb,MA,I,0,0.16,0,OMeTPA-TPA,1.6,DMF >> IPA,Au,TiO2-c | TiO2-mp,Air >> Air,Spin-coating >> CBD,0,,10.97,0.934,19.49,0.6
Pb,FA,I,0,,0,Spiro-OMeTAD,1.53,H2O >> IPA >> Unknown,Au,TiO2-c | TiO2-mp,Dry air >> Dry air >> Ambient air,Spin-coating >> Drop-infiltration >> Spin-coating,0,,23.74,1.187,24.94,0.802
Pb,MA,I,0,0.1,0,Spiro-MeOTAD,1.6,DMF >> none,Au,TiO2-c | TiO2-mp,Air >> Air; MACl,Spin-coating >> Gas reaction,0,,10.18,1.105,13.7,0.67
Pb,MA,I,1,0.1,0,PEDOT:PSS,1.6,DMF,MoO3 Ã¢Ë†Â£ Au Ã¢Ë†Â£ Ag Ã¢Ë†Â£ MoO3 | Alq3,PCBM-60,N2,Spin-coating,0,95,3.43,0.719,8.11,0.588
Pb,Cs; FA; MA,Br; I,1,1,0,PTAA,,DMF; DMSO,Cu,Polystyrene | C60 | BCP,N2,Spin-coating,0,100,18.9,1.072,22.8,0.771
Pb,MA,I,1,0.1,0,Azu-Hex,1.6,DMF; DMSO,Au,TiO2-c | TiO2-mp,Unknown,Spin-coating,0,,17.5,1.08,21.83,0.74
Pb,FA; MA,Br; I,0,,0,Spiro-OMeTAD,,Unknown,ITO | Ag,SnO2-c,Unknown,Unknown,0,,18.82,1.11,22.21,0.76
Pb,Cs; FA; MA,Br; I,1,0.04,0,NiO-c,,DMF; DMSO,Ag,PCBM-60 | TIPD,N2,Spin-coating,0,100,17.05,1.13,20.53,0.74
Pb,MA,I,0,0.1,0,Spiro-MeOTAD,1.6,DMF >> IPA,Au,Zn2SnO4 | TiO2-mp,Unknown,Spin-coating >> CBD,0,,10.96,1.021,18.5,0.58
Pb,MA,I,0,,0,PTAA,1.55,Unknown,Ag,PCBM-60,Unknown,Unknown,0,,20.58,,,
Pb,Cs,I,1,0.058,0,Spiro-MeOTAD,,DMF; DMSO,MoOx | Al,SnO2-np,N2,Spin-coating,0,330,3.68,0.844,16.25,0.566
Pb,Cs; FA,Br; I,1,0.125,0,Spiro-MeOTAD,,DMF; DMSO,Au,SnO2-c,Unknown,Spin-coating,0,145,15.31,1.07,21.09,0.68
Pb,MA,I,1,0.1,0,TAPC,1.6,DMF; NMP,Ag,PCBM-60 | BCB,N2,Spin-coating,0,105,14.42,1.034,20.53,0.679
Pb,MA,Br; I,1,0.1,0,PTAA,,DMF; DMSO,Ag,C60 | BCP,N2,Spin-coating,0,,7.3,1.11,12.4,0.53
Sn,FA,I,1,0.1,0,PEDOT:PSS,1.36,DMSO,Ag,C60 | BCP,Unknown,Spin-coating,0,100,5.93,0.48,20.9,0.588
Pb,Cs; FA; MA,Br; I,1,0.09,0,Spiro-MeOTAD,,DMF; DMSO,Au,SnO2-np,N2,Spin-coating,0,100,19.03,1.12,21.51,0.793
Pb,MA,I,1,0.04,0,Spiro-MeOTAD,1.6,DMSO; GBL,PEDOT:PSS,TiO2-c | TiO2-mp,N2,Spin-coating,0,100,15.2,1.11,19.3,0.7
Pb,MA,I,1,2.25,0,PEDOT:PSS; PEI | PEDOT:PSS,1.6,DMSO; GBL,Ag,PCBM-60 | PEI,Air,Spin-coating,0,100,7.99,0.98,13.36,0.6
Pb,MA,I,0,0.16,0,none,1.6,GBL,Carbon,TiO2-c | TiO2-mp | ZrO2-mp,Unknown,Drop-infiltration,0,50,12.6,0.869,21.2,0.747
Pb,MA,I,0,0.127,0,Spiro-MeOTAD,1.6,DMF >> IPA,Ag,TiO2-c | TiO2-mp,Unknown,Spin-coating >> CBD,0,,12.4,0.97,,
Pb,Cs,I,0,,0,Spiro-OMeTAD,1.7,DMSO; DMF,Au,TiO2-c,N2,Spin-coating,0,170,21.11,1.24,20.6,0.8282
Pb,MA,I,1,0.09,0,NiMgLiO,1.6,DMSO; GBL,Ag,PCBM-60 | BCP,Unknown,Spin-coating,0,100,7.44,1.032,18.644,0.394
Pb,BA; FA,I,0,0.06,0,PEDOT:PSS,1.51,DMF,Ag,PCBM-60 | BCP,N2,Spin-coating,0,110,6.88,0.98,11.89,0.59
Bi,MA,I,0,0.09,0,Spiro-MeOTAD,,DMF,Au,TiO2-c | TiO2-mp,N2,Spin-coating,0,100,0.09,0.53,0.57,0.3
Pb,MA,I,0,0.09,0,Spiro-MeOTAD,1.5,DMF >> IPA,Au,PFN-OX,Unknown,Spin-coating >> CBD,0,,11.1,0.94,18.7,0.63
Pb,MA,I,0,0.09,0,Spiro-MeOTAD,1.6,DMF,Au,TiO2-c,N2,Spin-coating,0,90,12.2,0.97,17.9,0.7
Pb,Cs; FA; MA,Br; I,1,0.16,0,Spiro-MeOTAD,,DMF; DMSO,Au,TiO2-c | TiO2-mp,N2,Spin-coating,0,100,19.54,,,
Pb,MA,I,0,0.16,0,Spiro-MeOTAD,1.6,DMF,Au,SrTiO3 | TiO2-mp,Unknown,Spin-coating,0,130,17,0.99,23.82,0.72
Pb,MA,I,1,0.1,0,Spiro-MeOTAD,1.6,DMF; DMSO,Ag,SnO2-np,Unknown,Spin-coating,0,100,12.69,0.99,20.4,0.63
Pb,Cs; FA,Br; I,1,0.1,0,Spiro-MeOTAD,,DMSO >> DMF; DMSO,Au,TiO2-c | TiO2-mp,N2,Spin-coating,0,100,6.52,0.94,12.61,0.55
Pb,MA,I,0,0.02,0,Spiro-MeOTAD,1.6,DMF,Au,TiO2-c,Air,Spin-coating,0,105,2.1,0.69,8.4,0.37
Pb,FA,I,1,0.09,0,PTAA,1.48,DMF >> IPA,Ag,PCBM-60 | BCP,N2 >> N2,Spin-coating >> CBD,0,,19.02,1.103,22.55,0.782
Pb,MA,I,0,0.13,0,PEDOT:PSS,1.6,DMF,Al,PCBM-60 | ZnO-np,N2,Spin-coating,0,90,8.4,0.69,17.6,0.693
Pb,MA,I,1,0.1,0,NiO-c | SY2,1.6,DMF; DMSO,Ag,PCBM-60 | BCP,Ar,Spin-coating,0,100,17.67,1.086,21.27,0.765
Pb,FA,I,0,,0,MeO-4PACz,1.5,Unknown,Ag,PCBM-60,Unknown,Unknown,0,,25.6,1.14,26.7,0.8371
Pb,MA,I,1,0.1,0,NiO-c,1.57,DMF; DMSO,Ag,PCBM-60,Unknown,Spin-coating,0,,14.32,1.05,19.94,0.68
Pb,FA; MA,Br; I,1,0.09,0,Spiro-MeOTAD,,DMF; DMSO,Au,TiO2-c | TiO2-mp,N2,Spin-coating,0,100,14,1.1,22,0.58
Pb,Cs,Br; I,0,0.1,0,PTAA,1.92,DMF; DMSO,MoO3 | Ag,SnO2-np,N2,Spin-coating,0,200,12.59,1.17,14.69,0.732
Pb,MA,I,1,0.1,1,PTAA | PMMA,1.6,DMF; DMSO,Al,PCBM-60 | Bphen,N2,Spin-coating,0,100,19.06,1.098,23.81,0.748
Pb; Sn,MA,I,1,0.102,0,PEDOT:PSS,1.22,DMF; DMSO,Ag,bis-C60,N2,Spin-coating,0,70,11.02,0.68,23.6,0.69
