Repository: dayalbishnoi01-spec/perovskite-pce-predictor

File: perovskite_15.csv (part 3 of 95)
B_Ion,A_Ion,C_Ion,AntiSolvent,Cell_Area,Solv_Anneal,HTL,Bandgap,Solvents,Backcontact,ETL,Synth_Atm,Dep_Procedure,Is_Module,Anneal_Temp,PCE,Voc,Jsc,FF
Pb,MA,I,0,0.08,0,NiPcS4 | PEDOT:PSS,1.6,DMF,Ag,PCBM-60 | C60 | BCP,N2,Spin-coating,0,90,15.52,1.04,21.63,0.69
Pb,MA,I,0,0.0725,0,PEDOT:PSS,1.6,DMF,Al,ZnO-np,N2,Spin-coating,0,100,8.47,0.96,13.96,0.61
Pb,MA,I,1,0.09,0,Spiro-MeOTAD,1.6,DMF,Ag,TiO2-c,Unknown,Spin-coating,0,100,13.1,1.06,17.6,0.7
Pb,MA,I,0,0.1,0,PEDOT:PSS,1.6,DMF >> IPA,Ca | Ag,PCBM-60,Unknown,Spin-coating >> Spin-coating,0,,11.54,0.82,4.42,0.8
Pb,MA,I,1,0.09,0,NiO,1.6,DMF; DMSO,Ag,PCBM-60 | BCP,Unknown,Spin-coating,0,100,14,1.03,20.86,0.65
Pb,(5-AVA); MA,I,0,0.1,0,none,,GBL,Carbon,TiO2-c | TiO2-mp | ZrO2-mp,Unknown,Drop-infiltration,0,50,12.6,,,
Pb,Cs,Br,0,,0,WO2,2.3,Unknown >> Unknown,Carbon,TiO2-c | TiO2-c,Ambient air >> Ambient air,Spin-coating >> Spin-coating,0,,6.24,1.219,7.46,0.69
Pb,Cs; FA; MA,Br; I,1,0.071,0,CuPc,1.63,DMF; DMSO,Carbon,TiO2-c,Unknown,Spin-coating,0,100,14.38,0.9,22.6,
Pb,MA,I,1,0.1,0,Spiro-MeOTAD,1.6,DMF; DMSO,Au,TiO2-c | TiO2-mp,N2,Spin-coating,0,100,14.66,1.055,18.861,0.74
Pb,MA,I,0,0.09,0,pBBTaÃ¢â‚¬ÂBDT2,1.6,DMF,Au,TiO2-c,Dry air,Spin-coating,0,100,12.57,,,
Pb,MA,I,1,0.1,0,Spiro-MeOTAD,1.6,DMF; DMSO,Au,TiO2-c | TiO2-mp,Unknown,Spin-coating,0,,18.96,1.09,22.99,0.756
Pb,MA,I,0,0.1,0,none,1.6,none,Al,C60 | Bphen,Vacuum,Co-evaporation,0,,1,0.34,5.4,0.51
Pb,Cs,Br,0,0.09,0,none,,DMF >> Methanol,Carbon,TiO2-c | TiO2-mp,N2 >> N2,Spin-coating >> Spin-coating,0,,8.08,1.53,6.69,0.801
Pb,MA,I,1,0.1,0,NiO-c,1.57,DMF; DMSO >> IPA,Ag,PCBM-60,Unknown,Spin-coating >> Spin-coating,0,,16.64,1.07,21.51,0.72
Pb,FA; MA,Br; I,0,,0,Spiro-OMeTAD,1.55,Unknown,Ag,SnO2-c,Ambient air,Spin-coating,0,,22.84,1.112,,
Pb,MA,I,0,0.16,0,Spiro-MeOTAD,1.6,DMF >> IPA,Ag,TiO2-c | TiO2-mp,Air >> Air,Spin-coating >> CBD,0,,4.59,0.911,11.07,0.455
Pb,MA,I,0,0.12,0,Spiro-MeOTAD,1.6,DMF,Au,TiO2-c,Unknown,Spin-coating,0,,3,0.86,12.73,0.275
Pb,MA,I,0,0.09,0,Spiro-MeOTAD,1.6,GBL,Au,TiO2-c | TiO2-nanoflowers,Air,Spin-coating,0,,13.15,0.979,19.47,0.69
Pb,FA,I,0,,0,NiOx | Me-4PACz,1.55,Unknown,ITO | Ag,C60 | BCP,Unknown,Unknown,0,,24.31,,24.77,
Pb,MA,I,0,0.1,0,Spiro-MeOTAD,1.6,DMF,Ag,TiO2-c | Al2O3-mp,N2,Spin-coating,0,100,0.01,0.003,3.24,0.81
Pb,MA,I,1,0.12,0,PEDOT:PSS,1.55,DMSO; GBL,Ag,PCBM-60 | C60,Unknown,Spin-coating,0,100,8.18,0.85,17.89,0.54
Pb,FA; MA,Br; I,1,0.09,0,Spiro-MeOTAD,,DMF; DMSO,Au,SnO2-c | PCBM-60,Unknown,Spin-coating,0,100,14.5,1.05,21.6,0.68
Pb,MA,I,0,0.04,0,CuInS2 | Al2O3-mp,1.6,DMF,Ag,PCBM-60,N2,Spin-coating,0,100,16.5,0.95,23.8,0.73
Pb,(5-AVA); MA,I,0,0.8,0,none,,GBL,Carbon,TiO2-c | TiO2-mp | ZrO2-mp | Carbon-mp,Unknown,Drop-infiltration,0,50,13.58,0.92,23.07,0.64
Pb,FA,I,0,,0,SAM,1.5,Unknown,Ag,PCBM-60,Unknown,Unknown,0,,24.65,,,
Pb,Cs,Br,0,0.04,0,none,2.32,DMF >> Methanol,Carbon,TiO2-c | TiO2-mp,Air >> Air,Spin-coating >> Spin-coating,0,,5.07,1.1,6.27,0.734
Pb,MA,I,0,0.25,0,Spiro-MeOTAD,1.6,DMF,Au,TiO2-c | TiO2-mp,N2,Spin-coating,0,120,10.7,0.87,17,0.723
Pb,FA,I,0,,0,NiOx,1.531,Unknown,Ag,PCBM-60,Ambient air,Spin-coating,0,,24.19,,24.23,
Pb,FA,I,1,0.125,0,Spiro-MeOTAD,2.4,DMF; DMSO,Ag,TiO2-c | TiO2-mp,Air,Spin-coating,0,145,2.27,0.95,6.64,0.36
Pb,FA,I,0,,0,Spiro-OMeTAD,1.48,Unknown,FTO | Au,SnO2-c,Unknown,Unknown,0,,24.2,1.16,25.2,0.824
Cu,(C6H4NH2),Br; I,0,0.1,0,none,1.65,Unknown,Carbon,ZnO-c | ZnO-mp | ZrO2-mp,Air,Drop-infiltration,0,80,0.63,0.37,5.7,0.36
Pb,MA,I,0,0.1,0,Spiro-MeOTAD,1.53,DMF >> none,Au,TiO2-c | TiO2-mp,Air >> Air; MAI,Spin-coating >> Gas reaction,0,,11.22,0.915,17.05,0.72
Pb,MA,I,0,0.1,0,Spiro-MeOTAD,1.6,DMF; DMSO,Au,TiO2-c | TiO2-mp,N2,Spin-coating,0,,17.5,,,
Pb,MA,I,1,0.15,0,NiO-c,1.6,DMF; DMSO,Ag,PCBM-60 | BCP,Unknown,Spin-coating,0,100,13.33,1.01,20.2,0.65
Pb,MA,I,0,0.1,0,Spiro-MeOTAD,1.6,DMF; DMSO >> IPA,Ag,TiO2-c,Unknown,Spin-coating >> Spin-coating,0,,18.05,1.06,22.19,0.77
Pb,Cs; FA; MA,Br; I,0,,0,Spiro-OMeTAD,1.53,Unknown,Au,SnO2-c,Unknown,Unknown,0,,19.72,1.06,24.46,0.7591
Pb,Cs; FA; MA,Br; I,1,0.059,0,Spiro-MeOTAD,1.62,DMF; DMSO,MoO3 | Al,SnO2-np,N2,Spin-coating,0,100,17.6,1.096,20.94,0.766
Pb,MA,I,0,,0,Unknown,1.6,Unknown,Unknown,Unknown,Unknown,Unknown,0,,15.539,0.964,18.715,0.86101
Pb,MA,I,1,0.1,0,Spiro-MeOTAD,1.6,DMF,Au,TiO2-c,Unknown,Spin-coating,0,100,6.37,,,
Sn,EA; FA,I,1,0.04,0,PEDOT:PSS,,DMF; DMSO,Al,C60 | BCP,N2,Spin-coating,0,,8.4,0.51,23.75,0.7
Pb,Cs,Br,0,0.1,0,none,,DMF; DMSO >> IPA,Carbon,TiO2-c | TiO2-mp,Air >> Air,Spin-coating >> Ion exchange,0,,3.87,1.25,6.07,0.51
Pb,Cs,Br; I,0,0.075,0,Spiro-MeOTAD,1.91,DMSO,Ag,SnO2-np,Unknown,Spin-coating,0,,14.5,1.22,15.4,0.805
Pb,MA,I,0,0.04,0,PEDOT:PSS,1.6,DMF,Al,PCBM-60,N2,Spin-coating,0,100,9.64,0.87,14.12,0.785
Pb,MA,I,0,0.1,0,PEDOT:PSS,1.6,DMF >> none,Al,PCBM-60 | TIPD,N2 >> MAI; Vacuum,Spin-coating >> Gas reaction,0,,12.11,0.89,21.61,0.63
Pb,MA,I,0,0.06,0,Spiro-MeOTAD,1.6,DMF >> IPA,Ag,TiO2-c | TiO2-mp,Unknown,Spin-coating >> Spin-coating,0,,7.8,0.86,14.9,0.61
Pb,Cs; FA,I,0,,0,Unknown,,Unknown,Unknown,Unknown,Unknown,Unknown,0,,22.94,,,
Pb,MA,I,0,0.09,0,Spiro-MeOTAD,1.6,none >> none,MoO3 | Al,TiO2-c,Vacuum >> Vacuum,Evaporation >> Evaporation,0,,11.5,0.98,19.5,0.6
Pb,MA,I,0,0.08,0,P3HT,1.59,DMF >> IPA,Ag,TiO2-c | TiO2-mp,Unknown,Spin-coating >> CBD,0,100,12.56,0.99,18.6,0.679
Sn,FA,I,0,0.06,0,Spiro-MeOTAD,1.4,DMF; DMSO,Au,TiO2-c | TiO2-mp,N2,Spin-coating,0,100,5.37,0.58,19.8,0.466
Pb,MA,I,0,0.3,0,PEDOT:PSS,1.6,DMF,Ag,PCBM-60 | PEI,Air >> N2,Spin-coating >> Spin-coating,0,,11.4,0.9,18.84,0.674
Pb,Cs; FA,I,1,0.09,0,Spiro-MeOTAD,1.54,DMSO; GBL,Au,TiO2-c,N2,Spin-coating,0,150,18.89,1.06,23.83,0.747
Pb,MA,I,1,0.1,0,NiO-np,1.6,DMF; DMSO,Ag,PCBM-60,Unknown,Spin-coating,0,100,12.08,0.99,19.42,0.63
Pb,MA,I,1,1.8,0,PEDOT:PSS,1.6,DMF,Ag,PCBM-60 | BCP,N2,Spin-coating,0,100,17.2,1.05,22.4,0.732
Pb,MA,I,0,0.11,0,PEDOT:PSS,1.6,DMF,Ca | Al,PCBM-60,N2,Spin-coating,0,95,0.45,0.8,1.17,0.483
Pb,FA,I,0,,0,4PADCB,1.58,Unknown,ITO | Ag,C60,Unknown,Unknown,0,,26.16,1.188,25.82,0.853
Pb,Cs; FA; MA,Br; I,1,0.09,0,asy-PBTBDT,,DMF; DMSO,Au,TiO2-c | TiO2-mp,N2,Spin-coating,0,100,16.8,1.05,21.3,0.746
Pb,Cs,Br,0,1,0,CuPc,,none >> none,Carbon,TiO2-c,Vacuum >> Vacuum,Evaporation >> Evaporation,0,,6.81,1.307,7.29,0.714
Pb,MA,I,0,0.12,0,Spiro-MeOTAD,1.6,DMF,Ag,TiO2-c | D35,Ar,Spin-coating,0,100,13,1.05,22.53,0.72
Pb,Cs; FA,I,0,0.12,0,Spiro-MeOTAD,1.55,DMF; DMSO >> none,Ag,TiO2-c,Unknown >> FAI,Spin-coating >> Gas reaction,0,,7.67,0.7,20.75,0.53
Pb,FA; MA,Br; I,1,0.1,0,PEDOT:PSS,,DMF; DMSO,Ag,PCBM-60 | ZnO-np,N2,Spin-coating,0,,20.3,1.13,22.4,0.8
Pb,MA,I,0,0.096,0,PEDOT:PSS,1.6,DMF >> IPA,Ag,PCBM-60 | C60 | BCP,Unknown,Spin-coating >> Spin-coating,0,,13.3,0.94,18.7,0.77
Pb,MA,I,0,0.7,0,none,1.6,GBL,Carbon,TiO2-c | TiO2-mp | ZrO2-mp,N2,Drop-infiltration,0,60,11.36,0.93,23.56,0.521
Pb,MA,I,0,0.15,0,PEDOT:PSS,1.6,DMF,Ag,PCBM-60 | Bphen,N2,Spin-coating,0,100,14.58,0.96,20.65,0.733
Pb,FA; MA,Cl; I,0,,0,MPA-BT-CA,1.55,Unknown,Ag,C60,Unknown,Unknown,0,,21.24,1.13,22.25,0.848
Pb,MA,I,0,0.1,0,Spiro-MeOTAD,1.6,DMF >> IPA,Au,TiO2-c | TiO2-mp,Air >> Air,Spin-coating >> CBD,0,,14.92,1.012,18.74,0.79
Pb,MA,I,1,0.09,0,Spiro-MeOTAD,1.6,DMF; DMSO,Au,ZnO-c | TiO2-mp,Unknown,Spin-coating,0,100,19,,,
Pb,MA,I,0,0.1,1,PTAA,1.6,DMF; DMSO >> IPA,Ti | Cu,none,N2 >> N2,Spin-coating >> Spin-coating,0,,18.74,1.086,22.97,0.751
Sn,Cs; FA,I,0,,0,PEDOT:PSS,1.35,Unknown,Unknown,C60,Unknown,Unknown,0,,16.78,0.96,23.65,0.7367
Pb,MA,I,0,0.16,0,Spiro-MeOTAD,1.6,DMF,Au,TiO2-c | TiO2-mp,Air,Spin-coating,0,,11.07,0.79,20.4,0.687
Pb,MA,I,0,0.0004,0,PEDOT:PSS,1.6,DMF >> IPA,Al,PCBM-60 | PFN,N2 >> N2,Spin-coating >> Spin-coating,0,,12.6,0.926,20.79,0.655
Pb,MA,I,0,0.044,0,m-MTDATA,1.6,DMF,Ag,C60 | BCP,Unknown,Spin-coating,0,,16.3,1.028,20.71,0.766
Pb,FA; MA,Br; I,1,0.1,0,H65,,DMF; DMSO,Au,TiO2-c | TiO2-mp,N2,Spin-coating,0,100,9.37,0.98,18.58,0.51
Pb,MA,I,1,0.09,0,Spiro-MeOTAD,1.6,DMF; DMSO,Au,TiO2-c | TiO2-mp,N2,Spin-coating,0,150,15.5,1.01,22.87,0.709
Pb,MA,I,1,0.1,0,Spiro-MeOTAD,1.56,DMSO; GBL,Au,TiO2-c | TiO2-nw,Air,Spin-coating,0,100,12.1,0.98,19.8,0.54
Pb,Cs,Br; I,0,0.09,0,NiO-c,2.08,DMSO,MoOx | Au,none,N2,Spin-coating,0,160,5.52,0.85,10.56,0.62
Pb,MA,I,1,0.1,0,NiO-np,1.586,DMF,Cu,C60; PCBM-60 | Zr(acac)4,N2,Spin-coating,0,100,18.67,1.06,22.12,0.796
Pb,MA,I,0,0.1,0,none,1.6,DMF,Cu,TiO2-c | TiO2-mp,Unknown,Spin-coating,0,,4.9,0.75,10,0.66
Pb,MA,I,0,0.25,0,Spiro-MeOTAD,1.6,DMF,Ag,ZnO-c | ZnO-mp,Unknown,Spin-coating,0,95,13.7,0.96,21,0.68
Pb,FA,I,0,,0,Me-4PACz,1.48,Unknown,Ag,C60,Unknown,Unknown,0,,24.02,1.16,25.89,0.798
Pb,MA,I,0,0.14,0,NiO-mp,1.6,DMF,Carbon,TiO2-c | TiO2-mp | ZrO2-mp,Unknown,Drop-infiltration,0,70,6.4,0.98,10.4,0.63
Pb; Sn,MA,I,0,,0,CuPC,,Unknown,Au,SnO2-c,Vacuum >> Ar,Evaporation >> CVD,0,,15.2,,25.6,
Pb,FA; MA,I,1,0.07,0,Spiro-MeOTAD,1.63,DMF; DMSO >> none >> IPA,Au,TiO2-c,N2 >> Vacuum >> N2,Spin-coating >> Evaporation >> CBD,0,,21.88,1.12,24.23,0.805
Pb,MA,I,0,0.08,0,PEDOT:PSS,1.6,DMF >> IPA >> Methybenene,Ag,PCBM-60,Unknown,Spin-coating >> Spin-coating >> Spin-coating,0,,4.65,0.89,10.15,0.517
Pb,MA,I,0,0.1,0,PEDOT:PSS,1.5,2-methoxyethanol,Al,PCBM-60 | LiF,Air,Spin-coating,0,100,14.18,0.983,18.37,0.791
Pb,FA; MA,Br; I,1,0.1,0,Spiro-MeOTAD,,DMF; DMSO,Au,TiO2-c,N2,Spin-coating,0,150,13.3,1.02,19.69,0.662
Pb,Cs,I,1,0.159,0,P3HT,1.93,DMF; DMSO,Au,TiO2-c | TiO2-mp,N2,Spin-coating,0,300,6.74,0.769,13.6,0.65
Pb,Cs; FA; MA,Br; I,0,,0,PTAA:F4-TCNQ,1.6,Unknown,Ag,PCBM-60,Unknown,Unknown,0,,17.6,,,
Pb,Cs; FA; MA,Br; I,0,,0,Spiro-OMeTAD,1.55,Unknown,Unknown,TiO2-c,Unknown,Unknown,0,,19.67,1.06,24.23,0.7654
Pb,MA,I,0,0.1,0,NiO-c,1.6,DMF,Ag,PCBM-60 | C60,N2,Spin-coating,0,180,,,,
Pb,MA,I,1,0.04,0,Spiro-MeOTAD,1.6,DMF,Au,TiO2-c | PCBA,N2,Spin-coating,0,100,13.4,1,20.97,0.639
Pb,MA,I,0,0.08,0,none,1.6,DMF >> DMF >> IPA,Au,TiO2-c | TiO2-mp,Air >> Air >> Air,Spin-coating >> Spin-coating >> CBD,0,,7.7,0.89,12.4,0.698
Pb,MA,I,1,0.04,0,Spiro-MeOTAD,1.6,DMF; DMSO,Au,TiO2-c | TiO2-mp,Unknown,Spin-coating,0,,5.98,0.82,15.44,0.444
Pb,MA,I,0,0.04,0,MoO3,1.6,none,Al,C60 | BCP,Vacuum,Co-evaporation,0,,6.4,0.78,11.1,0.74
Pb,Cs; FA; MA,Br; I,1,0.25,0,TB4-ZnPc,,DMF; DMSO,Au,TiO2-c | TiO2-mp,N2,Spin-coating,0,100,16.6,1.1,22.4,0.685
Pb,MA,I,0,0.08,0,PTAA,1.6,DMF; DMSO,Au,TiO2-c | TiO2-mp,Unknown,Spin-coating,0,100,0,0.201,0.019,0.318
Pb,MA,I,1,0.1,0,NiO-c,1.6,DMF; DMSO,Ag,PCBM-60 | BCP,Ar,Spin-coating,0,100,16.19,1.06,21.31,0.715
Pb,MA,I,1,0.1,0,3EGO-PPV,1.6,DMF; DMSO,Cu,PCBM-60 | BCP,N2,Spin-coating,0,100,3.3,0.9,5.5,0.678
Pb,MA,I,0,,0,Spiro-OMeTAD,1.55,Unknown,ITO | Ag,SnO2-c,Unknown,Unknown,0,,21.04,,22.43,
Pb,FA; MA,Br; I,1,0.16,0,Spiro-MeOTAD,1.64,DMF; DMSO,Au,TiO2-c | TiO2-mp,N2,Spin-coating,0,100,17.4,1.15,22.2,0.68
Pb,Cs; FA; MA,Br; I,0,,0,Spiro-OMeTAD,1.55,Unknown,Au,SnO2-c,Unknown,Unknown,0,,25.02,,,
Pb,MA,I,0,0.09,0,PEDOT:PSS,1.6,DMF,Ag,PCBM-60 | PEIE,N2,Spin-coating,0,100,7.16,0.8,12.66,0.68
Pb,MA,I,1,0.0314,0,Spiro-MeOTAD,1.6,DMSO; GBL,Ag,SnO2-c,Unknown,Spin-coating,0,100,8.28,0.99,17.32,0.48
Pb,MA,I,0,0.0725,0,PEDOT:PSS,1.6,DMF,Ag,PCBM-70 | Bphen,N2,Spin-coating,0,,13.4,0.93,19.7,0.75
Pb,MA,I,0,0.1,0,BChl-3,1.6,DMF; DMSO,Ag,TiO2-c | TiO2-mp,Air,Spin-coating,0,100,4.85,0.85,14.43,0.395
Sn,BA; MA,I,0,0.14,0,PTAA,1.5,DMF,Au,TiO2-c | TiO2-mp,N2,Spin-coating,0,75,2.53,0.229,24.1,0.457
Pb,Cs; FA; MA,Br; I,0,,0,NiOx | 2PACz-3-UA,1.55,Unknown,Ag,PCBM-60 | BCP,Unknown,Unknown,0,,25,,,
Pb,MA,I,0,0.044,0,m-MTDATA,1.6,DMF,Ag,C60 | BCP,Unknown,Spin-coating,0,,15.21,1.022,20.19,0.737
Pb,Cs,Br,0,,0,Unknown,2.3,Unknown,Carbon,TiO2/PbS,Unknown,Unknown,0,,2.74,1.24,3.6,0.61
Pb,MA,Br; I,0,0.09,0,Spiro-MeOTAD,1.6,GBL,Au,TiO2-c | TiO2-mp,Unknown,Spin-coating,0,100,7,0.742,16.2,0.582
Pb,Cs; FA,Br; I,0,,0,MeO-2PACz,1.85,Unknown,Unknown,PEAI | PCBM-60 | AZO-np | SnO2,Unknown,Unknown,0,,16,1.3,15.5,0.8
Pb,Cs; FA,Br; I,1,0.1,0,Spiro-MeOTAD,,DMSO >> DMF; DMSO,Au,TiO2-c | TiO2-mp,N2,Spin-coating,0,100,8.73,0.99,15.98,0.544
Pb,Cs; FA; MA,Br; I,1,0.06,0,PolyTPD,1.6,DMF; DMSO,Cu,C60 | BCP,N2,Spin-coating,0,100,19.2,1.13,21.3,0.79
Pb,MA,I,1,0.1,0,P:OO,1.6,DMF; DMSO,Au,TiO2-c | TiO2-mp,N2,Spin-coating,0,100,5.14,0.85,10.61,0.572
Pb,MA,I,1,1.02,0,NiO-np,1.6,DMF; DMSO,Ag,PCBM-60 | TiO2-c,Unknown,Spin-coating,0,100,16.98,1.04,20.49,0.78
Pb,Cs; FA; MA,Br; I,0,0.1,0,Spiro-MeOTAD,,Unknown,Au,SnO2-c,Unknown,Unknown,0,,19.33,1.14,23.17,0.732
Pb,FA; MA,Br; I,1,0.16,0,Spiro-MeOTAD,1.6,DMF; DMSO,Au,TiO2-c | TiO2-mp,N2,Spin-coating,0,100,19.46,1.11,23.17,0.767
Pb,Cs; FA; MA,Br; I,1,0.14,0,Spiro-MeOTAD,,DMF; DMSO,Ag,TiO2-c | TiO2-mp,Unknown,Spin-coating,0,150,14.48,1.079,19.47,0.689
Pb,Cs; FA,I,1,0.1,0,PTAA,,DMF; NMP,ITO,PCBM-60 | AZO-np | SnO2-c,N2,Spin-coating,0,100,16.4,1.03,21.23,0.75
Bi,Na,I,1,0.15,0,PTAA,2.3,DMF,Au,TiO2-c | TiO2-mp,N2,Spin-coating,0,100,0.06,0.36,0.4,0.419
Pb,Cs; FA; MA,Br; I,1,0.132,0,PEA2PBI4,,DMF; DMSO,Carbon,TiO2-c | TiO2-mp,Unknown,Spin-coating,0,100,14.64,1.04,21.12,0.68
Pb,Cs; FA; MA,Br; I,0,0.09408,0,Spiro-MeOTAD,,DMF; DMSO >> IPA,Au,SnO2-np,N2 >> N2,Spin-coating >> Spin-coating,0,,21.92,1.126,24.23,0.804
Pb,MA,I,1,0.09,0,Graphene oxide,1.63,DMF; DMSO,Au,PCBM-60 | BCP,N2,Spin-coating,0,100,14.91,1.05,19.22,0.739
Pb,MA,I,1,0.1,0,none,1.6,DMF; DMSO,Carbon,C60,N2,Spin-coating,0,95,13.7,1.03,22.72,0.597
Pb,MA,I,0,0.0625,0,NiO-c,1.6,DMF; DMSO >> IPA,Au,PCBM-60 | BCP,Unknown,Spin-coating >> Spin-coating,0,,18.75,1.13,22.3,0.748
Pb,MA,I,0,0.1,0,Spiro-MeOTAD,1.6,DMF >> IPA,Au,TiO2-c | TiO2-mp,N2 >> N2,Spin-coating >> CBD,0,,16.1,1.01,22.19,0.72
Pb,MA,I,0,0.08,0,Spiro-MeOTAD,1.6,none,Au,C60,Vacuum,Co-evaporation,0,,3.51,0.64,13.98,0.39
Pb,FA,I,0,,0,Spiro-OMeTAD,1.538,Unknown,Au,SnO2-c,Ambient air,Spin-coating,0,,24.11,1.181,,0.8123
Pb,Cs; FA; MA,Br; I,1,,0,Spiro-OMeTAD,1.55,DMSO; DMF,Au,TiO2-c | TiO2-mp,Air,Spin-coating,0,120,23.05,1.154,24.47,0.8163
Pb,MA,I,1,0.1,0,Spiro-MeOTAD,1.6,DMF; DMSO,Au,SnO2-np | CPTA,Unknown,Spin-coating,0,80,17,,,
Pb,MA,I,1,0.16,0,PTAA,1.6,DMSO,Au,TiO2-c | TiO2-mp,Unknown,Spin-coating,0,100,19.22,1.1,21.64,0.808
Pb,Cs; FA; MA,Br; I,1,0.09,0,Spiro-MeOTAD,1.64,DMF; DMSO,Ag,TiO2-c,N2,Spin-coating,0,85,12.35,1.1,21.87,0.63
Pb,MA,I,1,0.59,0,Spiro-MeOTAD,1.6,DMF; DMSO,Au,TiO2-c,N2,Spin-coating,0,100,17.83,1.067,22.77,0.733
Pb,MA,I,0,0.025,0,PEDOT:PSS,1.6,DMF,Ca | Al,PCBM-60,N2,Spin-coating,0,80,10.7,0.972,17.2,0.64
Pb,Cs; FA; MA,I,0,,0,spiro-OMeTAD w/ SnSO,,Unknown,Au,Unknown,Unknown,Unknown,0,,23.8,1.22,25.3,0.77
Pb,MA,I,0,0.1,0,PEDOT:PSS,1.6,DMF,Ag,PCBM-60,Unknown,Spin-coating,0,,10.9,0.96,17.97,0.632
Pb,Cs; FA; MA,Br; I,1,0.12,0,Spiro-MeOTAD,1.5,DMF; DMSO,Au,TiO2-c | TiO2-mp,N2,Spin-coating,0,100,19.6,1.13,23.2,0.75
Pb,Cs,Br; I,1,1,0,P3HT,,DMSO,Au,Mg0.1Zn0.9O-np,Air,Spin-coating,0,280,13.21,1.276,14.22,0.73
Pb,MA,I,1,0.16,0,Spiro-MeOTAD,1.69,DMSO,Au,TiO2-c | TiO2-mp,Unknown,Spin-coating,0,100,10.6,0.98,16.56,0.62
Pb,FA; MA,Br; I,1,0.1,1,Spiro-MeOTAD,,DMF; DMSO,Au,TiO2-c,N2,Spin-coating,0,,17.1,1.08,21.22,0.746
Pb,Cs,Br; I,1,,0,Spiro-MeOTAD,,DMSO,Au,SnO2-np,Unknown,Spin-coating,0,,9.2,1.15,12.3,0.689
Pb,FA; MA,I,0,0.12,0,Spiro-MeOTAD,,DMF; DMSO >> IPA,Ag,TiO2-np,Ar >> Ar,Spin-coating >> Spin-coating,0,,15.93,0.99,23.41,0.688
Pb,MA,I,0,0.1,0,Spiro-MeOTAD,1.6,DMF; DMSO >> IPA,Au,TiO2-c,Unknown,Spin-coating >> CBD,0,,10.9,1.07,13,0.784
Pb,FA; MA,Br; I,0,,0,Spiro-OMeTAD,1.68,Unknown,ITO | ICO:H | Ag,SnO2-c,Unknown,Unknown,0,,17.61,,,
Pb,Cs; FA,Br; I,0,,0,NiOx,1.68,Unknown,ITO,Unknown,Unknown,Unknown,0,,18.3,,,
Pb,Cs; FA; MA,Br; I,1,0.1,0,Spiro-MeOTAD,,DMF; DMSO,Ag,none,N2,Spin-coating,0,150,15.34,1.05,21.06,0.69
Pb,Cs; FA; MA,Br; I,0,0.1,0,Spiro-MeOTAD,,DMF; DMSO >> IPA,Au,ZnO-c | ZnOS | TiO2-mp,Unknown,Spin-coating >> Spin-coating,0,,16.76,1.067,22.57,0.696
Pb,MA,I,0,0.075,0,Spiro-MeOTAD,1.6,DMF; DMSO,Au,TiO2-c | TiO2-mp,Unknown,Spin-coating,0,,15.45,1.02,22.33,0.68
Pb,MA,I,1,0.12,0,PTAA,1.6,DMF,Ag,TiO2-c | C60,Unknown,Spin-coating,0,100,16.8,1.02,20,0.79
Pb,MA,I,1,0.04,0,NiO-c,1.6,DMF >> IPA,Ag,PCBM-60,Unknown >> Unknown,Spin-coating >> CBD,0,,13.87,0.94,20.46,0.716
Pb,MA,I,0,0.1,0,none,1.6,GBL,Carbon,TiO2-c | TiO2-mp | ZrO2-mp,Air,Drop-infiltration,0,60,7.19,0.82,19.21,0.456
Pb,MA,I,1,0.14,0,PEDOT:PSS,1.6,DMF,Al,PCBM-60,N2,Spin-coating,0,100,8.84,0.78,14.48,0.783
Pb,Cs; FA; MA,Br; I,0,,0,PTAA:BCF,1.55,Unknown,Ag,PC61BM,Unknown,Unknown,0,,16.7,,20.89,0.7336
Pb,MA,I,1,0.1,0,Spiro-MeOTAD,1.6,DMF,Ag,TiO2-c | TiO2-mp,Unknown,Spin-coating,0,110,17.37,1.12,21.38,0.73
Pb,MA,I,1,0.121,0,Spiro-MeOTAD,1.6,DMSO,Au,SnO2-np,Unknown,Spin-coating,0,130,16.1,0.105,17.9,0.67
Pb,MA,I,1,0.1,0,PEDOT:PSS,1.6,DMF; GBL,Al,PCBM-60,Unknown,Spin-coating,0,,9.49,0.948,15.26,0.657
Pb,MA,I,1,0.1,0,Spiro-MeOTAD,1.59,DMF; DMSO; GBL,Au,SnO2-c,Air,Spin-coating,0,,14.57,1.054,21.32,0.695
Pb,MA,I,1,0.09,0,Spiro-MeOTAD,1.55,DMF; DMSO,Ag,SnO2-np,Air,Spin-coating,0,100,18.26,1.06,22.84,0.754
Pb,MA,I,1,0.1,0,Spiro-MeOTAD,1.6,DMSO; GBL,Au,TiO2-c | TiO2-mp,N2,Spin-coating,0,100,9.15,1,23.82,0.39
Pb,Cs; FA; MA,Br; I,0,0.06,0,PTAA,1.68,Unknown,IZO,C60 | SnO2-c | ZTO,N2,Spin-coating,0,,17.1,1.137,19.6,0.768
Pb,MA,I,0,0.09,0,Spiro-MeOTAD,1.6,DMF >> IPA,Au,TiO2-c | TiO2-mp,N2 >> N2,Spin-coating >> Spin-coating,0,,11.14,0.98,18.01,0.63
Pb,Cs; FA; MA,Br; I,1,0.085,0,Spiro-MeOTAD,1.61,DMF; DMSO,Au,TiO2-c | TiO2-mp,N2,Spin-coating,0,100,15.8,1.08,23,0.7
Pb,MA,I,0,0.16,0,PEDOT:PSS,1.6,DMF >> Ethanol,Al,PCBM-60,N2 >> N2,Spin-coating >> Spin-coating,0,,11.21,0.85,18.7,0.73
Pb,Cs; FA; MA,Br; I,1,0.16,0,Spiro-MeOTAD,,DMF; DMSO,Au,SnO2-c,Unknown,Spin-coating,0,,21.2,1.152,23.4,0.783
Pb,Cs; FA; MA,Br; I,1,,0,Spiro-OMeTAD,1.55,DMF; DMSO,Au,S-SnO2 NRA-6h,N2,Spin-coating,0,99.85,20.18,1.12,24.08,0.746
Pb,Cs; FA; MA,Br; I,1,,0,M-P3HT,1.55,DMF; DMSO,Ag,SnO2-c,N2,Spin-coating,0,,22.87,1.16,24.58,0.8017
Pb,FA; MA,Br; I,0,,0,Spiro-OMeTAD,1.58,Unknown,Au,TiO2-c | TiO2-mp,Ambient air >> Ambient air,Spin-coating >> Antisolvent-quenching,0,,19.07,1.13,22.76,0.7402
Pb,MA,I,0,0.1,0,Spiro-MeOTAD,1.6,DMF >> none,Au,TiO2-c,Air >> Air; MAI,Spin-coating >> Gas reaction,0,,12.01,0.93,18.22,0.71
Pb,FA; MA,Br; I,0,0.108,0,Spiro-MeOTAD,1.55,DMF >> IPA,Au,SnO2-np,Unknown,Spin-coating >> Spin-coating,0,,19.72,1.1,25.17,0.714
Pb,MA,I,1,0.1,0,Spiro-MeOTAD,1.6,DMSO; GBL,Ag,ZnO-c | ZnO-nanospheres,Unknown,Spin-coating,0,100,5,0.68,11.3,0.72
Pb,MA,I,0,0.09,0,Spiro-MeOTAD,1.6,DMF,Ag,TiO2-c | TiO2-mp,Unknown,Spin-coating,0,100,6.3,0.75,11.8,0.73
Pb,MA,I,1,0.1,0,Spiro-MeOTAD,1.6,DMF >> IPA,Au,ZnO-c | ZnO-nw,Unknown,Spin-coating >> CBD,0,,8.81,0.98,16.6,0.543
Pb,MA,I,0,0.09,0,Spiro-MeOTAD,1.6,DMF; DMSO >> IPA,Ag,TiO2-c | TiO2-mp,Unknown,Spin-coating >> Spin-coating,0,,17.21,1.03,23.54,0.71
Pb,MA,I,0,2.34,0,"cyclopenta[2,1-b; 3,4-bÃ¢â‚¬Â²]dithiophene",1.6,DMSO; GBL,MoO3 | ITO,TiO2-c | TiO2-mp,N2,Spin-coating,1,80,14.96,0.99,20.65,0.732
Pb,MA,I,1,0.1,0,PEDOT:PSS,1.6,DMF; DMSO,Al,PCBM-60 | LiF,N2,Spin-coating,0,100,12.46,0.91,19.27,0.705
Pb,MA,I,0,0.0264,0,PEDOT:PSS,1.6,DMF,Ba | Ag,PCBM-60,N2,Spin-coating,0,90,11.8,0.963,18.2,0.676
Pb,Cs; FA; MA,Br; I,1,1,0,PEDOT:PSS,,DMF; DMSO,Ag,C60 | BCP,N2,Spin-coating,0,105,10.82,0.85,18.03,0.71
Pb,MA,I,0,0.0625,0,Spiro-MeOTAD,1.6,DMF >> IPA,Ag,TiO2-c,Unknown,Spin-coating >> Spin-coating,0,,12.54,1,18.9,0.66
Pb,MA,I,0,,0,PTAA | Spiro-OMeTAD,1.55,Unknown,Au,Unknown,Ambient air,Vapor-assisted solution process,0,,19.12,1.1,21.74,
Pb,Cs; FA; MA,Br; I,1,,0,MeO-2PACz,1.68,DMF; DMSO,Ag,C60 | SnO2-c,Ambient air,Spin-coating,0,100,16.5,1.13,19.4,0.751
Pb,MA,I,0,0.1,0,Spiro-MeOTAD,1.6,DMF >> IPA,Ag,ZnO-c,Unknown,Spin-coating >> CBD,0,,12.65,0.965,19,0.69
Pb,FA; MA,Br; I,1,,0,Spiro-MeOTAD,1.63,DMF; DMSO,Au,SnO2-np,N2,Spin-coating,0,140,16.33,,,
Pb,Cs,Br; I,0,0.03,0,Spiro-MeOTAD,1.9,DMF,Ag,TiO2-c | TiO2-mp,N2,Spin-coating,0,345,10.34,1.12,13.99,0.672
Pb,MA,I,1,0.1,0,NiO-np,1.6,DMSO; GBL,Ag,PCBM-60 | BCP,N2,Spin-coating,0,100,15.81,1.03,20.74,0.74
Pb,FA,I,0,,0,Spiro-OMeTAD,1.55,Unknown,Ag,SnO2-c,Unknown,Unknown,0,,24.35,,,
Pb,MA,I,0,0.09,0,Spiro-MeOTAD,1.6,DMF >> IPA,Au,TiO2-c | TiO2-mp,Air >> Air,Spin-coating >> Spin-coating,0,,9.23,0.96,18.06,0.53
Pb,MA,I,0,0.06,0,PEDOT:PSS,1.6,DMF,Al,PCBM-60 | C60 | BCP,N2,Spin-coating,0,100,7.53,0.82,12.4,0.741
Pb,MA,I,1,0.1,0,PEDOT:PSS,1.6,DMF; DMSO,Ag-nw,PCBM-60 | AZO-np,N2,Spin-coating,0,110,8.3,0.93,13.28,0.67
Pb,MA,I,0,0.2,1,Spiro-MeOTAD,1.58,DMF,Au,TiO2-c | TiO2-mp,N2,Spin-coating,0,90,12.4,0.99,18.87,0.666
Pb,MA,I,0,0.01,0,Spiro-MeOTAD | PEDOT:PSS,1.6,DMF,Graphene | PMMA | PDMS,TiO2-c,N2,Spin-coating,0,100,9.18,0.91,17.46,0.578
Pb,MA,I,0,0.1,0,Al2O3-mp | MeO-DATPA,1.6,DMF,Ag,TiO2-c | Al2O3-mp,N2,Spin-coating,0,100,5.9,0.99,12.4,0.5
Pb,MA,I,0,0.11,0,none,1.6,DMF >> IPA,Au,Graphene oxide; TiO2-np,Unknown,Spin-coating >> Spin-coating,0,,5.9,0.72,14.6,0.56
Pb,Cs; FA; MA,Br; I,1,0.16,0,Spiro-MeOTAD,,DMF; DMSO,Au,SnO2-c,Unknown,Spin-coating,0,100,14.1,1.093,17.5,0.74
Pb,Cs; FA; MA,Br; I,1,0.16,0,SnS,,DMF; DMSO,Au,TiO2-c | TiO2-mp,N2,Spin-coating,0,100,13.11,0.941,22.89,0.614
Pb,MA,I,0,0.06,0,Spiro-MeOTAD,1.6,DMF; DMSO >> IPA,Au,TiO2-c | TiO2-mp,N2 >> N2,Spin-coating >> Spin-coating,0,,14.65,1.02,20.3,0.7
Pb,MA,I,0,0.09,0,PEDOT:PSS,1.6,acetonitrile; Methylamine,Ag,PCBM-60 | BCP,N2,Spin-coating,0,100,4.3,0.61,16.9,0.41
Pb,MA,I,1,0.06,0,NiO,1.55,DMSO; GBL,Ag,C60 | bis-C60,N2,Spin-coating,0,100,9.92,0.89,14.86,0.75
Pb,MA,I,0,0.09,0,none,1.6,GBL,Carbon,TiO2-c | TiO2-mp | ZrO2-mp,Unknown,Drop-infiltration,0,50,14.15,0.882,23.39,0.67
Pb,(PEA); Cs,I,1,0.16,0,Spiro-MeOTAD,1.73,DMSO,Au,SnO2-np,Unknown,Spin-coating,0,,8.9,1.1,13.95,0.58
Pb,MA,I,1,0.1,0,Spiro-MeOTAD,1.6,DMF; DMSO,Au,SnO2-np,N2,Spin-coating,0,100,18.1,1.1,22.2,0.739
Pb,Cs; FA; MA,Br; I,1,,0,Spiro-OMeTAD,1.62,DMSO; DMF,Au,Li-treated c-TiO2,N2 >> N2,Spin-coating >> Spin-coating,0,100,16.1,,22.6,0.663
Pb,FA; MA,Br; I,1,0.24,0,Spiro-MeOTAD,,DMF; DMSO,Au,TiO2-c | TiO2-mp,Unknown,Spin-coating,0,100,16.09,0.98,20.47,0.787
Pb,MA,I,1,0.09,0,NiO-c,1.6,DMSO; GBL,AgAl,PCBM-60 | AgAl-np | Au-np | LiF,Unknown,Spin-coating,0,100,16.87,1.05,21.29,0.754
Pb,MA,I,0,0.108,0,Spiro-MeOTAD,1.6,DMF >> IPA,Au,SnO2-c,N2 >> N2,Spin-coating >> Spin-coating,0,,15.33,1.05,20.24,0.72
Pb,Cs; FA; MA,I,0,,0,MeO-2PACz,1.54,DMF; DMSO,Ag,C60,Ambient air,Spin-coating,0,120,22.71,1.1,,0.8152
Pb,MA,I,0,0.09,0,PEDOT:PSS,1.6,Unknown,Ag,PCBM-60 | BCP,N2,Spin-coating,0,85,16.45,1.05,20.89,0.75
Pb,Cs; FA; MA,Br; I,1,0.1,0,DTB,,DMF; DMSO,Au,TiO2-c | TiO2-mp,Unknown,Spin-coating,0,100,19.9,1.14,23.64,0.236
Bi; In,MA,I,0,,0,Spiro-OMeTAD,2,Unknown,Ag,TiO2-c | TiO2-mp,Unknown,Unknown,0,,5.95,,,
Pb,FA; MA,Br; I,0,,0,NiOx | MeO-2PACz,1.55,Unknown,Ag,C60 | BCP,Unknown,Unknown,0,,22.1,1.08,25.21,0.8113
Pb,Cs; FA; MA,I,0,,0,spiro-OMeTAD w/ SnSO,,Unknown,Au,Unknown,Unknown,Unknown,0,,22.6,1.2,25.15,0.75
Pb,MA,I,1,0.04,0,Zn-Chl,1.6,DMF; DMSO,Ag,SnO2-np,N2,Spin-coating,0,100,11.9,0.93,22.2,0.574
Pb,MA,I,0,0.1,0,VOx,1.6,DMF; DMSO >> IPA,Ag,PCBM-60 | BCP,Unknown,Spin-coating >> Spin-coating,0,,7.72,0.94,14.32,0.573
Pb,MA,I,0,0.1,0,Spiro-MeOTAD,1.6,none >> none,Au,TiO2-c,Vacuum >> Vacuum,Evaporation >> Evaporation,0,100,13.63,1.09,17.6,0.711
Pb; Sn,Cs; FA; MA,I,1,,0,PEDOT:PSS,1.26,Unknown,Ag,C60,N2,Spin-coating,0,100,22.55,0.868,32.56,0.7976
Pb,Cs,Br; I,1,0.1,0,P3HT,,DMSO,Au,SnO2-np,N2,Spin-coating,0,,5.12,1.1,7.84,0.595
Pb,FA,I,1,0.11,0,PTAA,1.51,DMF; DMSO,Ag,C60,N2,Spin-coating,0,100,13.54,1.05,20.15,0.64
Pb,MA,I,0,0.09,0,PEDOT:PSS,1.6,none >> Methanol; Ethanol,Ag,PCBM-60 | BCP,Vacuum >> N2,Evaporation >> Spin-coating,0,,7.85,0.88,12.01,0.74
Pb; Sn,FA; MA,I,1,0.04,0,PEDOT:PSS,,DMF; DMSO,Ag,PCBM-60 | ZnO-np,N2,Spin-coating,0,100,11,0.59,28.8,0.646
Pb,FA; MA,Br; I,1,0.112,0,XPP,,DMF; DMSO,MoO3 | Ag,SnO2-c | PCBM-60,N2,Spin-coating,0,100,19.1,1.11,23.14,0.741
Pb,Cs; FA,I,1,,0,NiOx | PTAA,1.55,DMF; DMSO,Ag,PCBM w/ TMDS,N2,Spin-coating,0,100,26.1,1.182,26.07,0.847
Pb,MA,I,0,0.1,0,Spiro-MeOTAD,1.6,DMF >> IPA,Au,TiO2-c | TiO2-mp,Unknown,Spin-coating >> Spin-coating,0,,4.8,0.8,12.6,0.48
Pb,Cs; FA,Br; I,0,,0,MeO-2PACz,1.58,Unknown,Ag,PC61BM,Unknown,Unknown,0,,21.8,1.16,23.23,0.8091
Pb,MA,I,1,0.1,0,Spiro-MeOTAD,1.6,DMF; DMSO >> IPA,Au,SnO2-np,Unknown,Spin-coating >> Spin-coating,0,,17.53,1.081,22.5,0.719
Pb,Cs; FA; MA,Br; I,1,0.19,0,Spiro-MeOTAD,1.61,DMF; DMSO,Au,SnO2-c | SnO2-c,Unknown,Spin-coating,0,100,16.34,1.05,22.42,0.69
Pb,MA,I,1,0.14,0,PEDOT:PSS,1.59,DMSO; GBL,Ag,PCBM-60,N2,Spin-coating,0,,12.69,0.98,18.76,0.693
Pb,Cs; FA; MA,Br; I,1,0.1,0,Spiro-MeOTAD,,DMF; DMSO,Au,TiO2-c | TiO2-mp,N2,Spin-coating,0,100,13.1,0.99,21.3,0.697
Pb,MA,Br,0,0.05,0,Spiro-MeOTAD,,none >> IPA,Au,TiO2-c,Vacuum >> Air,Evaporation >> Electrodeposition,0,,0.35,1.22,0.71,0.399
Pb,MA,I,0,0.1,0,P3HT,1.6,DMF >> none,Au,TiO2-c,Unknown >> N2; MAI,Spin-coating >> Gas reaction,0,,8.4,0.87,18.17,0.533
Pb,MA,I,1,0.14,0,NiO-c,1.6,DMSO; GBL,Ag,PCBM-60,Ar,Spin-coating,0,100,11.82,1.02,18.94,0.61
Pb,FA,I,0,,0,Spiro-OMeTAD,1.55,Unknown,Au,SnO2-c,Unknown,Unknown,0,,22.02,1.12,25.47,0.7721
Pb,MA,I,1,0.09,0,PEDOT:PSS,1.6,DMF,Al,PCBM-60,N2,Spin-coating,0,100,11,,,
Pb,MA,I,1,0.1,0,CuCrO2,1.6,DMF; DMSO,Ag,C60 | BCP,N2,Spin-coating,0,,12,0.935,19.1,0.67
Pb,MA,I,0,0.1,1,PEDOT:PSS,1.6,DMF,Al,PCBM-60 | BCP,Unknown,Spin-coating,0,100,10.3,0.95,18,0.57
Pb,MA,I,0,0.12,0,Spiro-MeOTAD,1.6,DMF >> none,Au,TiO2-c,N2 >> MAI,Spin-coating >> Gas reaction,0,,12.1,0.924,19.8,0.663
Pb,MA,I,1,0.1,0,Spiro-MeOTAD,1.6,DMF; DMSO,Au,ZnO-c,N2,Spin-coating,0,80,7.5,0.868,19.6,0.44
Pb,Cs,I,0,,0,PTAA,1.73,Unknown,Ag,CPTA,Unknown,Unknown,0,,17.39,,,
Pb,FA; MA,Br; I,0,0.044,0,NO2-PEIA | Spiro-MeOTAD,,DMF; DMSO >> IPA,Au,SnO2-np,N2 >> N2,Spin-coating >> Spin-coating,0,,16.51,1.06,23.36,0.667
Pb,MA,I,0,0.09,0,Spiro-MeOTAD,1.6,DMF >> IPA,Au,TiO2-c | TiO2-mp,Unknown,Spin-coating >> Spin-coating,0,,11.67,0.923,19.04,0.665
Pb,MA,I,0,0.1,0,Spiro-MeOTAD,1.6,DMF >> IPA,Au,TiO2-c | TiO2-mp,N2 >> N2,Spin-coating >> CBD,0,,9.46,0.85,22.64,0.49
Pb,MA,I,0,0.08,0,PTAA,1.6,DMF >> IPA,Al,PCBM-60 | C60 | BCP,Unknown >> Unknown,Spin-coating >> Spin-coating,0,,16.7,,,
Pb,MA,I,1,0.09,0,Spiro-MeOTAD,1.6,DMSO; GBL,Au,TiO2-c,Unknown,Spin-coating,0,100,16.02,1.07,20.88,0.72
Pb,Cs; FA; MA,Cs; FA; MA,0,0.09,0,Spiro-MeOTAD,1.63,DMF; DMSO; GBL,Au,SnO2,N2,Slot-die coating,0,100,8.2,0.836,20.79,0.53
Pb,Cs,Br; I,1,0.09,0,P3HT,,DMSO,Au,Mg0.15Zn0.85O-np,Air,Spin-coating,0,280,13,1.265,14.098,0.76
Pb,FA; MA,Br; I,1,0.16,0,BTP-1,,DMF; DMSO,Au,TiO2-c | TiO2-mp,Unknown,Spin-coating,0,100,15.5,1.066,20.34,0.713
Pb,FA; MA,Br; I,1,0.09,0,PTAA,,DMF; DMSO,Au,TiO2-c | TiO2-mp,N2,Spin-coating,0,100,16.95,1.096,21.81,0.705
Pb,MA,I,1,0.04,0,Spiro-MeOTAD,1.6,DMF; DMSO,Au,SnO2-np,Air,Spin-coating,0,100,9.2,0.86,19.4,0.55
Pb,Cs; FA; MA,Br; I,1,0.25,0,Spiro-MeOTAD,1.58,DMF; DMSO,Au,TiO2-c | TiO2-mp,Air,Spin-coating,0,100,19.6,1.15,23.3,0.74
Pb,MA,I,0,0.09,0,Spiro-MeOTAD,1.6,DMF,Au,Unknown,N2,Spin-coating,0,100,11.27,0.86,21.23,0.61
Pb,MA,I,0,0.1,0,Spiro-MeOTAD,1.6,DMF; DMSO,Au,SnO2-np,N2,Spin-coating,0,100,19.26,1.14,22.05,0.811
Pb,Cs; FA; MA,Br; I,1,0.16,0,NiO-c | PTAA,,DMF; DMSO,Cu,C60 | BCP,N2,Spin-coating,0,100,13.6,1.03,19.6,0.672
Pb,MA,I,1,0.09,0,Spiro-MeOTAD,1.6,DMF; DMSO,Au,TiO2-c | TiO2-mp,Unknown,Spin-coating,0,150,12.8,0.98,18.73,0.7
Pb,Cs; FA; MA,Br; I,1,0.06,0,Spiro-MeOTAD,,DMF; DMSO,Au,TiO2-c,N2,Spin-coating,0,100,18.28,1.07,22.97,0.74
Pb,MA,I,0,,0,Unknown,1.55,Unknown,Unknown,Unknown,Unknown,Unknown,0,,16.4,1.09,23.29,0.65
Pb,FA,I,0,0.1,0,Spiro-MeOTAD,1.48,DMF; DMSO >> IPA,Au,TiO2-c | TiO2-mp,Unknown,Spin-coating >> Spin-coating,0,,22.1,1.09,26,0.784
Pb,Cs,Br; I,0,0.1,0,Spiro-MeOTAD,,DMF; DMSO,Au,TiO2-c,Unknown,Spin-coating,0,,14.32,1.18,15.38,0.789
Pb,MA,I,0,0.1,0,PTAA | PEDOT:PSS,1.6,DMF >> IPA,TFSA-Graphene | PET,ZnO-np,Air,Spin-coating >> CBD,0,,6.87,0.92,12.42,0.601
Pb,MA,I,0,0.1,1,PTAA,1.6,DMF >> IPA,Al,PCBM-60 | C60 | BCP,N2 >> N2,Spin-coating >> Spin-coating,0,,14.5,1.05,21,0.658
Pb,(PEA),I,0,0.09,0,Spiro-MeOTAD,2.58,DMF,Au,TiO2-c | TiO2-mp,N2,Spin-coating,0,130,0.071,0.71,0.356,0.282
Pb,MA,I,1,0.12,1,PEDOT:PSS,1.6,DMF; DMSO,Al,PCBM-60 | Bphen,N2,Spin-coating,0,100,15.31,0.983,20.73,0.751
Pb,Cs; FA,I,0,,0,TaTm | PEDOT:PSS,1.5,2-methoxyethanol; N-methyl-2-pyrrolidone,Carbon,SnO2-c,Dry air >> Air,Doctor blading >> Gas quenching,0,,16.2,,,
Pb,Cs; FA; MA,Br; I,1,0.1,0,PEDOT:PSS,,DMF; DMSO,Ag,C60 | BCP,N2,Spin-coating,0,105,11.74,0.86,18.21,0.75
Pb,Cs; FA; MA,Br; I,0,0.1,0,PEDOT:PSS,,DMF,Ca | Al,PCBM-60,Air,Slot-die coating,0,100,11.92,1.04,17.13,0.67
Bi,Cs; Ag,I,0,,0,P3HT,1.86,Unknown,Au,TiO2-c | TiO2-mp,Unknown,Spin-coating >> Spin-coating,0,,3.53,0.46,4.71,0.442
Pb,MA,I,0,0.09,0,JY7,1.6,DMF,Ag,TiO2-c,N2,Spin-coating,0,95,12.81,1.02,20.34,0.62
Pb,MA,I,1,0.05,0,CuSCN,1.6,DMSO; GBL,Ag,PCBM-60 | LiF,N2,Spin-coating,0,100,17.2,1.09,22.3,0.71
Pb,MA,Br; I,0,0.09,0,Spiro-MeOTAD,1.57,DMF >> IPA,Ag,TiO2-c,N2 >> N2,Spin-coating >> Spin-coating,0,140,13.65,1.01,20.4,0.66
Sb,Cs,I,1,0.09,0,none,2.05,DMF; HCl,Au,TiO2-c,N2,Spin-coating,0,,1.21,0.61,3.55,0.558
Pb,Cs; FA; MA,Br; I,1,0.16,0,Spiro-MeOTAD,1.64,DMF; DMSO,Au,TiO2-c | TiO2-mp,N2,Spin-coating,0,100,14.6,1.02,19.1,0.736
Pb,MA,I,0,0.1,0,TSHBC,1.6,DMF >> IPA,Au,TiO2-c | TiO2-mp,Unknown,Spin-coating >> CBD,0,,10.6,,,
Pb,Cs; FA,I,0,0.1,0,Poly-TBD,,DMF; DMSO,Ag,C60 | BCP,Air,Spin-coating,0,140,3.6,0.83,8.8,0.502
Pb,MA,I,0,0.025,0,PEDOT:PSS,1.6,DMF,Ca | Al,PCBM-60,N2,Spin-coating,0,80,11.9,0.951,18.3,0.684
Pb,Cs; FA; MA,Br; I,0,,0,Spiro-OMeTAD,1.55,Unknown,FTO | Au,SnO2-c,Unknown,Unknown,0,,17.27,1.05,23.35,0.7015
Pb,Cs; FA; MA,Br; I,1,0.09,0,Spiro-MeOTAD,1.62,DMF; DMSO,Au,SnO2-np,Unknown,Spin-coating,0,105,15,1.03,21.7,0.67
Pb,Cs; FA; MA,Br; I,1,0.09,0,CuPc(tBu)4,,DMF; DMSO,Au,TiO2-c,Ar,Spin-coating,0,100,7.8,0.72,22.9,0.47
Pb,MA,I,0,0.07,0,Spiro-MeOTAD,1.6,DMF >> IPA,Au,ZnO-c | ZnO-mp,N2 >> N2,Spin-coating >> CBD,0,,8.64,0.85,18.5,0.549
Pb,Cs; FA; MA,Br; I,1,0.09,0,TAE1,,DMF; DMSO,Au,TiO2-c,Unknown,Spin-coating,0,100,14.3,1.02,20.2,0.69
Pb,MA,I,0,0.1,0,Spiro-MeOTAD,1.6,DMF,Au,TiO2-c | TiO2-mp,Air,Spray-coating,0,100,1.18,0.77,3.18,0.49
Pb,MA,I,0,1,0,Spiro-MeOTAD,1.55,DMF >> Unknown,Au,TiO2-c,Unknown,Spin-coating >> Diffusion,0,,12.6,0.91,19.2,0.619
Pb,FA,Br; I,0,1,0,PEDOT:PSS,,DMF,PEDOT:PSS | Al,PCBM-60 | PEI,Unknown,Spin-coating,0,100,6.1,0.75,15,0.54
Pb,MA,I,1,0.16,0,Spiro-MeOTAD,1.6,DMF,Au,TiO2-c,N2,Spin-coating,0,100,10.29,0.978,20.75,0.507
Pb,FA; MA,Br; I,0,0.07565,0,Spiro-MeOTAD,,DMF; DMSO >> IPA,Au,SnO2-np,Air >> Air,Spin-coating >> Spin-coating,0,,20.1,1.11,24.7,0.75
Bi,MA,I,0,0.096,0,Spiro-MeOTAD,,Ethanol; Methylamine,Au,TiO2-c,Unknown,Spin-coating,0,100,0.05,0.84,0.18,0.35
Pb,MA,I,0,0.096,0,PTAA,1.6,GBL,Au,TiO2-c | TiO2-mp,Unknown,Spin-coating,0,100,9.5,0.925,15.2,0.67
Pb,GU,I,0,0.2,0,Spiro-MeOTAD,,DMF,Au,TiO2-c | TiO2-mp,N2,Spin-coating,0,130,0.16,0.652,0.402,0.628
Pb,Cs; FA,Br; I,0,,0,Spiro-OMeTAD,1.55,Unknown,Ag,SnO2-c,Unknown,Unknown,0,,25.34,1.174,25.6,0.843
Pb,MA,I,0,0.16,0,Spiro-MeOTAD,1.6,DMF >> H2O; IPA >> Unknown,Ag,TiO2-c | TiO2-mp,Unknown >> Unknown >> Air,Spin-coating >> Dipp-coating >> Spin-coating,0,,11.74,0.97,22.06,0.54
Pb; Sn,FA; MA,I,0,,0,Unknown,1.25,Unknown,Unknown,Unknown,Unknown,Unknown,0,,19.42,0.879,29.03,0.761
Pb,MA,I,1,0.09,0,Spiro-MeOTAD,1.6,DMF; DMSO,Au,TiO2-c | TiO2-mp,Unknown,Spin-coating,0,150,11.07,0.94,17.79,0.66
Pb,Cs,Br; I,0,0.16,0,none,,DMSO,Carbon,TiO2-np | CsBr,N2,Spin-coating,0,280,6.26,1.143,10.53,0.52
Pb,Cs; FA; MA,Br; I,1,0.16,0,TFDIB | Spiro-MeOTAD,,DMF; DMSO,Au,TiO2-c | TiO2-mp,Dry air,Spin-coating,0,100,20.7,0.021,24.9,0.79
Pb,MA,I,1,0.25,0,NiO-c,1.62,DMSO; GBL,Ag,PCBM-60 | BCP,Air,Spin-coating,0,100,19.6,1.11,23.39,0.756
Pb,MA,I,0,0.1,0,Spiro-MeOTAD,1.6,DMF >> IPA,Ag,TiO2-c | TiO2-mp,N2 >> N2,Spin-coating >> CBD,0,,11.75,1.03,21.27,0.54
Pb,MA,I,1,0.06,0,P3HT,1.6,DMF,Au,TiO2-c | TiO2-mp,Air,Dropcasting,0,100,11.3,0.954,15.93,0.741
Pb,MA,I,1,0.09,0,Spiro-MeOTAD,1.5,DMF; DMSO,Au,SnO2-np,Air,Spin-coating,0,100,18.59,1.13,22.45,0.74
Pb,MA,I,0,0.16,0,Spiro-MeOTAD,1.48,DMF,Au,TiO2-c | TiO2-mp,Unknown,Spin-coating,0,70,9.1,0.879,14.1,0.72
Pb,MA,I,1,0.09,0,Spiro-MeOTAD,1.6,DMF; DMSO,Au,TiO2-c,N2,Spin-coating,0,100,18.75,1.08,23.03,0.754
Pb,MA,I,0,,0,BDD-2,1.55,Unknown,Au,TiO2-c,Unknown,Unknown,0,,16.4,1.04,22,0.714
Pb,FA; MA,Br; I,1,0.1,0,Spiro-MeOTAD,1.62,DMF; DMSO,Au,TiO2-c | TiO2-mp,Unknown,Spin-coating,0,100,15.22,1.05,20.69,0.7
Pb,MA,I,0,0.06,0,PTAA,1.5,DMF >> IPA,Ti | Au,PCBM-60,N2 >> N2,Spin-coating >> Spin-coating,0,,18.21,1.025,22.9,0.776
Pb,MA,I,0,0.06,0,Spiro-MeOTAD,1.6,DMF >> IPA,Au,ZnO-c | Al2O3-mp,Dry air >> Dry air,Spin-coating >> CBD,0,,8.44,1.04,13.17,0.618
Pb,MA,I,0,,0,NiO:Cu,1.55,DMF >> isopropanol,Ag,PCBM-60,Ambient air >> Ambient air,Spin-coating >> Spin-coating,0,,15.03,1.017,20.42,0.724
Pb,FA,I,0,,0,Spiro-OMeTAD,1.55,Unknown,Au,SnO2-c,Unknown,Unknown,0,100,25.18,,,
Pb,MA,I,1,0.65,0,Spiro-MeOTAD,1.6,DMF,Ag,TiO2-c | TiO2-mp,Unknown,Spin-coating,0,,5,0.797,14.43,0.4
Pb,MA,I,1,0.084,0,PEDOT:PSS,1.6,DMSO; GBL,Al,PCBM-60,N2,Spin-coating,0,100,8.13,0.9,12.54,0.72
Pb,Cs; FA,Br; I,1,,0,Spiro-OMeTAD,1.63,DMF; DMSO,Carbon,TiO2-np,Air,Spin-coating,0,,13.95,1.01,19.27,0.7173
Pb,MA,Br; I,1,0.16,0,Spiro-MeOTAD,,DMSO,Au,TiO2-c | TiO2-mp,Unknown,Spin-coating,0,100,10.4,0.94,15.2,0.73
Pb,MA,I,1,0.09,0,Spiro-MeOTAD,1.6,DMSO; GBL,Au,TiO2-c,N2,Spin-coating,0,100,15,1.06,21.3,0.665
Pb,FA; MA,I,1,0.08,0,CZ-STA; CZ-TA,,Unknown,Au,SnO2-c | C60-SAM,N2,Spin-coating,0,100,17.33,1.07,21.88,0.744
Pb,Cs; FA; MA,Br; I,1,0.16,0,PEDOT:PSS,1.6,DMF; DMSO,Cu,C60 | BCP,N2,Spin-coating,0,100,10.63,0.838,17.002,0.746
Pb,MA,Br; I,0,0.09,0,Spiro-MeOTAD,1.6,GBL,Au,TiO2-c | TiO2-mp,Unknown,Spin-coating,0,100,2.91,0.814,6.18,0.568
Pb,MA,I,1,0.09,0,Spiro-MeOTAD,1.6,DMF; DMSO,Au,TiO2-c | TiO2-mp,N2,Spin-coating,0,,13.34,0.982,18.82,0.722
Pb,MA,I,0,0.0464,0,MHGO,1.6,DMF,Ag,PCBM-60 | BCP,N2,Spin-coating,0,100,10.5,0.86,16.7,0.725
Pb,MA,I,1,0.09,0,Spiro-MeOTAD,,DMSO,Au,TiO2-c | TiO2-mp,N2,Spin-coating,0,100,17.9,1.1,22.5,0.725
Pb,FA; MA,I,0,,0,Spiro-OMeTAD,1.54,Unknown,Au,SnO2-c,Unknown,Unknown,0,,25.09,,,
Pb,FA; MA,Br; I,1,0.078,0,Spiro-MeOTAD,,Unknown,Ag,SnO2-c,N2,Spin-coating,0,100,18.3,1.13,21.6,0.749
Pb,FA; MA,Br; I,0,,0,Spiro-MeOTAD,,DMF; DMSO >> IPA,Au,SnO2-np,Air | Air,Spin-coating >> Spin-coating,0,,14.69,1.09,19.8,0.68
Pb,MA,I,0,0.04,0,"Hexakis[4-(N,N-di-p-methoxyphenylamino)phenyl]benzene",1.58,Unknown,Ag,TiO2-c,Unknown,Spin-coating,0,,16.67,1.1,22.83,0.662
Pb,Cs; FA; MA,I,0,,0,Spiro-OMeTAD,1.55,Unknown,Ag,SnO2-c,Ambient air,Spin-coating,0,,24.75,1.18,25.4,0.8269
Pb,MA,I,1,0.1,0,Spiro-MeOTAD,1.6,DMSO; GBL,Au,TiO2-c | TiO2-mp,N2,Spin-coating,0,100,0.059,0.88,1.15,0.58
Ge,MA,I,0,,0,PEDOT-WO3,1.3,Unknown,Ag,ZnOS,Unknown,Unknown,0,,15.84,1.38,13.79,0.8258
Pb,Cs; FA; MA,I,0,,0,Unknown,1.57,Unknown,Unknown,Unknown,Unknown,Unknown,0,,22.12,1.15,24.02,0.8008
Pb,FA; MA,Br; I,1,0.1,0,Spiro-MeOTAD,,DMF; DMSO,Au,SnO2-np,Unknown,Spin-coating,0,,14.8,1.1,21.54,0.625
Pb,MA,I,1,0.1,0,CuCrO2,1.6,DMF; DMSO,Ag,C60 | BCP,N2,Spin-coating,0,,12.1,0.975,18.6,0.671
Pb,MA,I,0,0.1,0,PEDOT:PSS,1.6,none,Ba | Ag,IPH,Vacuum,Co-evaporation,0,,5.76,0.88,14.628,0.447
Pb,FA; MA,I,0,,0,Spiro-OMeTAD,,DMF; DMSO >> IPA,Ag,SnO2-c,Ambient air >> Ambient air,Spin-coating >> Spin-coating,0,,19.97,1.11,23.67,0.76
Pb,Cs; FA; MA,Br; I,1,0.14,0,Spiro-MeOTAD,,DMF; DMSO,Ag,TiO2-c | TiO2-mp,Unknown,Spin-coating,0,150,13.27,1.103,18.35,0.622
Pb,MA,I,0,0.072,0,P3HT,1.6,DMF >> IPA,Ag,none,Unknown,Spin-coating >> Spin-coating,0,,11.7,0.94,18.8,0.66
Pb,MA,I,1,0.04,0,PEDOT:PSS,1.6,DMF; GBL,Al,PCBM-60 | BCP,N2,Spin-coating,0,100,6.78,0.78,14.2,0.61
Pb,MA,I,1,0.06,0,P3HT,1.6,DMSO; GBL,Cu,C60 | BCP,N2,Spin-coating,0,100,16,1,20,0.79
Pb,MA,I,1,0.09,0,PEDOT:PSS,1.6,DMF; DMSO,Al,PCBM-60,N2,Spin-coating,0,100,13.14,0.954,19.9,0.692
Pb,(PEA); MA,I,0,0.12,0,PEDOT:PSS,1.65,DMF,Ag,PCBM-60 | BCP,N2,Spin-coating,0,100,10.9,1.11,15.01,0.67
Pb,MA,I,1,,0,PTAA,,IPA >> DMF,Pd,TiO2-c,Air >> Air,Spin-coating >> Spin-coating,0,,15.04,1.06,22.19,0.63
Pb,MA,I,0,0.075,0,Spiro-MeOTAD,1.59,DMF >> IPA,Au,SnO2-c,N2 >> N2,Spin-coating >> Spin-coating,0,,18.22,1.09,23.69,0.701
Pb; Sn,FA,I,0,0.06,0,PEDOT:PSS,1.34,DMF; DMSO >> IPA,Ag,PEIA | PCBM-60 | BCP,N2 >> N2,Spin-coating >> Spin-coating,0,,13.17,0.76,24.23,0.74
Pb,FA; MA,I,0,0.07,0,NiO-c,,DMF >> DMF; IPA,Ag,PEAI | PCBM-60 | BCP,N2 >> N2,Spin-coating >> Spin-coating,0,,8.4,1.1,11.1,0.688
Pb,Cs; FA; MA,Br; I,1,0.132,0,Spiro-MeOTAD,,DMF; DMSO,Au,TiO2-c | TiO2-mp,Unknown,Spin-coating,0,100,18.92,1.11,22.04,0.77
Pb; Sn,Cs; FA,I,1,0.1,0,PEDOT:PSS,,DMF; DMSO,Ag,PCBM-60 | BCP,N2,Spin-coating,0,,10.52,0.71,23.23,0.64
Pb,MA,I,0,,0,PTAA,1.55,Unknown,Unknown,PCBM-60,Unknown,Unknown,0,,19.32,,,
Pb,MA,I,0,0.1,0,Spiro-MeOTAD,1.6,DMF,Ag,TiO2-c | TiO2-mp,Unknown,Spin-coating,0,110,9.4,0.92,17.27,0.6
Pb,Cs; FA,Br; I,0,0.107,0,Spiro-MeOTAD,,DMF,Au,none,Ar,Spin-coating,0,185,11.8,0.98,17.3,0.69
Pb,FA; MA,Br; I,1,0.16,0,PTAA,,DMF; DMSO,Au,TiO2-c | TiO2-mp,N2,Spin-coating,0,100,17.15,1.101,22.67,0.687
Pb,MA,I,1,0.16,0,Spiro-MeOTAD,1.6,DMF,Au,none,Unknown,Spin-coating,0,100,2.68,0.615,11.77,0.37
Pb,MA,I,0,0.1,0,P3HT,1.6,DMF,Ag,TiO2-c,N2,Spin-coating,0,100,12.8,0.92,20.63,0.676
Pb,MA,I,0,0.16,0,Spiro-MeOTAD,1.6,DMF; DMSO >> IPA,Au,TiO2-c | TiO2-mp,Air >> Air,Spin-coating >> Spin-coating,0,,13.2,0.957,20.6,0.67
Pb,MA,I,1,0.09,0,Spiro-MeOTAD,1.6,DMSO; GBL,Au,none,N2,Spin-coating,0,100,10.13,0.83,18.28,0.6
Pb,MA,I,0,,0,Unknown,1.55,Unknown,Unknown,Unknown,Unknown,Unknown,0,,20.02,1.101,23.58,0.771
Pb; Sn,Cs; FA; MA,I,1,0.0729,0,PEDOT:PSS,,DMF; DMSO >> IPA,Ag,PCBM-60 | PEIE,N2 >> N2,Spin-coating >> Spin-coating,0,100,18.95,0.798,30,0.789
Pb,MA,I,1,1.044,0,Spiro-MeOTAD,1.6,DMF,Au,TiO2-c,Unknown,Spin-coating,0,,15.15,1.01,20.44,0.734
Unknown,Unknown,Unknown,0,,0,Unknown,,Unknown,Unknown,Unknown,Unknown,Unknown,0,,,,,
Pb,FA,I,0,,0,Spiro-OMeTAD,1.52,Unknown,Au,SnO2-c,Unknown,Unknown,0,,24.81,1.17,25.55,0.8291
Nb; Ni,Ba; K,O,0,0.01,0,NiO,1.45,Methanol; Water,Au,TiO2-c,Air,Spin-coating,0,550,0.04,0.95,0.04,0.887
Pb,Cs; FA; MA,Br; I,1,0.06,0,Spiro-MeOTAD,,DMF; DMSO,Au,SnO2-np,N2,Spin-coating,0,100,20.1,1.05,24.4,0.8
Pb,MA,I,0,0.1,0,Spiro-MeOTAD,1.6,DMF; DMSO >> IPA,AgAl,TiO2-c | TiO2-mp,Unknown,Spin-coating >> Spin-coating,0,,16.56,1.01,22.81,0.718
Pb,MA,I,1,0.16,0,Spiro-MeOTAD,1.6,DMF,Au,TiO2-np,N2,Spin-coating,0,100,12.08,0.942,19.85,0.65
Pb,FA,I,1,,0,Unknown,1.55,DMF; DMSO,Carbon,TiO2-c | TiO2-mp,N2,Spin-coating,0,150,15.7,,24.1,0.645
Unknown,Unknown,Unknown,0,,0,Unknown,,Unknown,Unknown,Unknown,Unknown,Unknown,0,,23.8,,,
Pb,MA,I,1,,0,CuPc,1.582,DMF; DMSO,Au,TiO2-c | TiO2-mp,Ambient air,Spin-coating,0,100,16.77,1.143,18.76,0.782
Pb,MA,I,0,0.12,0,Spiro-MeOTAD,1.6,DMF,MoO3 | Ag | MoO3,PCBM-60,Unknown,Spin-coating,0,100,3.65,0.994,6.97,0.535
Pb,FA,I,0,0.1032,0,MEH-PPV,1.6,DMF,Au,TiO2-c | TiO2-mp,Unknown,Spin-coating,0,100,8.87,0.8,17.7,0.63
Pb,MA,I,0,0.3,0,Spiro-MeOTAD,1.56,DMF >> IPA,Au,TiO2-c | TiO2-mp,Unknown,Spin-coating >> CBD,0,,15.47,1.005,21.27,0.723
Pb,FA; MA,Br; I,1,0.0676,0,Spiro-MeOTAD,1.51,DMF; DMSO,Au,TiO2-c,Dry air,Spin-coating,0,130,16.9,1.08,21.8,0.72
Pb,Cs; FA; MA,Br; I,1,,0,PTAA,1.63,"N,N-dimethylformamide; dimethyl sulfoxide",Cu,Unknown,N2,Spin-coating,0,105,9.74,0.859,15.46,0.733
Pb,FA; MA,Br; I,1,0.1,0,TDAB,,DMF; DMSO,Au,TiO2-c | TiO2-mp,N2,Spin-coating,0,150,13.6,1.01,19.5,0.69
Sb,Rb,I,0,0.2,0,PolyTPD,2.24,DMF,Au,TiO2-c | TiO2-mp,Unknown,Spin-coating,0,120,0.11,0.3,1.08,0.354
Pb,MA,I,0,0.0707,0,Spiro-MeOTAD,1.6,DMF; DMSO >> IPA,Au,ZnO-c,N2 >> N2,Spin-coating >> CBD,0,,14.61,1.047,20.58,0.68
Pb,MA,I,0,0.16,0,CuSCN,1.6,GBL,Au,TiO2-c | TiO2-mp,Unknown,Spin-coating,0,100,1.5,0.604,7.87,0.316
Pb,Cs,Br,0,0.1,0,none,,DMF >> Methanol,Carbon,TiO2-c | TiO2-mp,Unknown,Spin-coating >> Spin-coating,0,,4.04,1.218,5.18,0.64
Pb,FA; MA,I,0,0.2,0,WO3,,DMF >> none >> none,Ag,TiO2-c,Unknown,Spin-coating >> Gas reaction >> Gas reaction,0,,15.86,1.04,20.85,0.732
Pb,FA; MA,Br; I,1,0.0831,0,Spiro-MeOTAD,,DMF; DMSO,Au,TiO2-c,N2,Spin-coating,0,100,14,1.12,19.21,0.7
Pb,FA; MA,Br; I,0,0.1,0,Spiro-MeOTAD,,DMF >> IPA >> Anisole,Au,SnO2-c,Unknown,Spin-coating >> Spin-coating >> Spin-coating,0,,20.98,1.14,25.9,0.726
Pb,Cs,Br; I,0,,0,Spiro-TTB,1.9,DMF; DMSO,MoO3 | Al,KAc ETL,N2,Spin-coating,0,180,13.29,1.12,15.19,0.781
Pb,MA,I,0,0.07,0,NiO-c,1.6,DMF >> IPA,Ag,PCBM-60 | BCP,Unknown,Spin-coating >> Spin-coating,0,,16.99,1.06,21.79,0.733
Pb,MA,I,0,,0,DTP-2,1.55,Unknown,Au,TiO2-c,Unknown,Unknown,0,,15.6,1,22.2,0.7
