Repository: dayalbishnoi01-spec/perovskite-pce-predictor

File: perovskite_15.csv (part 4 of 95)
B_Ion,A_Ion,C_Ion,AntiSolvent,Cell_Area,Solv_Anneal,HTL,Bandgap,Solvents,Backcontact,ETL,Synth_Atm,Dep_Procedure,Is_Module,Anneal_Temp,PCE,Voc,Jsc,FF
Pb,(5-AVA); MA,I,0,0.1,0,none,,GBL,Carbon,TiO2-c | TiO2-mp | ZrO2-mp,Unknown,Drop-infiltration,0,50,,,,
Pb,MA,I,0,0.0314,0,PEDOT:PSS,1.6,DMF,Ag,PCBM-60 | bis-C60,N2,Spin-coating,0,90,11.62,0.92,17.4,0.73
Pb,Cs; MA,I,0,0.09,0,Spiro-MeOTAD,1.644,none >> none,Au,TiO2-c,Vacuum >> MAI; N2,Co-evaporation >> Diffusion-gas reaction,0,,17.96,1.04,22.51,0.76
Pb,MA,I,0,0.09,0,Spiro-MeOTAD,1.6,DMF,Graphite,TiO2-c | TiO2-mp,N2,Spin-coating,0,100,7.4,0.841,17.6,0.5
Pb,MA,I,0,0.1,0,Spiro-MeOTAD,1.55,GBL,Ag,TiO2-c | TiO2-mp,Unknown,Spin-coating,0,100,7.39,0.878,17.16,0.49
Pb,MA,Br,0,0.2,0,none,,DMF,Au,none,Unknown,Single crystal growth,0,,3.7,1.11,7.19,0.46
Pb,Cs; FA; MA; Rb,I,0,,0,Spiro-MeOTAD,1.72,Unknown,Unknown,TiO2-c | TiO2-mp,Unknown,Unknown,0,,19.1,1.282,18.9,0.788
Pb,Cs; FA; MA,Br; I,1,0.1,0,Spiro-MeOTAD,,DMF; DMSO,Au,SnO2 | C60,Unknown,Spin-coating,0,,19.89,1.08,24.3,0.758
Pb,FA; MA,Br; I,0,0.1,0,Spiro-MeOTAD,,DMF; DMSO >> IPA,Ag,WOx,N2 >> Air,Spin-coating >> Spin-coating,0,,19.97,1.04,24.81,0.768
Pb,MA,I,1,0.09,0,Spiro-MeOTAD,1.6,DMF,Au,TiO2-c | TiO2-mp,N2,Spin-coating,0,100,9.44,0.93,17.3,0.587
Pb,MA,I,0,0.1,0,Spiro-MeOTAD,1.6,DMF >> IPA,MoO3 | Al,In2O3,Air >> Air,Spin-coating >> CBD,0,,3.3,0.71,13,0.37
Pb,MA,I,0,0.12,0,Pentafluorobenzenethiol | Spiro-MeOTAD,1.6,DMF >> IPA,Au,TiO2-c | TiO2-mp | HOOC-Ph-SH,Air >> Air,Spin-coating >> CBD,0,,13.21,0.97,20.66,0.658
Pb,MA,I,0,5.95,0,none,1.6,GBL,Carbon,TiO2-c | TiO2-mp | ZrO2-mp,Unknown,Drop-infiltration,1,50,11.9,0.857,23.603,0.587
Pb,MA,I,0,0.1,0,NiO-c,1.6,DMSO; GBL,Ag,PCBM-60 | BCP,Air,Doctor blading,0,120,8.35,0.92,14.05,0.643
Pb,MA,I,1,0.06,0,Spiro-MeOTAD,1.6,DMF,Au | Ag-nw,TiO2-c,N2,Spin-coating,0,100,8.38,0.953,15.79,0.56
Pb,MA,I,0,0.045,0,PEDOT:PSS,1.6,DMF,Al,PCBM-60,Unknown,Spin-coating | Spin-coating,0,,13.97,0.88,19.41,0.82
Pb,MA,I,1,0.09,0,Cz-OMeTAD,1.5,DMF; DMSO,Au,SnO2-np,Air,Spin-coating,0,100,17.81,1.14,22.26,0.71
Pb,MA,I,1,0.126,0,NiO-c,1.6,DMF,Ag,PCBM-60,N2,Spin-coating,0,100,9,0.97,16.6,0.56
Pb,MA,I,1,0.08,0,none,1.6,DMF; DMSO,Carbon,TiO2-c | TiO2-mp,Unknown,Spin-coating,0,100,9.5,0.88,23.21,0.47
Bi,Unknown,I,0,0.0942,0,Spiro-MeOTAD,,DMF,Au,TiO2-c,Air,Spin-coating,0,150,0.08,0.36,0.76,0.289
Pb,MA,Br,1,0.09,0,Spiro-MeOTAD,2.3,DMF; DMSO,Au,C60 | [EMIM]PF6-IL,Unknown,Spin-coating,0,100,1.73,0.82,5.14,0.408
Pb,MA,I,0,0.04,0,Spiro-MeOTAD,1.6,DMF >> IPA,Au,TiO2-c | TiO2-mp,Ambient >> Ambient,Spin-coating >> CBD,0,,3.96,0.805,8.97,0.549
Pb,MA,I,1,0.1,0,Spiro-MeOTAD,1.6,DMF; DMSO,Au,CdS,N2,Spin-coating,0,,3.2,0.789,12.77,0.275
Pb,MA,I,1,0.1,0,Spiro-MeOTAD,1.6,DMF; DMSO,Au,TiO2-c | TiO2-mp,Unknown,Spin-coating,0,100,15.09,0.95,20.56,0.638
Pb,MA,I,0,0.06,0,PEDOT:PSS,1.6,DMF,Al,C60 | BCP,Air,Electrospraying,0,110,9.3,0.87,19.71,0.55
Pb,Cs; FA; MA,Br; I,0,0.1,0,Me6-ZnPc,,Unknown,Au,SnO2-c,Unknown,Unknown,0,,15.93,1.04,22.83,0.669
Pb,FA; MA,I,0,0.1,0,none,,DMF >> IPA,Carbon,TiO2-c | TiO2-mp | ZrO2-mp,N2 >> N2,Drop-infiltration >> CBD,0,,9.1,0.878,19.3,0.536
Pb,MA,I,0,0.0625,0,PEDOT:PSS,1.6,DMF,Ag,PCBM-60 | Bphen,N2,Spin-coating,0,,15.61,0.955,22.421,0.73
Pb,MA,I,0,,0,Spiro-OMeTAD,1.61,Unknown,Ag,SnO2/SbCl3,Unknown,Unknown,0,,20.69,1.11,23.74,0.7845
Pb,MA,I,0,0.1,0,"benzo[1,2b:4,5bÃ¢â‚¬Â²]-dithiophene",1.6,DMSO >> IPA,Ag,ZnO-c | PCBM-70,N2 >> N2,Spin-coating >> CBD,0,,13.2,1.016,19.1,0.678
Pb,MA,I,0,0.045,0,Spiro-MeOTAD,1.59,DMF,Ag,SnO2-np,N2,Spin-coating,0,100,16.5,1.02,22,0.73
Pb,MA,I,1,0.1,0,Spiro-MeOTAD,1.6,DMF; DMSO,Ag,ZnO-np,Unknown,Spin-coating,0,,8.43,1.01,18.65,0.447
Pb,MA,I,0,0.09,0,Spiro-MeOTAD,1.6,GBL,Au,TiO2-c | TiO2-mp,Unknown,Spin-coating,0,95,7.16,0.795,18.39,0.49
Pb,FA; MA,I,1,0.136,0,Spiro-MeOTAD,,DMF; DMSO >> DMF; DMSO,Au,TiO2-c,Unknown,Spin-coating >> Spin-coating,0,,17.38,1.082,22.02,0.73
Pb,MA,I,0,0.026,0,Spiro-MeOTAD,1.6,DMSO >> IPA >> Toluene >> none,Ag,TiO2-c | TiO2-mp,Unknown >> Unknown >> Unknown >> MAI,Spin-coating >> CBD >> Spin-coating >> Gas reaction,0,,12.5,1.02,19.2,0.65
Pb,Cs; MA,I,0,0.09,0,Spiro-MeOTAD,1.602,DMF >> none,Ag,TiO2-c | TiO2-mp,N2 >> Methylamin,Spin-coating >> Recrystallization,0,,16.24,1.1,20.97,0.74
Pb,MA,I,1,0.1,0,PEDOT:PSS,1.6,DMF; DMSO,Ag,C60 | BCP,Air,Spin-coating,0,,5.85,0.92,11.25,0.566
Pb,FA; MA,Br; I,1,0.16,0,PTAA,,DMF; DMSO,Au,TiO2-c | TiO2-mp,N2,Spin-coating,0,100,17.68,1.123,22.86,0.696
Pb,MA,I,0,0.09,0,Spiro-MeOTAD,1.57,DMF >> IPA,Au,TiO2-c | TiO2-mp,Unknown,Spin-coating >> CBD,0,,14,1.03,20.6,0.66
Pb,Cs,Br; I,0,0.08,0,none,2.07,DMSO,Carbon,SnO2-np,N2,Spin-coating,0,,6.87,1.22,8.64,0.65
Pb,MA,I,1,0.16,0,Spiro-MeOTAD,1.6,DMF; DMSO,Au,TiO2-c | TiO2-mp,N2,Spin-coating,0,100,18,1.095,21.9,0.73
Pb,MA,I,0,0.09,0,NiO-c,1.6,DMSO; GBL,Ag,TEACl | PCBM-60 | PEI,Air,Spin-coating,0,70,17.78,1.11,20.47,0.783
Pb,FA; MA,Br; I,1,0.1,0,P3HT,1.59,DMF; DMSO,Au,TiO2-c | TiO2-mp,N2,Spin-coating,0,100,12,0.96,19.9,0.62
Pb,MA,I,0,0.0625,0,Spiro-MeOTAD,1.6,DMF; DMSO >> IPA,Au,ZnO-np,Air >> Air,Spin-coating >> CBD,0,,15.41,1.033,20.63,0.7
Pb,MA,I,0,0.08,0,Spiro-MeOTAD,1.6,DMF >> IPA,Au,TiO2-c | TiO2-mp,Unknown >> Air,Spin-coating >> Spin-coating,0,,11.76,1.037,17.56,0.73
Pb,FA; MA,Br; I,1,0.16,0,Spiro-MeOTAD,,DMF; DMSO,Au,SnO2-c,Unknown,Spin-coating,0,,13.77,1.1,22.13,0.567
Pb,MA,I,1,0.09,0,PEDOT:PSS | PEDOT:PSS,1.6,DMSO; GBL,Ag,PCBM-60 | PEI,Air,Spin-coating,0,100,4.67,0.51,14.09,0.65
Pb,FA; MA,Br; I,1,0.102,0,Spiro-MeOTAD,,DMF; DMSO >> IPA,Ag,SnO2-np,N2 >> N2,Spin-coating >> Spin-coating,0,,19.37,1.183,21.97,0.745
Pb,MA,I,0,,0,Unknown,1.55,DMF; DMSO,Carbon,TiO2-bl | TiO2-mp,Ambient air,Inkjet printing,0,,8.9,0.96,11.99,0.776
Pb,MA,I,0,0.1,0,Spiro-MeOTAD,1.6,DMF >> none,Ag,TiO2-c | TiO2-mp,Dry air >> Dry air; Methylamin,Spin-coating >> Gas reaction,0,,16.87,1.04,21.81,0.74
Pb,Cs; FA; MA,Br; I,1,0.055,1,Spiro-MeOTAD,,DMF; DMSO,Au,TiO2-c,N2,Spin-coating,0,150,19.08,1.2,23.44,0.73
Pb,MA,I,0,0.0314,0,Spiro-MeOTAD,1.6,DMF,Ag,TiO2-c | TiO2-mp,N2,Spin-coating,0,100,10.72,0.75,22.12,0.65
Pb,MA,I,1,0.09,0,Spiro-MeOTAD,1.6,DMF; DMSO,Au,1-ethyl-3-methylimidazolium iodide | C60 | 1-ethyl-3-methylimidazolium iodide,Unknown,Spin-coating,0,,14.59,0.93,22.56,0.693
Co; Pb,MA,I,0,,0,Spiro-OMeTAD,1.572,Unknown,Au,SnO2-c,Unknown,Unknown,0,,12.46,1.08,15.69,0.74
Pb,MA,I,0,0.01,0,PEDOT:PSS,1.6,DMF,Ba | Ag,IPH,N2,Spin-coating,0,85,13.2,0.9,17.5,0.842
Pb,MA,I,0,0.032,0,ZnPc,1.6,none >> none,Al,C60 | BCP,Vacuum >> MAI; Vacuum,Evaporation >> Gas reaction,0,,9.5,0.85,17.2,0.65
Pb,FA,I,1,0.1,0,Spiro-MeOTAD,1.48,DMF; DMSO,Au,SnO2-np,N2,Spin-coating,0,100,15.16,1.011,23.63,0.635
Pb,Cs; FA; MA,Br; I,1,0.07,0,Spiro-MeOTAD,,DMF; DMSO,Au,TiO2-c,Unknown,Spin-coating,0,110,18.65,1.14,21.71,0.752
Pb,MA,I,1,0.06,0,Spiro-MeOTAD,1.6,DMSO; GBL,MoO3 | Ag,ZnO-c | p-amino-benzoic acid,N2,Spin-coating,0,100,12.53,1.07,19.79,0.59
Pb,MA,I,0,0.06,0,PEDOT:PSS,1.59,DMF >> none,Al,PCBM-70,Air >> MAI; Vacuum,Spin-coating >> Gas reaction,0,,4.76,0.904,13.84,0.381
Pb,FA; MA,Br; I,1,0.16,0,Spiro-MeOTAD,,DMF; GBL,Au,TiO2-c | TiO2-mp,Air,Spin-coating,0,100,20.32,1.141,23.19,0.757
Pb,MA,I,0,0.09,0,Spiro-MeOTAD,1.6,Unknown,Au,TiO2-c | TiO2-mp,N2,Spin-coating,0,,12.17,0.94,18,0.718
Pb,MA,I,1,0.01,0,NiO-c,1.6,DMF; DMSO,Ag,PCBM-60 | BCP,Unknown,Spin-coating,0,100,19.64,,,
Pb,MA,I,1,0.081,0,Spiro-MeOTAD,1.6,DMSO,Au,TiO2-c | TiO2-nanofibers,Unknown,Spin-coating,0,95,10.54,0.92,19.24,0.6
Pb,MA,I,1,0.16,0,Graphene | AuCl3 | PEDOT:PSS,1.6,DMF; DMSO,Al,PCBM-60 | BCP,Unknown,Spin-coating,0,100,15.9,1,20.59,0.772
Pb,MA,I,1,0.1,0,Spiro-MeOTAD,1.6,NMP,Au,TiO2-c | TiO2-mp,Unknown,Spin-coating,0,,12.6,1.02,18.3,0.67
Pb,Cs; FA; MA,Br; I,0,,0,Spiro-OMeTAD,1.55,Unknown,Ag,TiO2-c,Unknown,Unknown,0,,22.31,1.143,25.06,0.7787
Pb,MA,I,1,0.1,0,none,1.6,DMF; DMSO,Au,TiO2-c | TiO2-mp,Air,Spin-coating,0,,6.91,0.76,13.99,0.65
Pb,MA,I,1,0.1,0,NiO-c,1.6,DMF; DMSO,Ag,PCBM-60 | BCP,N2,Spin-coating,0,100,18.69,1.01,21.31,0.788
Pb,MA,I,0,0.49,0,none,1.55,DMF,Carbon,TiO2-c | TiO2-mp,Unknown,Spin-coating,0,120,2.78,0.84,10.56,0.31
Pb,MA,I,0,0.108,0,"4,4'-((2-Hexyl-2H-benzo[d][1,2,3]triazole-4,7-diyl)bis(thiophene5,2-diyl))bis(N,N-bis(4-(hexyloxy)phenyl)aniline)",1.6,DMF >> IPA,Au,SnO2-c,Unknown,Spin-coating >> Spin-coating,0,,7.69,0.99,17.26,0.45
Pb,MA,I,0,0.1,0,PEDOT:PSS,1.6,DMF; DMSO; N-cyclohexyl-2pyrrolidone,Ag,PCBM-60 | BCP,Air,Slot-die coating,0,100,10.35,0.88,14.52,0.809
Pb,MA,I,0,0.06,0,PEDOT:PSS,1.6,DMF,Al,ICBA | C60 | BCP,N2,Spin-coating,0,100,6.7,0.94,15.3,0.466
Pb,MA,I,1,0.12,0,NiO-c,1.6,DMF; DMSO,Ag,PCBM-60,N2,Spin-coating,0,100,10.6,1.03,17.5,0.591
Pb,MA,I,1,0.1,0,Spiro-MeOTAD,1.6,DMF; DMSO,Au,PEIE | SnO2-np | ITIC,Air,Spin-coating,0,100,12.95,1.02,21.16,0.6
Pb; Sn,MA,I,0,0.0314,1,PEDOT:PSS,1.24,DMF >> IPA,Al,PCBM-60 | C60 | BCP,N2 >> N2,Spin-coating >> Spin-coating,0,,6.98,0.7,17.7,0.563
Pb,MA,I,0,0.15,0,none,1.55,DMF >> IPA,Graphene,TiO2-c | TiO2-mp,Dry air | Dry air,Spin-coating | Dropcasting,0,,11.5,0.943,16.7,0.73
Pb,Cs; FA; MA,Br; I,0,0.1,0,Spiro-MeOTAD,,DMF; DMSO >> IPA,Au,SnO2-np,N2 >> Air,Spin-coating >> Spin-coating,0,,19.31,1.112,23.59,0.762
Pb,Cs; FA; MA,Br; I,0,,0,Spiro-OMeTAD,1.59,Unknown,Au,QD-SnO2/NP-SnO2/PMMA:PCBM,Unknown,Unknown,0,,16,,,
Unknown,Unknown,Unknown,0,,0,Unknown,,Unknown,Unknown,SnO2-c,Unknown,Unknown,0,,21.14,1.148,23.2,0.794
Pb,MA,I,0,0.125,0,Spiro-MeOTAD,1.6,DMF,Au,TiO2-c,Air,Spin-coating,0,,13.27,1.036,19.154,0.67
Pb,Cs; K,Br,0,0.09,0,none,2.29,DMF >> Methanol,Carbon,TiO2-c | TiO2-mp,Air >> Air,Spin-coating >> Spin-coating,0,,6.34,1.34,6.29,0.752
Pb,FA; MA,Br; I,1,0.07,0,PTAA,,DMF; DMSO >> IPA,Cu,PCBM-60 | C60 | BCP,N2 >> N2,Spin-coating >> Spin-coating,0,,21.06,1.2,22.5,0.78
Pb,MA,I,0,,0,Unknown,1.55,DMF; DMSO,Carbon,TiO2-c | TiO2-c,Air,Spin-coating,0,,7.66,0.83,19.02,0.485
Pb,MA,I,0,0.09,0,Spiro-MeOTAD,1.5,DMSO; GBL,Au,CdS,N2,Spin-coating,0,100,9.72,0.94,19.87,0.52
Pb,MA,I,0,0.064,0,Spiro-TBB,1.6,none,Ag,C60,Vacuum,Co-evaporation,0,,5.4,0.73,17.5,0.43
Pb,FA; MA,Br; I,1,0.1,0,TAPC,1.62,DMF; DMSO,Ag,C60 | BCP,N2,Spin-coating,0,100,20.7,1.11,22.9,0.81
Pb,MA,Cl; I,0,,0,PEDOT:PSS w/ PANI,1.55,Unknown,Ag,PCBM-60,Unknown,Unknown,0,,6.3,,,
Pb,MA,I,0,0.0555,0,Spiro-MeOTAD,1.6,DMF >> IPA,Au,TiO2-c,N2 >> N2,Spin-coating >> Spin-coating,0,,11.57,0.94,18.4,0.653
Pb,FA; MA,I,1,0.125,0,Spiro-MeOTAD,,DMF; DMSO,Au,TiO2-c | TiO2-mp,N2,Spin-coating,0,,14.8,1.01,21.6,0.683
Pb,MA; PEA,I,0,,0,PEDOT:PSS,1.89,DMF,Ag,PC61BM,N2,Spin-coating,0,,,1,,0.57
Pb,MA,I,1,0.09,0,NiMgLiO,1.6,DMSO; GBL,Ag,PCBM-60 | BCP,Unknown,Spin-coating,0,100,14.92,1.039,19.702,0.729
Pb,Cs; FA; MA,Br; I,1,0.105,0,Spiro-MeOTAD,,DMF; DMSO,Au,SnO2-c,N2,Spin-coating,0,,18.38,1.14,21.92,0.73
Pb,MA,I,0,0.1,0,PEDOT:PSS,1.6,DMF,Al,PCBM-60,Unknown,Spin-coating,0,,9.6,0.92,15.4,0.682
Pb; Sn,FA; MA,I,1,0.073,0,PEDOT:PSS,1.22,DMF; DMSO,Cu,C60 | BCP,N2,Spin-coating,0,100,19.83,0.797,31.1,0.8
Pb,Cs,Br; I,0,,0,PE52,1.9,Unknown,MoO3 | Ag,SnO2-c,Unknown,Unknown,0,,16.87,1.4,14.75,0.8168
Pb,MA,I,1,0.125,0,Spiro-MeOTAD,1.6,DMF,Au,TiO2-c | TiO2-mp,Unknown,Spin-coating,0,,16.5,1.07,20.9,0.74
Pb,BA; MA,I,0,0.0725,0,Spiro-MeOTAD,,DMF; DMSO,Au,TiO2-c,Ar,Spin-coating,0,100,8,0.98,15.1,0.543
Pb,MA,I,1,0.2,0,Spiro-MeOTAD,1.6,Dimethylacetamide; NMP,Au,TiO2-c | TiO2-mp,Unknown,Spin-coating,0,25,17.38,1.03,22.39,0.754
Pb,Cs; FA; MA,Br; I,0,,0,PTAA,1.75,Unknown,Unknown,ICBA; C60; BCP,Unknown,Unknown,0,,18.3,1.26,18.12,0.8
Pb,Cs,Br; I,0,,0,Unknown,1.9,Unknown,Carbon,SnO2@SiW9Ni3,Unknown,Unknown,0,,13.09,1.301,13.63,
Pb,MA,I,0,0.04,0,"3,6-cbz-EDOT",1.6,DMF >> DMF >> IPA,Au,TiO2-c | TiO2-mp,N2 >> N2 >> N2,Spin-coating >> Spin-coating >> Spin-coating,0,,6.39,0.017,0.94,0.38
Pb,MA,I,1,0.1,0,Spiro-MeOTAD,1.6,DMF; DMSO,Au,Fe2O3-mp,N2,Spin-coating,0,100,12.4,0.993,17.1,0.73
Pb,MA,I,1,0.09,0,none,1.6,DMF; DMSO,Au,ZnO-np,Unknown,Spin-coating,0,,0.706,0.71,1.5,3.04
Pb,MA,I,0,0.021,0,PEDOT:PSS,1.6,DMSO; GBL,Ag,PCBM-60,N2,Doctor blading,0,105,7.23,0.82,15.19,0.58
Pb,FA; MA,I,1,0.16,0,Spiro-MeOTAD,,DMSO,Au,TiO2-c | TiO2-mp,Unknown,Spin-coating,0,100,12.73,0.899,19.84,0.71
Pb,FA; MA,I,0,0.129,0,NiO-mp,,DMF >> IPA,Carbon,TiO2-c | Al2O3-mp,Air >> Air,Drop-infiltration >> CBD,0,,8.35,0.909,14.2,0.64
Pb,Cs; FA,Br; I,1,0.0893,0,Spiro-MeOTAD,1.79,DMF; DMSO,Au,SnO2-np,N2,Spin-coating,0,100,12.8,1.15,17.3,0.643
Pb,MA,I,1,0.1,0,Spiro-MeOTAD,1.55,DMF; N-Methyl-2-pyrrolidone,Ag-np | ITO,TiO2-c | TiO2-mp,N2,Spin-coating,0,100,10.16,0.991,17.38,0.59
Pb,MA,I,0,0.07,0,none,1.6,DMF,Au,none,Air,Spin-coating,0,100,5.17,0.6,20.48,0.42
Eu; Pb,MA,I,0,0.09,0,Spiro-MeOTAD,,GBL,Au,TiO2-c | TiO2-mp,Air,Spin-coating,0,100,3.63,0.63,12.1,0.476
Pb,MA,I,0,0.2,0,P3HT | PEDOT:PSS,1.6,DMF >> IPA,Ag,ZnO-np | PCBM-60,Air >> Air,Slot-die coating >> Slot-die coating,0,,1.6,0.69,4.6,0.47
Ge; Sn,FA; MA,I,0,,0,Unknown,,Unknown,Unknown,Unknown,Unknown,Unknown,0,,14.61,,24.65,
Pb,MA,I,0,0.107,0,none,1.6,GBL,Carbon,SnO2-c | TiO2-mp | ZrO2-mp,Unknown,Drop-infiltration,0,50,12.05,0.9,22.86,0.58
Pb,Cs; FA; MA,Br; I,0,,0,NiOx/LS2@PTAA-0.2P,1.76,Unknown,Ag,C60,Unknown,Unknown,0,,19.6,1.32,17.6,0.851
Sn,MA,Cl,0,,0,Spiro-MeOTAD,,DMF,Graphite,TiO2-c,Unknown,Spin-coating,0,,3.2,0.75,6.47,0.66
Pb,MA,I,1,1.02,0,NiO-np,1.6,DMF; DMSO,Ag,PCBM-60 | TiO2-c,Unknown,Spin-coating,0,100,15.89,1.03,20.57,0.75
Pb,FA; MA,Br; I,0,,0,NiOx,1.54,Unknown,Cu,C60,Unknown,Unknown,0,,25.2,1.154,25.8,0.845
Pb,MA,I,0,0.159,0,NiO-c,1.6,DMF; DMSO >> IPA,Ag,PCBM-60 | BCP,N2 >> N2,Spin-coating >> Spin-coating,0,,13.5,1.033,19.3,0.687
Pb,MA,I,0,0.16,0,none,1.6,DMF,Au,TiO2-c | TiO2-mp,Air,Spin-coating,0,,9.4,0.78,20.7,0.582
Sn,(PEA); FA,I,1,0.1,0,NiO-np,,DMF; DMSO,Ag,PCBM-60 | BCP,N2,Spin-coating,0,80,8.34,0.58,22.1,0.652
Pb,Cs; FA; MA,Br; I,0,,0,Spiro-OMeTAD,1.55,isopropanol,Unknown,TiO2-c,Ambient air,Spin-coating,0,,21.85,1.15,24.68,0.768
Pb,MA,I,0,0.06,0,Spiro-MeOTAD,1.6,DMF >> IPA,Ag,TiO2-c | TiO2-mp,Unknown,Spin-coating >> Spin-coating,0,,15.42,1.02,21,0.73
Pb,FA,I,1,,0,Unknown,1.48,DMF; DMSO,LTPC-CE,TiO2-c | TiO2-mp,N2,Spin-coating,0,150,17.68,1.03,24.01,0.715
Pb,MA,Br; I,1,0.11,0,PEDOT:PSS,,DMSO; GBL,Ag,PCBM-60 | LiF,N2,Spin-coating,0,100,12.3,0.96,18.1,0.71
Pb,FA; MA,Br; I,1,0.126,0,NiPc,,DMF; DMSO,Au,TiO2-c | TiO2-mp,Ar,Spin-coating,0,100,16.8,1.07,23,0.728
Pb,MA,I,0,0.08,0,none,1.6,DMF >> IPA,Carbon | Al,TiO2-c | TiO2-mp,Air >> Air,Spin-coating >> CBD,0,,13.53,1.002,21.3,0.634
Pb,MA,I,1,0.1,0,Spiro-MeOTAD,1.6,DMF; DMSO,Ag,TiO2-c | TiO2-mp,Unknown,Spin-coating,0,100,16.21,1.045,21.82,0.711
Pb,MA,I,0,0.0625,0,Spiro-MeOTAD,1.6,DMSO,Au,TiO2-c,N2,Spin-coating,0,130,3.9,0.64,10.6,0.54
Pb,MA,I,1,0.09,0,PTAA,1.6,DMF; DMSO,Ag,LiF | C60 | BCP,N2,Spin-coating,0,120,18.2,1.02,24.09,0.741
Pb,MA,I,0,0.125,0,none,1.5,DMF; DMSO >> IPA,Carbon,TiO2-c | TiO2-mp,Air >> Air,Spin-coating >> CBD,0,,6.88,0.85,18.3,0.44
Pb,Cs; FA; MA,Br; I,0,,0,HTM-1,1.6,Unknown,Au,TiO2-c | TiO2-mp,Unknown,Unknown,0,,18.6,1.08,23,0.75
Pb; Sn,Cs; FA,I,0,0.1,0,PEDOT:PSS,,none,Ag,PCBM-60 | BCP,Vacuum,Co-evaporation,0,,5.28,0.74,10.52,0.67
Pb,MA,I,1,0.09,0,Spiro-MeOTAD,1.6,DMF; GBL,Au,TiO2-c,N2,Inkjet printing,0,100,12.2,1,19.1,0.63
Pb,Cs,Br; I,1,0.09,0,none,2.04,DMSO,Carbon,TiO2-c | CsBr,Unknown,Spin-coating,0,280,10.71,1.261,11.8,0.72
Pb,MA,I,1,0.16,0,IEICO-4F | Spiro-MeOTAD,1.6,DMSO; GBL,MoO3 | Ag,TiO2-c,Unknown,Spin-coating,0,100,17.92,1.07,22.04,0.74
Pb,Cs; FA; MA,Br; I,1,0.05,0,Spiro-MeOTAD,,DMF; DMSO,Au,SnO2-c,N2,Spin-coating,0,100,19.1,,,
Pb,MA,I,0,0.125,0,Spiro-MeOTAD,1.6,DMSO; GBL,Ag,TiO2-c | PCBM-60,N2,Spin-coating,0,100,11.5,1.05,20.12,0.545
Pb,MA,I,0,0.045,0,PEDOT:PSS,1.6,DMF >> Ethanol,Al,PCBM-60,Unknown,Spin-coating >> Spin-coating,0,,13.13,0.91,18.97,0.76
Pb,MA,I,0,0.1,0,Spiro-MeOTAD,1.5,DMF,Au,TiO2-c,Unknown,Spin-coating,0,100,15.66,1.031,20.45,0.74
Pb,MA,I,0,0.05,0,X60,1.6,DMF >> IPA,Au,TiO2-c | TiO2-mp,Air >> Air,Spin-coating >> CBD,0,,3.5,0.66,10.5,0.51
Pb,FA,I,0,0.07,0,none,1.47,DMF >> IPA,Carbon,TiO2-c | TiO2-mp | ZrO2-mp,Unknown,Drop-infiltration >> CBD,0,,11.9,0.901,18.4,0.72
Pb,FA,I,0,,0,Spiro-OMeTAD,1.5,Unknown,Au,TiO2-c | TiO2-mp,Unknown,Unknown,0,,16.64,0.934,24.65,0.723
Pb,MA,Br; I,0,0.09,0,Spiro-MeOTAD,,DMF >> none,Au,TiO2-c | C60,N2 >> MAI; Vacuum,Spin-coating >> Gas reaction,0,,15.58,0.987,22.16,0.71
Pb,MA,I,1,,0,Unknown,1.5,DMF; DMSO,Carbon,Unknown,Ambient air,Spin-coating,0,130,12.01,0.94,23.29,0.55
Pb,MA,I,0,,0,Spiro-OMeTAD,1.5,Unknown,Au,TiO2-c,Unknown,Unknown,0,,17.35,,,
Pb,MA,I,0,0.09,0,PEDOT:PSS,1.6,DMF,Ag,PCBM-60 | BCP,Air,Spin-coating,0,95,18.2,1.08,21.9,0.768
Pb,FA,I,1,0.1,0,Spiro-MeOTAD,1.48,DMF; DMSO,Ag,SnO2-c,Dry air,Spin-coating,0,,13.97,0.995,23.21,0.604
Pb,MA,I,0,0.24,0,Spiro-MeOTAD,1.6,none >> Hydrophosphorous acid; IPA,Au,TiO2-c,Vacuum >> N2,Evaporation >> Spin-coating,0,,3.5,,,
Unknown,Unknown,Unknown,0,,0,HTL,,DMF,Carbon | Silver grid,ETL,Ambient air,Slot-die coating,0,,11,,,
Pb,MA,I,0,0.1058,0,PEDOT:PSS,1.6,DMSO; GBL,Ag,PCBM-60 | PEI,Unknown,Spin-coating,0,100,13.37,0.88,20.25,0.75
Pb,Cs,I,1,0.09,0,PEDOT:PSS,,DMF; DMSO,Ag,C60 | BCP,N2,Spin-coating,0,,12.62,0.99,16.65,0.765
Pb,FA; MA,Br; I,1,0.16,0,Spiro-MeOTAD,,DMF; DMSO,Au,TiO2-c | TiO2-mp,Unknown,Spin-coating,0,100,,,,
Pb,MA,I,0,0.12,0,Spiro-MeOTAD,1.6,DMF >> IPA,Ag,ZnO-c | ZnO-nw,Unknown,Spin-coating >> Spin-coating,0,,10.62,0.926,18.3,0.628
Pb,MA,I,1,0.12,0,Spiro-MeOTAD,1.5,DMF; DMSO,Ag,none,Air,Spin-coating,0,100,11.77,0.95,20.64,0.601
Pb,MA,I,0,0.1,0,Spiro-MeOTAD,1.6,DMF >> IPA,Au,TiO2-c | TiO2-mp,IPA; N2 >> N2,Spin-coating >> Spin-coating,0,,15,1.02,21.54,0.683
Pb,MA,I,1,0.09,0,NiO-c,1.6,DMSO; GBL,Ag,PCBM-60 | BCP,N2,Spin-coating,0,100,18.24,1.06,23.22,0.75
Pb,MA,I,0,0.5,0,PEDOT:PSS,1.6,DMF,Al,PCBM-70 | AZO-np,N2,Spin-coating,0,80,9.1,0.9,12.9,0.78
Pb,MA,I,0,0.1,0,Spiro-MeOTAD,1.6,DMF >> IPA,MoOx | Ag,ZnO-np,N2 >> N2,Spin-coating >> Spin-coating,0,,13.9,1.08,21.2,0.62
Pb,FA; GU; MA,I,1,0.1,0,Spiro-MeOTAD,,DMF; DMSO,Ag,SnO2-np | PFN-Br,N2,Spin-coating,0,100,21.22,1.16,23.25,0.787
Pb,MA,I,1,0.04,0,NiO-c,1.6,DMF; DMSO,Ag,PCBM-60 | BCP,Unknown,Spin-coating,0,100,15.25,1.07,22.43,0.635
Pb,Cs; FA,Br; I,1,0.12,0,PTAA,,DMF; DMSO,Ag,C60 | BCP,Unknown,Spin-coating,0,,16,1.08,19.5,0.75
Pb,MA,I,0,0.1,0,PEDOT:PSS,1.6,DMSO; GBL,Ag,C60 | BCP,Air,Spin-coating,0,,13.02,0.85,21.48,0.708
Pb,MA,I,0,0.1,0,Spiro-MeOTAD,1.57,Unknown >> Unknown,Au,TiO2-c | TiO2-mp,Unknown >> Unknown,Unknown >> Unknown,0,,10.3,0.93,18.8,0.587
Pb,MA,I,1,,0,PTAA,1.55,DMF; DMSO >> Chloroform,Ag,C60 | PEI,N2 | N2,Spin-coating >> Spin-coating,0,100,17.53,1.09,20.89,0.77
Pb,MA,I,0,0.13,0,PTAA,1.6,DMF,Au,TiO2-c,N2,Spin-coating,0,100,13.4,0.89,20.5,0.73
Pb,Cs; FA; MA,Br; I,1,,0,PTAA,1.55,Unknown,Ag,C60 | SnO2-c,Ambient air,Spin-coating,0,100,23.21,1.14,24.05,0.85
Pb,MA,I,0,0.055,0,Spiro-MeOTAD,1.61,DMF; DMSO >> IPA,Au,MoS2-nanosheets,N2 >> N2,Spin-coating >> Spin-coating,0,,16.1,1.01,22,0.73
Pb,MA,I,1,0.07,0,Spiro-MeOTAD,1.63,DMF; DMSO >> none >> IPA,Au,TiO2-c,N2 >> Vacuum >> N2,Spin-coating >> Evaporation >> CBD,0,,20.04,1.125,23.46,0.76
Pb,MA,I,0,0.096,0,Spiro-MeOTAD,1.6,DMSO; GBL,Au,TiO2-c,Unknown,Spin-coating,0,100,1.56,0.7,10.86,0.2
Pb,MA,I,1,0.1,0,Spiro-MeOTAD,1.6,DMF; DMSO,AgAl,TiO2-c | TiO2-mp,Unknown,Spin-coating,0,100,16.72,1.02,23.02,0.713
Pb,MA,I,0,0.15,0,Spiro-MeOTAD,1.5,DMF >> IPA >> IPA,Ag-nw,ZnO-np,Dry air >> Dry air >> Dry air,Spin-coating >> CBD >> Spin-coating,0,,10.93,1.03,22.71,0.467
Pb,Cs; FA; MA,Br; I,1,0.1,0,Spiro-MeOTAD,1.61,DMF; DMSO,Au,TiO2-c | TiO2-mp,N2,Spin-coating,0,100,13.13,1.08,20.9,0.58
Pb,MA,I,0,,0,Spiro-MeOTAD,,DMF >> tert-butanol; Chlorobenzene,Au,TiO2-c | TiO2-mp,Unknown,Spin-coating >> Spin-coating,0,,6.98,0.72,13.74,0.71
Pb,MA,I,0,0.06,0,Spiro-MeOTAD,1.6,DMF >> IPA,Au,TiO2-c | TiO2-mp,Air >> Air,Spin-coating >> CBD,0,,8.9,0.97,13.9,0.657
Pb,MA,I,0,0.1,0,HTM,1.6,DMF >> IPA,Ag,TiO2-c | TiO2-mp,Dry air >> Dry air,Spin-coating >> Spin-coating,0,,12.84,0.98,18.67,0.7
Pb,MA,I,0,0.1058,0,NiO-c,1.6,DMF; DMSO >> IPA,Ag,PCBM-60 | PEI,N2 >> N2,Spin-coating >> Spin-coating,0,,16,1.06,21.15,0.73
Pb,MA,I,0,0.24,0,Spiro-MeOTAD,1.6,none >> Hydrophosphorous acid; IPA,Au,TiO2-c,Vacuum >> N2,Evaporation >> Spin-coating,0,,6,,,
Pb,FA; MA,Br; I,0,,0,Spiro-OMeTAD,1.531,Unknown,Unknown,TiO2-c,Unknown,Unknown,0,,23.7,1.17,25.3,0.803
Pb,MA,I,1,0.09,0,PEDOT:PSS,1.6,DMF; DMSO,Ag,PCBM-60 | C3-CBL,Unknown,Spin-coating,0,,12.21,0.87,18.21,0.77
Pb,MA,I,1,0.09,0,3-F-br-4C,1.6,DMF,Ag,C60 | BCP,N2,Spin-coating,0,100,,,,
Pb,Cs,Br,0,0.071,0,CuPc,2.32,DMF >> Methanol,Carbon,TiO2-c | SnO2-c,Air >> Air,Spin-coating >> CBD,0,,8.37,1.31,8.24,0.814
Pb,MA,I,0,0.098,0,PTAA,1.6,DMF >> IPA,Au,SnO2-c,N2 >> N2,Spin-coating >> Spin-coating,0,,6.2,0.71,18.43,0.472
Pb,MA,I,1,0.07,0,Spiro-MeOTAD,1.6,DMF; DMSO,Au,TiO2-c,Unknown,Spin-coating,0,100,8.1,0.93,13,0.67
Pb,MA,Br; I,1,0.09,0,PEDOT:PSS,,DMSO; GBL @ 3; 7 >> DMSO; GBL @ 3; 7,Al,PCBM-60,Unknown,Spin-coating >> Spin-coating,0,,14.6,1.06,19.17,0.72
Pb,(4AMP); MA,I,1,0.09,0,PEDOT:PSS,1.99,DMF; DMSO,Ag,C60 | BCP,N2,Spin-coating,0,100,3.67,0.96,6.31,0.603
Pb,MA,I,1,0.04,0,P3CT-Na | PASP,1.6,DMF; DMSO,Ag,PCBM-60 | C60 | BCP,N2,Spin-coating,0,,18.41,1.05,21.51,0.815
Pb; Tb,Cs,Br,0,0.09,0,SnS-np; ZnS-np | NiO-np,,DMF >> Methanol,Carbon,TiO2-c | TiO2-mp,Unknown,Spin-coating >> Spin-coating,0,,10.26,1.57,8.21,0.796
Pb,MA,I,0,0.09,0,Spiro-MeOTAD,1.604,DMF,Ag,TiO2-c,N2,Spin-coating,0,100,14.2,0.98,21.1,0.685
Pb,MA,I,0,0.0784,0,Spiro-MeOTAD,1.588,DMF,Au,TiO2-c | TiO2-mp,Air,Spin-coating,0,140,13.8,,,
Pb,MA,I,1,0.1,0,Spiro-MeOTAD,1.608,DMF; DMSO,Ag,In2O3,Unknown,Spin-coating,0,100,14.39,1.05,21.3,0.681
Pb,FA,I,1,0.65,0,Spiro-MeOTAD,1.48,DMF; DMSO,Au,TiO2-c | TiO2-mp,N2,Spin-coating,0,110,13.9,0.931,23.7,0.63
Fe; Pb,MA,I,0,0.0314,0,PEDOT:PSS,,Unknown,Ag,PCBM-60 | bis-C60,Unknown,Dropcasting,0,,5.36,,,
Pb,Cs; FA; MA,Br; I,1,0.1,1,NiO-c | PTAA,,DMF; DMSO,Ag,PCBM-60 | BCP,N2,Spin-coating,0,100,18.15,1.116,20.678,0.786
Pb,MA,I,0,0.3,0,Spiro-MeOTAD,1.6,DMF >> IPA,Ag,TiO2-c | TiO2-mp,Unknown,Spin-coating >> Spin-coating,0,,6.5,,18,
Pb,MA,I,1,0.12,0,Spiro-MeOTAD,1.6,DMSO,Au,TiO2-c | TiO2-mp,N2,Spin-coating,0,100,10.6,0.935,17.8,0.64
Pb,FA; MA,Br; I,0,,0,Spiro-OMeTAD,1.55,Unknown,Au,TiO2-CSBA,Unknown,Unknown,0,,24.2,,,
Pb,Cs; FA; MA,Br; I,1,0.1,0,Spiro-MeOTAD,,DMF; DMSO,Au,SnO2-np,Unknown,Spin-coating,0,100,16.2,1.05,24,0.72
Pb,MA,I,0,0.09,0,PEDOT:PSS,1.6,DMF,Al,PCBM-60 | ZnO-np,N2,Spin-coating,0,95,11.31,0.91,18.27,0.68
Pb,FA; MA,Br; I,0,0.757,0,Spiro-MeOTAD,,DMF; DMSO >> IPA,Ag,Unknown,Air >> Air,Spin-coating >> Spin-coating,0,,13.42,0.98,24.07,0.572
Pb,Cs; FA; MA,Br; I,0,,0,P3HT,1.55,Unknown,Unknown,TiO2-c | TiO2-mp,Unknown,Unknown,0,,9.25,1,14.53,0.6369
Pb,MA,I,0,0.057,1,PTAA,1.6,DMF >> DMF,Ag,PCBM-60,Unknown,Spin-coating >> Spin-coating,0,,11.5,1,17.35,0.592
Pb,MA,I,0,0.1,0,PEDOT:PSS,1.6,DMF >> IPA,Al,PCBM-60,Air >> Air,Spin-coating >> Spin-coating,0,,8,0.92,14.99,0.583
Pb,Cs; FA; MA,Br; I,1,0.066,0,Spiro-MeOTAD-I,,DMF; DMSO,Au,TiO2-c,Unknown,Spin-coating,0,150,18.57,1.06,24.67,0.71
Pb,MA,I,0,0.04,0,Spiro-MeOTAD,1.51,DMF >> IPA,Ag,ZnO-np | ZnO-nw,N2 >> N2,Spin-coating >> Spin-coating,0,,6.3,0.611,17.492,0.589
Pb,MA,Br; I,1,0.16,0,PTAA,,DMSO; GBL,Au,TiO2-c,Unknown,Spin-coating,0,100,14.4,1.09,19.2,0.69
Pb,MA,I,1,0.1,0,NiO-c,1.61,DMF; DMSO,Ag,C60 | BCP,N2,Spin-coating,0,,9.78,1.015,17.13,0.545
Pb,EA; MA,I,1,0.09,0,Spiro-MeOTAD,,DMF; DMSO,Au,TiO2-c | TiO2-mp,Ambient,Spin-coating,0,105,10.26,0.97,17.59,0.59
Pb,FA; MA,I,0,0.09,0,PEDOT:PSS | PEDOT:PSS,,DMF >> IPA,Ag,PCBM-60 | BCP,Unknown,Spin-coating >> Spin-coating,0,,12.5,0.94,21.14,0.698
Pb,MA,I,0,0.1,0,Carbon-nt,1.6,H2O >> H2O; HI >> IPA,Ag,TiO2-nw | TiO2-np,Unknown,Electrodeposition >> Dipp-coating >> CBD,0,,4.63,,,
Pb,MA,I,0,0.0757,0,PEDOT:PSS,1.6,DMF >> IPA,Al,C60 | BCP,Unknown,Spin-coating >> Spin-coating,0,,14.6,0.95,20.6,0.747
Pb,MA; PEA,Cl; I,0,,0,PTAA,1.59,Unknown,Ag,PC61BM,Ambient air,Spin-coating,0,,12.02,1.12,17.39,0.6153
Pb,MA,I,0,,0,Eu:NiOx,1.602,Unknown,Ag,C60,Unknown,Unknown,0,,18.2,1.03,23,0.765
Pb,FA; MA,Br; I,0,0.16,0,Spiro-MeOTAD,,DMF; DMSO >> IPA,Au,TiO2-c | TiO2-mp,N2 >> N2,Spin-coating >> Spin-coating,0,,19.3,1.13,22.2,0.745
Pb,FA; MA,Br; I,1,0.108,0,NiO-c | NiO-mp,,DMF; DMSO,Ag,ZnO-np,Unknown,Spin-coating,0,100,19.34,1.14,21.58,0.79
Pb,MA,I,0,0.0919,0,Thiophene | Spiro-MeOTAD,1.6,DMF,Au,C60,N2,Spin-coating,0,,14.4,1.05,21.5,0.67
Pb,Cs; FA,Br; Cl; I,0,0.1,0,Spiro-TTB,1.7,none >> Ethanol,Ag,C60 | TmPyPB,Vacuum >> N2,Co-evaporation >> Spin-coating,0,,14.2,1.086,18.05,0.724
Pb,MA,I,1,0.09,0,P3CT-N,1.6,DMF,Ag,PCBM-60 | BCP,Unknown,Spin-coating,0,100,17.44,1.04,22.02,0.76
Pb,MA,Br; I,0,0.1,0,Spiro-MeOTAD,,DMF >> none,Au,TiO2-c | TiO2-mp,Dry air >> Dry air; Methylamin,Spin-coating >> Gas reaction,0,,11.9,1.15,14.4,0.73
Pb,MA,I,1,0.09,0,NiMgLiO-c,1.6,DMF; DMSO,Ag,PCBM-60 | BCP,N2,Spin-coating,0,,17,1.07,20,0.765
Pb,FA; MA,Br; I,0,,0,Spiro-OMeTAD,1.55,DMF; DMSO >> IPA,Ag,SnO2-c,N2 >> N2,Spin-coating >> Spin-coating,0,150,21.61,1.18,23.83,0.7696
Pb,MA,I,1,0.045,0,PEDOT:PSS,1.56,DMSO; GBL,Ca | Al,PCBM-60,N2,Spin-coating,0,100,12.6,0.88,20.4,0.71
Pb,FA; Rb,I,0,,0,Spiro-OMeTAD,1.48,Unknown,Au,SnO2-c,Unknown,Unknown,0,,23.4,1.13,25.42,0.8102
Pb,Cs; FA; MA,Br; I,0,,0,Spiro-OMeTAD,1.55,Unknown,Au,SnO2-SbF3,Unknown,Unknown,0,,20.19,1.133,23.51,0.758
Pb,MA,I,0,,0,PEDOT:PSS,,DMF,Ag | MoO3,PCBM-60 | BCP,Air,Spin-coating,0,,9.18,,15.34,0.6
Pb,MA,I,1,0.06,0,PASQ-IDT,1.6,DMF; DMSO,Ag,C60 | BCP,N2,Spin-coating,0,,19.69,1.018,21.87,0.75
Pb,MA,I,0,0.1032,0,Spiro-MeOTAD,1.6,DMF,Au,TiO2-c | Al2O3-mp,Unknown,Spin-coating,0,100,3.37,0.98,14.35,0.24
Pb,MA,I,0,0.0625,0,NiO-c,1.6,DMSO >> IPA,Ag,PCBM-60 | BCP,Unknown,Spin-coating >> Spin-coating,0,,18.15,0.99,22.92,0.803
Pb,MA,I,1,0.07,0,NiO-np,1.6,DMF; DMSO,Ag,PCBM-60,Unknown,Spin-coating,0,,11.45,1.034,16.76,0.679
Pb,MA,Br; I,1,0.135,0,PEDOT:PSS,,DMSO; GBL,Ag,PCBM-60 | ZnO-np,N2,Spin-coating,0,100,,,,
Pb,MA,I,0,0.09,0,Spiro-MeOTAD,1.6,DMF >> IPA,Au,TiO2-c | TiO2-nw,Unknown,Spin-coating >> CBD,0,,10.1,0.89,18,0.629
Pb,MA,I,0,0.12,0,Spiro-MeOTAD,1.6,DMF,Au,TiO2-c,N2,Spin-coating,0,,7,0.938,11.8,0.63
Pb,FA,I,1,0.16,0,2PACz,1.859,2-methoxyethanol; acetonitrile; NMP; DMF,Cu,C60 | BCP,Unknown,Slot-die coating,0,,9.89,1.199,13.867,0.594
Pb,MA,I,0,0.1,0,Spiro-MeOTAD,1.6,none >> none,Au,TiO2-c,Vacuum >> MAI,Sputtering >> Gas reaction,0,,1.84,0.813,3.61,0.628
Pb,MA,I,0,0.1,0,Spiro-MeOTAD,1.6,DMF,Au,TiO2-c,N2,Spin-coating,0,90,5.93,0.84,13.08,0.56
Pb,MA,I,1,0.16,0,PEDOT:PSS,1.6,DMF,Au,TiO2-c,Unknown,Spin-coating,0,100,8.21,,,
Pb,Cs; FA; MA,Br; I,0,0.0916,0,Spiro-MeOTAD,1.6,DMF; DMSO,Au,TiO2-c | TiO2-mp | PCBM-60,Unknown,Spin-coating,0,100,18.5,1.05,23.6,0.75
Pb,Cs; FA; MA,Br; I,1,0.14,0,Spiro-MeOTAD,,DMF; DMSO,Au,TiO2-c,Air,Spin-coating,0,150,18.37,1.144,20.97,0.766
Pb,MA,I,0,0.07,0,Spiro-MeOTAD,1.6,DMF >> IPA,Ag,TiO2-np,Air >> Air,Spin-coating >> CBD,0,,10.59,0.928,19.32,0.59
Pb,Cs; FA,I,0,,0,Unknown,,Unknown,Unknown,Unknown,Unknown,Unknown,0,,23.63,1.181,,0.8375
Pb; Sn,Cs; MA,Cl; I,0,0.09,0,Spiro-MeOTAD,,DMF; GBL,Au,TiO2-c | TiO2-np | TiO2-mp,Air,Spin-coating,0,120,9.17,0.844,18.5,0.587
Unknown,Unknown,Unknown,0,,0,Unknown,1.68,Unknown,Unknown,Unknown,Unknown,Unknown,0,,21.82,,,
Pb,FA; MA,Br; I,1,0.16,0,X21,,DMF; DMSO,Au,TiO2-c | TiO2-mp,Unknown,Spin-coating,0,100,17.33,1.086,21.845,0.716
Pb,Cs; FA; MA,Br; I,1,0.125,0,Spiro-MeOTAD,1.63,DMF; DMSO; Pyridin,Au,TiO2-c,Dry air,Spin-coating,0,100,19.03,1.136,22.29,0.751
Pb,MA,I,0,0.1,0,none,1.56,DMF >> IPA,Au,ZnO-np,Unknown,Spin-coating >> CBD,0,,0.26,0.42,1.41,0.44
Pb,GU,(SCN); I,0,0.1,0,Spiro-MeOTAD,1.43,DMF,Au,TiO2-c | TiO2-mp,Air,Spin-coating,0,150,0.11,0.3,0.7,0.56
Pb,MA,I,1,0.06,0,Graphene oxide | CuBuPc,1.7,DMF; DMSO,Au,TiO2-c | TiO2-mp,Ambient,Spin-coating,0,90,15.9,1.07,21,0.71
Pb,MA,I,0,0.1,0,Spiro-MeOTAD,1.6,Unknown,Au,ZrO2-np,Air,Spin-coating,0,100,5.1,0.92,9.77,0.56
Pb,FA; MA,Br; I,1,0.16,0,Spiro-MeOTAD,1.67,DMF; DMSO,Au,TiO2-c | TiO2-mp,N2,Spin-coating,0,100,18.05,1.106,22.35,0.73
Pb,MA,I,1,0.04,1,CuO-nw | PEDOT:PSS,1.6,DMF; DMSO,Ag,PCBM-60 | Bphen,N2,Spin-coating,0,100,16.35,0.98,21.72,0.77
Pb,MA,I,0,,0,Unknown,,GBL,Carbon,TiO2-mp | ZrO2-mp,Unknown,Slot-die coating,1,50,12.55,0.944,22.14,0.6
Pb,MA,I,0,0.16,0,Spiro-MeOTAD,1.6,DMF >> IPA,PEDOT:PSS,TiO2-c | TiO2-mp,Air >> Air,Spin-coating >> CBD,0,,3.4,0.758,9.3,0.486
Pb,MA,I,1,,0,Spiro-OMeTAD,1.598,DMSO; DMF,Au:Pd,TiO2-c | TiO2-mp,N2,Spin-coating,0,100,14.88,0.92,23.06,0.7
Pb,Cs; FA; MA,Br; I,1,,0,PTAA,1.61,DMF; DMSO,Ag,PCBM-60 | BCP,N2,Spin-coating,0,100,18.6,1.14,23.31,0.702
Pb,MA,I,0,0.1,0,Spiro-MeOTAD,1.6,DMF,Au,TiO2-c | TiO2-mp,Air,Spin-coating,0,,16.43,,,
Pb,Cs; FA,Br; I,0,,0,NiOx | Mixed SAM (MeO-2PACz:Me-4PACz 3:1),1.55,DMF; DMSO,Ag,C60 | BCP,N2,Spin-coating,0,,20.17,,21.63,
Pb,Cs; FA; MA,Br; I,0,,0,Unknown,1.55,Unknown,Unknown,Unknown,Unknown,Unknown,0,,23.5,1.142,25.1,0.821
Pb,(5-AVA); MA,I,0,0.16,0,none,,GBL,Carbon black; Graphite,TiO2-c | TiO2-mp | Al2O3-mp,Air,Spin-coating,0,50,9.21,0.85,20.21,0.536
Pb,MA,I,1,1.8,0,PEDOT:PSS,1.6,DMF,Ag,Cyptop | PCBM-60 | BCP,N2,Spin-coating,0,100,14.5,0.91,20.4,0.78
Sb,MA,I,1,0.1,0,NiO-c,2.04,DMSO; GBL,Ag,ZnO-np,N2,Spin-coating,0,105,1.19,0.75,3.07,0.49
Pb,MA,I,0,0.07,0,PEDOT:PSS,1.6,DMF >> none,Field's metal,PCBM-60,Unknown >> Vacuum,Spin-coating >> Closed space sublimation,0,,4.88,0.829,14.3,0.4
Pb,MA,I,0,0.16,0,P3HT,1.6,DMF,Au,none,Unknown,Spin-coating,0,,6.4,0.775,20.7,0.413
Pb,MA,I,1,0.16,0,PEDOT:PSS,1.58,DMF; DMSO,Cu,C60 | BCP,N2,Spin-coating,0,100,4.37,0.458,21.212,0.451
Pb,Cs; FA,I,1,0.06,0,Spiro-MeOTAD,1.48,DMF; DMSO,Au,ZnO-c,Air,Spin-coating,0,100,15.97,1.03,23.4,0.663
Pb,MA,I,1,0.15,0,Spiro-MeOTAD,1.6,GBL; NMP,Au,TiO2-c,Unknown,Spin-coating,0,150,11.26,0.98,22.99,0.5
Pb,Cs,Br; I,0,0.1,0,Spiro-MeOTAD,,DMSO,Au,TiO2-c,N2,Spin-coating,0,,5.51,0.97,9.81,0.576
Pb,Cs; FA; MA,Br; I,1,0.16,0,PEDOT:PSS,1.6,DMF; DMSO,Cu,C60 | BCP,N2,Spin-coating,0,100,11.15,0.913,17.321,0.705
Pb,MA,I,0,0.1,0,Spiro-MeOTAD,1.6,DMSO,Au,TiO2-c,Unknown,Spin-coating,0,100,16.5,1.1,23.1,0.65
Pb,MA,I,0,0.09,0,Spiro-MeOTAD,1.6,DMF >> IPA,Ag,TiO2-c | TiO2-mp,N2 >> N2,Spin-coating >> CBD,0,,12.76,0.91,21,0.68
Pb,MA,I,0,0.07065,0,none,1.6,Water >> Ethanol >> IPA,Carbon,TiO2-c | TiO2-mp,Unknown,Electrodeposition >> CBD >> CBD,0,,10.19,0.97,19.1,0.55
Pb,Cs,Br,0,1,0,CuPc,,none >> none,Carbon,TiO2-c,Vacuum >> Vacuum,Evaporation >> Evaporation,0,,1.56,1.003,3.38,0.46
Pb,MA,I,0,0.08,0,Spiro-MeOTAD,1.6,DMF >> IPA,Au,TiO2-c | TiO2-mp,Unknown >> Air,Spin-coating >> Spin-coating,0,,12.07,0.968,17.73,0.71
Pb,MA,I,0,0.1,0,PBDTT-SeDPP,1.55,DMF,MoO3 | Ag,TiO2-c,N2,Spin-coating,0,95,9.7,0.89,18.1,0.604
Pb,Cs,Br; I,0,0.09,0,none,1.9,DMF; DMSO,Carbon,Nb2O5,N2,Spin-coating,0,350,11.35,1.22,13.89,0.67
Sn,Cs,I,0,0.1,0,P3HT,1.48,DMF,Ag,ZnO-c,Unknown,Spin-coating,0,,0.86,0.52,3.2,0.515
Pb,MA,I,1,0.046,0,CuO,1.6,DMF; DMSO,Ag,PCBM-60 | BCP,Air,Spin-coating,0,100,6.58,0.96,13.1,0.52
Pb,FA; MA,Br; I,1,0.1,0,Spiro-MeOTAD,,DMF; DMSO,Ag,ZnO-np | SnO2-np,N2,Spin-coating,0,,20.45,1.16,23.07,0.76
Pb,FA; MA,Br; I,1,0.094,0,SFXDAnCBZ,,DMF; DMSO,Au,TiO2-c | TiO2-mp,Unknown,Spin-coating,0,,20.87,1.09,23.1,0.83
Pb,MA,I,1,0.1,0,Spiro-MeOTAD,1.6,DMF; DMSO,Ag,TiO2-c | TiO2-mp,Unknown,Spin-coating,0,100,9.02,0.97,18.5,0.503
Pb,MA,Br; I,0,0.04,0,PEDOT:PSS,,DMF,Ag,PCBM-60 | PN4N,Ar,Spin-coating,0,100,8.5,1.12,10.6,0.718
Pb,Cs; FA; MA,Br; I,0,0.16,0,Spiro-MeOTAD,,DMF; DMSO >> IPA,Ag,SnO2-np,Air >> Air,Spin-coating >> Spin-coating,0,,14.63,1.032,23.51,0.664
Pb,MA,I,0,0.152,0,none,1.6,DMF >> IPA,Carbon,TiO2-c | TiO2-mp,Unknown,Spin-coating >> Spin-coating,0,,6.9,0.71,16.4,0.41
Pb,MA,I,1,0.105,1,Spiro-MeOTAD,1.6,DMF; DMSO,Au,TiO2-c,Unknown,Spin-coating,0,,18.08,1.138,21.36,0.744
Pb,MA,I,0,0.1,0,Spiro-MeOTAD,1.6,DMF,Ag,ZnLiO,Dry air,Spin-coating,0,80,3.91,1,6.77,0.571
Pb,MA,I,1,0.16,0,Spiro-MeOTAD,1.6,DMSO,Au,TiO2-c | TiO2-mp,N2,Spin-coating,0,100,17.42,1.074,20.9,0.777
Pb,MA,I,0,0.1,0,Spiro-MeOTAD,1.6,DMF,Au,TiO2-c | TiO2-mp,Air,Spray-coating,0,100,4.91,0.85,8.8,0.66
Pb,MA,I,0,0.06,0,Spiro-MeOTAD,1.6,DMF; DMSO >> IPA,Au,TiO2-c | TiO2-mp,Unknown,Spin-coating >> Spin-coating,0,,12.8,0.98,19.53,0.67
Pb,MA,I,0,0.17,0,NiO,,DMF,Au,TiO2-c | TiO2-mp,N2,Spin-coating,0,100,,0.88,15.8,0.534
Pb,Cs; FA; MA,Br; I,1,0.105,0,Spiro-MeOTAD,,DMF; DMSO,Au,SnO2-c,N2,Spin-coating,0,,18,1.14,22.02,0.72
Sb,(NH4),I,0,0.04,0,PEDOT:PSS,2.27,Ethanol,Al,PCBM-60,N2,Spin-coating,0,100,0.37,0.98,0.96,0.394
Pb,Cs; FA; Rb,Br; Cl; I,0,,0,Unknown,,Unknown,Unknown,SnO2-LHHM,Unknown,Unknown,0,,25.06,1.179,25.37,0.837
Pb,HA; MA,I,0,0.1,0,Spiro-MeOTAD,1.96,DMF; DMSO,Au,TiO2-c | TiO2-mp,Unknown,Spin-coating,0,100,5.9,0.721,13.61,0.601
Pb,MA,I,0,1,0,P3CT-Na,1.63,none,Au,TPE-DPP6 | C60 | BCP,Vacuum,Evaporation,0,,16.86,1.02,21.48,0.77
Pb,MA,I,1,0.1,1,PEDOT:PSS,1.58,DMSO; GBL,Ag,pBTT,N2,Spin-coating,0,100,10.7,0.88,21.2,0.574
Pb,MA,I,0,0.09,0,pBBTaÃ¢â‚¬ÂBDT2,1.6,DMF,Au,TiO2-c,Dry air,Spin-coating,0,100,14.5,0.95,20.3,0.752
Pb,Cs; FA; MA,Br; I,1,1,0,none,1.61,DMF; DMSO,Carbon,TiO2-c | TiO2-mp,N2,Spin-coating,0,,14.03,1.035,23.15,0.59
Pb,MA,I,0,0.12,0,Spiro-MeOTAD,1.6,DMF; TBP,Ag,TiO2-c,Unknown,Spin-coating,0,,12.64,0.9,21.62,0.65
Pb,Cs; FA; MA,Br; I,0,0.09,0,Spiro-MeOTAD,,DMF >> IPA,Ag,SnO2-c,Ambient >> Ambient,Spin-coating >> Spin-coating,0,,10.53,1.08,21.36,0.638
Pb,FA; MA,Br; I,0,,0,Unknown,1.55,Unknown,Unknown,SnO2-x w/ F-ISS,Unknown,Unknown,0,,25.61,1.2,25.69,0.8311
Pb,MA,I,1,0.08,0,PEO | Spiro-MeOTAD,1.56,DMF; DMSO,Au,TiO2-c | C60,N2,Spin-coating,0,100,16.46,1.098,19.87,0.75
Pb,MA,I,1,0.102,0,BTPA-6,1.6,DMSO,Au,TiO2-c | TiO2-mp,Unknown,Spin-coating,0,100,13.81,1.036,20.61,0.647
Pb,MA,I,1,0.045,0,DH-MeO-FDPA,1.6,DMSO; GBL,Ag,PCBM-60 | PEI,Unknown,Spin-coating,0,100,15.9,1.09,19.54,0.747
Pb,MA,I,0,0.08,0,Spiro-MeOTAD,1.55,none,Au,SnO2-c,Vacuum,Co-evaporation,0,100,14.08,1.09,18.48,0.75
Pb,Cs; FA; MA,Br; I,1,0.148,0,Spiro-MeOTAD,,DMF; DMSO,Au,TiO2-c | TiO2-mp,Unknown,Spin-coating,0,100,18.09,1.046,22.28,0.78
Pb,FA; MA,Br; I,1,,0,Spiro-OMeTAD,1.52,Unknown,Au,SnO2-c,Air >> Air,Gravure printing >> Antisolvent-quenching,0,120,19.1,1.14,22.1,0.755
Pb,MA,I,0,0.071,0,P3OFHT,1.6,DMF >> IPA,Ag,ZnO-np,Unknown,Spin-coating >> CBD,0,25,4.3,0.73,12.4,0.48
Pb,IM; MA,I,0,0.16,0,Spiro-MeOTAD,,DMSO >> none,Au,TiO2-c | TiO2-mp,N2 >> Methylamin,Spin-coating >> Recrystallization,0,,20.13,1.11,22.88,0.793
Pb,MA,I,0,0.1,0,PEDOT:PSS,1.6,DMF,AgZn | Al,PCBM-60,N2,Spin-coating,0,90,5.64,0.54,25.72,0.406
Pb,MA,I,1,0.12,0,NiO-c | PhNa-1T,1.6,DMF; DMSO,Ag,PCBM-60,N2,Spin-coating,0,100,15.5,1.02,20.3,0.742
Pb,MA,I,1,0.16,0,Spiro-MeOTAD,1.6,DMF; DMSO,Au,TiO2-c | TiO2-mp,Air,Spin-coating,0,100,13.4,0.96,22.13,0.62
Pb,MA,I,1,0.1,0,Spiro-MeOTAD,1.6,DMF; DMSO,Au,TiO2-c | TiO2-mp,N2,Spin-coating,0,100,15.55,1.058,19.947,0.74
Pb,MA,I,1,,0,Cu2O,,DMSO; GBL,Ag,SiO2-c | ZnO-c,Unknown,Spin-coating,0,100,15.5,,20.59,0.753
Pb,MA,I,1,0.0464,0,PTAA,1.6,DMF; DMSO,Au,PCBM-60 | PFN,N2,Spin-coating,0,100,12.7,1.12,19.75,0.57
Pb,MA,Cl; I,0,,0,EC-GC8,1.55,Unknown,Unknown,TiO2-c | TiO2-mp,Ambient air,Spin-coating,0,,6.38,0.62,21.96,0.468
Pb,Cs; FA; MA,Br; I,1,0.16,0,V866,,DMF; DMSO,Au,TiO2-c | TiO2-mp,N2,Spin-coating,0,100,15.23,1.075,21.64,0.654
Pb,MA,I,1,0.04,0,PTAA,1.6,DMF; DMSO,Ag-nw,PCBM-60,N2,Spin-coating,0,100,5.3,0.98,15.8,0.342
Pb,MA,I,0,0.16,0,Spiro-MeOTAD,1.6,DMF >> IPA,Au,TiO2-c | TiO2-mp,Air >> Air,Spin-coating >> Spin-coating,0,,7.19,0.9,14.8,0.54
Pb,MA,I,0,0.0672,0,MWCNTs; Spiro-MeOTAD,1.6,DMF,Au,TiO2-c | TiO2-mp,Air,Spray-coating,0,,8.7,0.81,17.9,0.6
Pb,FA,I,1,1,0,PEDOT,1.48,GBL,ITO | PEN,TiO2-nw,Air,Drop-infiltration,0,100,13.07,0.94,21.72,0.64
Pb,Cs; FA; MA,Br; I,1,0.15,0,WT3,,DMF; DMSO,Au,TiO2-c | TiO2-mp,Unknown,Spin-coating,0,100,23.94,0.767,27.9,0.727
Pb,FA; MA,I,1,0.045,0,Spiro-MeOTAD,,DMF,Ag,ZnO-c,N2,Spin-coating,0,100,13.41,0.969,21.38,0.647
Pb,MA,I,0,2.72,0,Spiro-MeOTAD,1.59,DMF >> IPA,Au,TiO2-c | TiO2-mp,Air >> Air,Doctor blading >> CBD,1,,9.1,0.884,18.3,0.56
Pb,MA,I,1,,0,Unknown,1.55,DMF; DMSO >> isopropanol,Commercial Carbon,TiO2-c,Ambient air >> Ambient air >> Ambient air,Drop-infiltration >> Spin-coating >> Drop-infiltration,0,,6.3,0.82,13.5,0.57
Pb,(PEA); MA,I,0,0.06,0,PEDOT:PSS,,DMF,Ag,PCBM-60,N2,Spin-coating,0,,1.2,,,
Pb,Cs; FA; MA,Br; I,1,0.06,0,Spiro-MeOTAD,,DMF; DMSO,Au,TiO2-c,N2,Spin-coating,0,100,18.72,1.05,23.86,0.74
Pb,Cs; FA; MA,Br; I,1,0.09,0,Spiro-MeOTAD,1.64,DMF; DMSO,Ag,NbOx,N2,Spin-coating,0,85,15.67,1.04,22.28,0.67
Pb,MA,I,0,0.1,0,CF-Sp-BTh,1.6,DMF; DMSO,Au,PCBM-60,N2,Spin-coating,0,100,9.2,0.972,15.69,0.602
Pb,BA; MA,I,0,0.09,0,Spiro-MeOTAD,,DMF,Au,TiO2-c,Air,Spin-coating,0,100,0.63,0.21,9.28,0.28
Pb,Cs; FA; MA,Br; I,1,0.1,0,PCBM-60 | bis-C60,,DMF; DMSO,Ag,NiO-c,Unknown,Spin-coating,0,95,13.9,1.05,18.9,0.698
Pb,MA,I,1,0.04,0,Spiro-MeOTAD,1.55,DMSO; GBL,Au,TiO2-c | TiO2-mp,Unknown,Spin-coating,0,,13.54,1.07,19.42,0.64
Pb,MA,I,1,0.1,0,Spiro-MeOTAD,1.6,DMF; DMSO,Au,ZnO-c,N2,Spin-coating,0,100,7.8,0.832,16.9,0.52
Pb,Cs,Br; I,0,,0,Unknown,1.8,Unknown,Unknown,Unknown,Unknown,Unknown,0,,4.2,1.16,6.6,0.556
Pb,MA,I,0,0.09,0,Spiro-MeOTAD,1.6,DMF >> IPA,Au,TiO2-c | TiO2-nw,Unknown,Spin-coating >> CBD,0,,6.3,0.86,15.5,0.471
Pb,MA,I,0,0.09,0,Spiro-MeOTAD,,DMF; DMSO,Au,TiO2-c | TiO2-mp,N2,Spin-coating,0,,15.6,1.027,22.1,0.689
Pb,MA,I,1,0.12,0,Spiro-MeOTAD,1.6,DMF; DMSO,Ag,TiO2-c | SnO2-np,N2,Spin-coating,0,100,,,,
Pb,MA,I,0,0.08,0,Spiro-MeOTAD,1.6,DMF,Au,TiO2-c,Unknown,Spin-coating,0,100,10,0.913,15.77,0.7
Pb,Cs; FA,I,0,,0,Spiro-OMeTAD,1.55,DMF; NMP,Au,SnO2-c,N2,Spin-coating,0,,24.02,1.173,24.38,0.839
Pb,MA,I,1,,0,Spiro-OMeTAD,1.55,DMF; DMSO,Ag,SnO2-c,Ambient air,Spin-coating,0,,20.71,1.11,23.81,0.7836
Pb,Cs; FA; MA,I,0,,0,Spiro-OMeTAD,,Unknown,Au,SrSnO3,Unknown,Unknown,0,,25.17,1.17,25.64,0.8367
Pb,MA,Br; I,1,0.21,0,Spiro-MeOTAD,,DMF,Au,TiO2-c | TiO2-mp,Air,Spin-coating,0,100,1.5,0.6,9.5,0.2
Pb,MA,I,1,0.09,0,Spiro-MeOTAD,1.6,DMF; DMSO,Ag,Fe2O3,N2,Spin-coating,0,,16.49,,,
Pb,MA,I,0,0.224,0,Spiro-MeOTAD,1.6,DMF >> IPA,Au,CdS-c | TiO2-mp,N2 >> N2,Spin-coating >> CBD,0,,1.5,1.05,4.3,0.337
Pb,MA,I,0,0.075,0,Spiro-MeOTAD,1.59,DMF >> IPA,Au,SnO2-c,N2 >> N2,Spin-coating >> Spin-coating,0,,20.39,1.11,23.85,0.771
Pb,FA; MA,Br; I,0,,0,PEDOT:PSS,1.61,DMF; DMSO,Ag,PCBM-60 | ZnO-np,Unknown,Spin-coating,0,,15.1,0.97,20.1,0.77
Pb,MA,I,1,0.07,0,PEDOT:PSS,1.57,DMSO; GBL,Ag | MoO3,PCBM-60 | PEIE,N2,Spin-coating,0,100,10.4,0.98,18.6,0.74
Pb,MA,I,0,0.09,0,Spiro-MeOTAD,1.6,DMSO; GBL,Au,ITIC,N2,Spin-coating,0,100,11.51,1.01,19.94,0.567
Pb,FA,I,0,,0,Spiro-OMeTAD,1.55,Unknown,Ag,SnO2-c,Unknown,Unknown,0,,23.14,1.123,25.21,0.8213
Pb,MA,I,0,0.12,1,PEDOT:PSS,1.6,DMF,Al,PCBM-60 | bis-C70,N2,Spin-coating,0,75,12.38,0.95,17.85,0.73
Pb,MA,I,1,0.125,0,Spiro-MeOTAD,1.6,DMF; DMSO,Ag,TiO2-c | TiO2-mp,Unknown,Spin-coating,0,,19.8,1.118,23.4,0.755
Pb,MA,I,1,0.1,0,PEDOT:PSS,1.5,DMF,Ag,PCBM-60 | Bphen,Unknown,Spin-coating,0,100,10.24,0.89,16.54,0.698
Pb,MA,I,0,,0,Spiro-OMeTAD,1.6,Unknown,ITO | Ag,Unknown,Unknown,Unknown,0,,20.62,1.13,23.28,0.7841
Sn,MA,Br; I,1,0.1,0,PEDOT:PSS,1.6,DMSO; GBL,Ag,PCBM-60 | bis-C60,Air,Spin-coating,0,100,0.07,0.15,1.03,0.51
Pb,FA; MA,Br; I,1,0.11,1,PTAA,1.5,DMF; DMSO,Ag,C60 | BCP,N2,Spin-coating,0,100,18.88,,,
Pb,MA,I,0,0.098,0,PTAA,1.6,DMF >> IPA,Au,SnO2-c,N2 >> N2,Spin-coating >> Spin-coating,0,,7.2,0.94,16.14,0.473
Pb,MA,I,0,0.09,0,Spiro-MeOTAD,1.6,DMF >> IPA,Au,In2O3 | PCBM-60,N2 >> N2,Spin-coating >> CBD,0,,7.88,0.98,16.21,0.496
Pb,MA,I,1,0.08,0,Spiro-MeOTAD,1.6,DMF; DMSO,Au,TiO2-c | TiO2-mp,N2,Spin-coating,0,100,9.8,0.84,19.7,0.595
Pb,MA,I,0,0.06,0,PEDOT:PSS,1.6,DMF,Al,C60 | BCP,N2,Spin-coating,0,100,13.52,0.93,21.8,0.664
Pb,MA,I,0,0.1,0,"9,9'-([1,2,5]thiadiazolo[3,4-c]pyridine-4,7-diylbis(4,1- phenylene))bis(N3,N3,N6,N6-tetrakis(4-methoxyphenyl)-9H-carbazole-3,6-diamine)",1.6,DMF,Ag,TiO2-c,Unknown,Spin-coating,0,95,18.51,1.08,21.84,0.79
Pb,MA,I,1,0.1,0,Spiro-MeOTAD,1.61,DMF; DMSO,Au,SnO2-np,N2,Spin-coating,0,,12.3,1.035,18.89,0.628
Pb,Cs; FA; MA,Br; I,1,0.09,0,Spiro-MeOTAD,,DMF; DMSO,Au,SnO2-c,Unknown,Spin-coating,0,100,17.5,1.05,21.8,0.767
Pb,Cs; FA,I,0,,0,Spiro-OMeTAD,,Unknown,Au,SnO2-c,Unknown,Unknown,0,,20.01,,,
Pb,MA,I,1,0.16,0,Spiro-MeOTAD,1.6,DMF; DMSO,Au,TiO2-c,N2,Spin-coating,0,100,20.65,1.17,22.98,0.768
Pb,FA; MA,I,1,0.045,0,Spiro-MeOTAD,,DMF,Ag,ZnO-c | SnO2; TiO2-mp,Unknown,Spin-coating,0,100,15.79,0.988,22.76,0.702
Pb,MA,I,0,0.08,0,none,1.6,DMF; DMSO,Carbon,TiO2-c | TiO2-mp | ZrO2-mp,Unknown,Spin-coating,0,,11,0.861,17.75,0.721
