Repository: dayalbishnoi01-spec/perovskite-pce-predictor

File: perovskite_15.csv (part 5 of 95)
B_Ion,A_Ion,C_Ion,AntiSolvent,Cell_Area,Solv_Anneal,HTL,Bandgap,Solvents,Backcontact,ETL,Synth_Atm,Dep_Procedure,Is_Module,Anneal_Temp,PCE,Voc,Jsc,FF
Pb,Cs; FA; MA,Br; I,1,0.055,0,Spiro-MeOTAD,,DMF; DMSO,Au,TiO2-c,N2,Spin-coating,0,100,3.56,0.85,,0.679
Pb,MA,I,1,0.07,0,Spiro-MeOTAD,1.6,DMAc; NMP,Au,TiO2-np; Nb2O5,N2,Spin-coating,0,,13.47,0.99,19.55,0.698
Pb,MA,I,1,0.105,1,Spiro-MeOTAD,1.6,DMF; DMSO,Au,none,Unknown,Spin-coating,0,,17.61,1.102,21.76,0.734
Pb,MA,I,0,0.09,0,Spiro-MeOTAD,1.6,DMF >> IPA,Au,TiO2-c | TiO2-nw,Unknown,Spin-coating >> CBD,0,,4.8,0.89,12.8,0.418
Pb,MA,I,0,0.09,0,Spiro-MeOTAD,,DMF >> Ethanol >> Ethanol,Ag,TiO2-c | TiO2-mp,Unknown >> Air >> Air,Spin-coating >> Air brush spray >> Air brush spray,0,,11.6,0.94,18.94,0.65
Bi,MA,I,0,0.126,0,P3HT,,DMF; DMSO >> none,Au,TiO2-c | TiO2-mp,Air >> Air; MAI,Spin-coating >> Gas reaction,0,,0.34,0.26,2.67,0.42
Sn,FA; PEA,I,0,,0,PEDOT:PSS,1.3,Unknown,Ag,PCBM-60,Unknown,Unknown,0,,11.5,0.81,22.2,
Pb,MA,I,1,,0,Spiro-MeOTAD,1.59,DMSO; GBL,Au,SnO2-np,N2,Spin-coating,0,100,16.02,1.06,22.6,0.68
Pb,MA,I,0,0.1031,0,Spiro-MeOTAD,1.6,DMF >> IPA,Au,SnO2-c,Dry air >> Dry air,Spin-coating >> Spin-coating,0,,18.82,1.13,21.52,0.737
Pb,Cs; FA; K,I,0,,0,Spiro-OMeTAD,1.5,Unknown,ITO | Au,SnO2-c,Ambient air,Spin-coating,0,150,16.5,1.03,22.5,0.715
Pb,MA,I,1,0.1,0,Spiro-MeOTAD | TS-CuPc,1.56,DMF; DMSO,MoO3 | Ag,TiO2-c,N2,Spin-coating,0,100,20.02,1.12,24.32,0.74
Pb,Cs; FA; MA,Br; I,1,0.1,0,Spiro-MeOTAD,,DMF; DMSO,Au,TiO2-c,Unknown,Spin-coating,0,100,17.12,1.08,22.02,0.72
Pb,MA,I,0,0.09,0,Spiro-MeOTAD,1.57,DMF; GBL,Au,TiO2-c | TiO2-mp,Air,Spin-coating,0,100,2.99,0.852,5.75,0.609
Pb,MA,I,1,0.1,0,Spiro-MeOTAD,1.6,DMSO; GBL,MoO3 | Ag,TiO2-c,N2,Spin-coating,0,100,,,,
Pb,MA,I,0,0.4,0,Spiro-MeOTAD,1.6,DMF >> IPA,PEDOT:PSS,TiO2-c | TiO2-mp,Air >> Air,Spin-coating >> CBD,0,,2.5,0.791,7.3,0.427
Pb,Cs; FA; MA,Br; I,1,0.1,0,Spiro-MeOTAD,1.59,DMF; DMSO,Au,SnO2-np,Unknown,Spin-coating,0,100,14.3,1,20.9,0.655
Pb,Cs; FA; MA,Br; I,1,0.1,0,Spiro-MeOTAD,,DMF; DMSO,Au,TiO2-c,Ar,Spin-coating,0,100,20.78,1.15,23.33,0.775
Pb,MA,I,1,0.16,0,Spiro-MeOTAD,1.5,DMF; DMSO,Au,TiO2-c | TiO2-mp,N2,Spin-coating,0,100,18.9,1.1,22.3,0.771
Pb,MA,I,1,,0,NiO-c,1.62,DMF; DMSO,IZTO,PCBM-60 | ZnO-np,N2,Spin-coating,0,100,7.18,0.993,15.77,0.458
Pb,Cs; FA,Br; I,1,,0,MeO-2PACz,1.75,DMF; DMSO,Ag,C60 | SnO2-c,N2,Spin-coating,0,100,17.1,1.225,17.5,0.797
Pb,MA,I,1,0.1,0,Carbon-nt; P3HT | PEDOT:PSS,1.6,DMF; DMSO,Carbon-nt; PCBM-60,none,Unknown,Spin-coating,0,,7.32,0.8,15.9,0.57
Pb,Cs; FA; MA,Br; I,1,0.2,0,NiO-c | NiO-mp,,DMF; DMSO,Al,ZnO,Unknown,Spin-coating,0,100,2.67,0.92,19.15,0.152
Pb,Cs; FA; MA,Br; I,1,1,0,PEDOT:PSS,,DMF; DMSO,Ag,C60 | BCP,N2,Spin-coating,0,105,0.67,0.85,3.22,0.64
Pb,MA,I,0,0.08,0,none,1.6,DMF >> IPA,Au,TiO2-c | TiO2-mp,Unknown,Spin-coating >> CBD,0,,10.49,0.905,17.8,0.65
Bi,Ag,I,0,0.09,0,P3HT,1.8,DMSO,Au,TiO2-c | TiO2-mp,Dry air,Spin-coating,0,,2.32,0.6,5.5,0.7
Bi,MA,I,0,0.06,0,PEDOT:PSS,,DMF,Ca | Al,PCBM-60,N2,Spin-coating,0,100,0.1,0.66,0.22,0.69
Pb,MA,I,0,,0,Spiro-OMeTAD,1.6,Unknown,MoO3 | Ag,SnO2-c,Unknown,Unknown,0,,24.12,1.181,25.21,0.81
Pb,Cs,I,0,,0,Spiro-MeOTAD,1.8,Octane,Ag,SnO2-np,Unknown,Spin-coating >> Dipp-coating,0,,11.31,1.1,15.84,0.64
Pb,MA,I,0,0.01,0,Spiro-MeOTAD | PEDOT:PSS,1.6,DMF,Graphene | PMMA | PDMS,TiO2-c,N2,Spin-coating,0,100,1.98,0.85,3.91,0.596
Pb,Cs; FA; MA,Br; I,1,,0,Spiro-OMeTAD,1.6,DMF; DMSO,Au,Nd-SnO2,Ambient air,Spin-coating,0,110,20.92,1.122,23.85,0.782
Pb,MA,I,1,0.09,0,none,1.6,DMF; DMSO,Carbon,TiO2-c | TiO2-mp,N2,Spin-coating,0,100,11.96,0.956,19.96,0.627
Pb,MA,I,0,0.0725,0,PEDOT:PSS,1.6,DMF,Al,C60-N,N2,Spin-coating,0,90,16.6,1.02,21.24,0.764
Pb,MA,I,0,0.1,0,PEDOT:PSS,1.6,DMF,Ag,PCBM-60 | Bphen,N2,Spin-coating,0,100,12.5,0.89,21.86,0.64
Bi,Cs,I,0,0.2,0,NiO,2,DMF,Au,TiO2-c | TiO2-mp,Unknown,Spin-coating,0,100,0.03,0.69,0.15,0.283
Pb,Cs; FA; MA; Rb,I,0,,0,NiOx,1.45,Unknown,Ag,PC61BM,Unknown,Unknown,0,,22.81,1.25,23.7,0.77
Pb,(PEA); MA,I,0,0.049,0,Spiro-MeOTAD,,DMF,Au,TiO2-c,Unknown,Spin-coating,0,100,9.22,1.15,18.23,0.44
Pb,MA,I,0,0.09,0,PEDOT:PSS,1.55,DMF; Furfural,Al,PCBM-70 | ZnO-np,N2,Spin-coating,0,120,9.8,0.9,14.2,0.73
Pb,MA,I,1,0.125,0,Spiro-MeOTAD,1.6,DMF; DMSO,Ag,TiO2-c | TiO2-mp,Unknown,Spin-coating,0,,15.11,1.079,22.87,0.625
Pb,MA,I,0,0.075,0,Spiro-MeOTAD,1.59,DMF >> IPA,Au,SnO2-c,N2 >> N2,Spin-coating >> Spin-coating,0,,18.17,1.09,22.93,0.726
Pb,MA,I,0,0.09,0,Spiro-MeOTAD,1.6,DMF; DMSO,Au,none,Unknown,Spin-coating,0,100,0.91,0.32,8.45,0.366
Pb,MA,I,0,0.09,0,Spiro-MeOTAD,1.6,DMF,Ag,TiO2-nw,Air >> N2,Spin-coating,0,105,9.67,0.813,18.7,0.64
Pb,MA,I,0,0.125,0,none,1.6,DMF >> IPA,Carbon,TiO2-c | TiO2-mp,Air >> Air,Spin-coating >> CBD,0,,4.47,0.79,13,0.43
Pb,MA,I,0,0.1,0,NiO-c,1.5,DMF >> IPA,Al,PCBM-60,N2 >> N2,Spin-coating >> Spin-coating,0,,14.8,0.99,19.5,0.766
Bi,MA,I,0,0.125,0,P3HT,2.1,Methylacetate,Carbon,TiO2-c | TiO2-mp,N2,Spin-coating,0,150,1.62,0.87,2.7,0.69
Pb,FA; MA,Br; I,1,0.1,0,Spiro-MeOTAD,,DMF; DMSO,Au,TiO2-c | TiO2-mp,Unknown,Spin-coating,0,100,20.31,1.07,23.76,0.8
Sn,FA; PEA,I,0,,0,Unknown,1.4,Unknown,Unknown,Unknown,Unknown,Unknown,0,,10.269,0.654,20.646,0.76125
Pb,Cs,Br,0,0.06,0,Spiro-MeOTAD,2.4,Toluene,MoO3 | Ag,TiO2-c,Air,Spin-coating,0,100,0.4,0.91,0.65,0.671
Pb,MA,I,1,0.08,0,Spiro-MeOTAD,1.5,DMF; DMSO,Au,SnO2-c | C60-SAM,N2,Spin-coating,0,,17.73,1.08,21.43,0.765
Pb,MA,I,1,,0,Spiro-MeOTAD | MoO3,1.62,Unknown,Ag,TiO2-c,N2,Spin-coating,0,100,17.36,1.07,21.93,0.74
Pb,Cs; FA; MA,Br; I,0,,0,PTAA,1.56,DMF; NMP,Ag,PC61BM,N2 >> Vacuum,Doctor blading >> Vacuum treatment,0,100,20.16,1.13,21.68,
Pb,MA,I,1,0.125,0,Spiro-MeOTAD,1.6,DMF,Au,TiO2-c | TiO2-mp,Unknown,Spin-coating,0,,16.4,1.04,21,0.75
Pb,Cs,I,0,,0,P3HT:5CB,1.7,DMF,Ag,TiO2-c,Ambient air,Spin-coating,0,180,18.38,1.13,20.66,0.7894
Pb,MA,I,0,0.24,0,Spiro-MeOTAD,1.6,none >> Hydrophosphorous acid; IPA,Au,TiO2-c,Vacuum >> Air,Evaporation >> Inkjet printing,0,,6.1,0.82,14.5,0.52
Pb,Cs; FA; MA,Br; I,1,0.12,0,Spiro-MeOTAD,1.6,DMF; DMSO,Au,SnO2-c,N2,Spin-coating,0,100,17.6,1.071,22.38,0.734
Pb,Cs; FA; MA,Br; I,1,0.06,0,Spiro-MeOTAD,,DMF; DMSO,Au,TiO2-c | TiO2-mp,Unknown,Spin-coating,0,100,18.9,1.14,21.25,0.78
Pb,Cs,Br; I,0,0.08,0,none,2.07,DMSO,Carbon,SnO2-np,N2,Spin-coating,0,,4.14,1.06,7.58,0.52
Pb,Cs,I,0,0.1,0,PTAA,,DMF; DMSO,Au,TiO2-c,Air,Spin-coating,0,150,13.72,1.08,17.77,0.709
Pb,MA,I,0,0.1,0,P3HT,1.59,DMF >> IPA,MoO3 | Ag,TiO2-c | PCBM-60,Unknown,Spin-coating >> Spin-coating,0,,12.74,0.92,25.23,0.549
Pb,MA,I,0,0.04,0,PEDOT:PSS,1.6,DMF,Al,PCBM-60 | TIPD,Unknown,Spin-coating,0,100,14.8,0.92,22.5,0.71
Pb,FA; MA,I,0,,0,Spiro-OMeTAD,1.55,DMF; DMSO >> 2-propanol,Au,SnO2-c,N2 >> N2,Spin-coating >> Spin-coating,0,150,24.3,,,
Pb,MA,I,1,0.06,0,P3CT,,DMF; DMSO,Ag,B2F | C60 | BCP,N2,Spin-coating,0,,16.34,1.051,20.22,0.769
Pb,MA,I,1,0.1,0,NiO-c,1.586,DMF; DMSO,Ag,PCBM-60,Air,Spin-coating,0,100,16.62,1.03,22.26,0.713
Pb,MA,I,1,0.12,0,NiO-c,1.6,DMSO; GBL,Ag,C60,Unknown,Spin-coating,0,100,,,,
Pb,MA,I,1,0.1,0,Spiro-MeOTAD,1.6,DMF; DMSO,Ag,C60,Unknown,Spin-coating,0,100,7.8,0.929,21.58,0.392
Pb,Cs,Br; I,0,0.09,0,Spiro-MeOTAD,,DMSO,Au,TiO2-c,Unknown,Spin-coating,0,250,8.42,1.13,10.87,0.68
Pb,Cs,Br,0,,0,Unknown,2.3,Unknown,Carbon,SnO2-TiOxCl4-2x,Unknown,Unknown,0,,9.18,,,
Sn,MA,Br; I,0,0.1,0,PTAA,2.13,DMF >> none,Au,TiO2-c | TiO2-mp,N2 >> MAI; N2,Spin-coating >> Gas reaction,0,,0.51,0.487,2.24,0.464
Pb,Cs; FA; MA,Br; I,1,0.0314,0,Spiro-MeOTAD,,DMF; DMSO,Au,SnO2-c,N2,Spin-coating,0,100,3.09,0.568,12.81,0.42
Pb,MA,I,1,,0,MeO-4PACz,1.6,DMF; DMSO,Ag,C60,N2,Spin-coating,0,100,16.74,,,
Pb,MA,Br; I,0,0.09,0,PEDOT:PSS,,DMF,Ag,PCBM-60 | BCP,N2,Spin-coating,0,80,17.6,0.97,22.5,0.8
Pb,MA,I,0,0.1,0,Spiro-MeOTAD,1.6,DMF >> none,Au,TiO2-c | TiO2-mp,N2 >> Air; MAI,Spin-coating >> Gas reaction,0,,10.7,1.023,17.6,0.59
Pb,MA,I,1,0.1,0,PEDOT:PSS,1.6,DMF; DMSO,Ag,PCBM-60 | BCP,Unknown,Spin-coating,0,100,13.82,0.92,18.96,0.79
Pb,MA,I,0,0.1,0,none,1.6,DMF,Carbon,TiO2-c | TiO2-mp | ZrO2-mp,Unknown,Spin-coating,0,100,7.11,0.86,19.94,0.416
Pb,MA,I,0,0.2,0,MoO3 | TPTPA,1.7,none,Al,C60 | BCP,Vacuum,Co-evaporation,0,85,11.1,0.93,16.1,0.74
Pb,MA,I,0,0.1,0,Spiro-MeOTAD,1.6,DMF; DMSO >> IPA,Ag,TiO2-c | TiO2-mp,N2 >> N2,Spin-coating >> Spin-coating,0,,8.51,0.96,14.35,0.614
Pb; Sn,FA; MA,I,1,0.06,0,PEDOT:PSS,,DMF; DMSO,Ag,C60 | BCP,N2,Spin-coating,0,100,16.34,0.75,28.54,0.76
Pb,MA,I,0,0.1,0,TPTPA | TPTPA; MoO3,1.6,none >> none,MoO3 | Ag,Ca | C60,Vacuum >> Vacuum,Evaporation >> Evaporation,0,,14.6,1.07,22.19,0.615
Pb,Cs; MA,Br; I,1,0.14,0,NiO-c,1.82,DMSO; GBL,Ag,C60 | bis-C60,N2,Spin-coating,0,100,12.8,1.2,15.1,0.69
Pb,MA,I,0,0.04,0,PEDOT:PSS,1.6,DMF,Au,PCBM-60; PMMA,N2,Spin-coating,0,90,12.3,1,17.4,0.709
Pb,MA,I,1,0.052,0,Spiro-MeOTAD,1.6,DMF; DMSO,Ag,TiO2-c,Unknown,Spin-coating,0,100,17.93,1.03,23.14,0.749
Pb,MA,I,0,0.09,0,PEDOT:PSS,1.6,none >> IPA,Ag,PCBM-60 | BCP,Vacuum >> N2,Evaporation >> CBD,0,,3.29,0.82,8.52,0.471
Pb,Cs; FA; MA,Br; I,1,,0,PTAA,1.75,DMF; DMSO >> IPA,Ag,ICBA | C60,N2 >> N2,Spin-coating >> Spin-coating,0,,18.3,1.26,18.12,0.8
Pb,FA; MA,Br; I,1,0.075,0,Spiro-MeOTAD,,DMSO; GBL,Ag,PCBM-60,N2,Spin-coating,0,100,11,1.05,21.83,0.479
Pb,MA,I,1,0.1,0,NiO,1.6,DMF,Ag,PCBM-60,Unknown,Spin-coating,0,100,10.5,0.96,17.9,0.62
Pb,MA,I,0,0.1,0,TPTPA | MoO3,1.6,none >> none,Ag,Ca | C60,Vacuum >> Vacuum,Evaporation >> Evaporation,0,,12.6,1.02,22.6,0.545
Pb,MA,I,1,0.09,0,NiMgLiO,1.6,DMSO; GBL,Ag,PCBM-60 | BCP,Unknown,Spin-coating,0,100,14.6,1.073,21.08,0.646
Pb,MA,I,0,0.1,0,Spiro-MeOTAD,1.6,DMF; DMSO,Au,TiO2-c | TiO2-mp,Air >> MAI,Spin-coating >> Gas reaction,0,,5.79,0.78,17.25,0.43
Pb,MA,I,0,0.09,1,Spiro-MeOTAD,1.6,DMF >> IPA,Au,TiO2-c,Air >> Air,Spin-coating >> Spin-coating,0,,15.55,1.066,21.113,0.698
Pb,MA,I,0,0.1,0,none,1.6,DMF >> IPA,Carbon,TiO2-c,Air >> Air,Spin-coating >> Spin-coating,0,,4.92,0.75,16.26,0.4
Pb,Cs; FA; MA,Br; I,1,0.16,0,PTAA,,DMF; DMSO,Cu,C60 | BCP,N2,Spin-coating,0,100,18.9,1.125,21.5,0.793
Pb,MA,I,0,0.1,0,Spiro-MeOTAD,1.6,DMF >> none,Au,TiO2-c | TiO2-mp,N2 >> MAI,Spin-coating >> Gas reaction,1,,10,0.92,17.2,0.635
Pb,MA,I,0,0.12,0,Spiro-MeOTAD,1.6,DMF >> none,Ag,TiO2-c | CdS,Unknown,Spin-coating >> Gas reaction,0,,10.84,1.05,20.62,0.497
Pb,MA,I,0,0.12,0,Spiro-MeOTAD,1.6,DMF >> IPA,Au,TiO2-c | TiO2-mp,Unknown,Spin-coating >> CBD,0,,12.4,1.01,17.2,0.72
Pb,MA,I,1,0.096,0,PEDOT:PSS,1.6,DMF; DMSO,Ag,PCBM-60,Unknown,Spin-coating,0,100,12.1,0.9,19.7,0.68
Pb,Cs,Br,0,0.12,0,Spiro-MeOTAD,,DMF >> Methanol,Au,TiO2-np,Air >> Air,Spin-coating >> CBD,0,,8.03,1.375,7.76,0.793
Pb,MA,I,0,0.1,0,PTAA,1.6,DMF; DMSO >> IPA,Al,PCBM-60,N2 >> N2,Spin-coating >> Spin-coating,0,,17.5,1.04,21.68,0.75
Pb,FA; MA,Br; I,1,0.16,0,Spiro-MeOTAD,,DMF; DMSO,Au,TiO2-c | TiO2-mp,N2,Spin-coating,0,100,19.5,1.12,23.4,0.74
Pb,FA,I,0,,0,Spiro-OMeTAD,1.48,Unknown,Ag,SnO2-c,Ambient air,Spin-coating,0,,22.39,1.11,25.21,0.7942
Pb,MA,I,0,0.1,0,Spiro-MeOTAD,1.6,DMF >> IPA,Ag,TiO2-c | SrTiO3,Air >> Air,Spin-coating >> CBD,0,,6.85,0.92,12.42,0.6
Pb,MA,I,0,0.096,0,PTAA,1.6,DMF; HI,Au,TiO2-c,Unknown,Spin-coating,0,100,17.17,1.09,20.57,0.766
Pb,FA; MA,Br; I,1,0.16,0,Spiro-MeOTAD,,DMF; DMSO,Au,SnO2-np,Unknown,Spin-coating,0,120,17.46,1.096,21.57,0.739
Pb,MA,I,0,0.1,0,Spiro-MeOTAD,1.6,DMF >> IPA,Au,TiO2-c | TiO2-mp,Unknown,Spin-coating >> CBD,0,,15.34,1.03,20.93,0.71
Pb,MA,I,0,0.1,0,Spiro-MeOTAD,1.6,DMF; DMSO,Au,TiO2-c | TiO2-mp,Air,Slot-die coating,0,100,2.3,0.81,4.1,0.69
Pb,Cs; FA,Br,0,,0,PEDOT:PSS,2.3,DMSO; 1-Butanol >> 2-propanol,Carbon,SnO2-c,Ambient air >> Ambient air,Slot-die coating >> Slot-die coating,0,120,5.3,,,
Pb,MA,I,1,0.1,0,Spiro-MeOTAD,1.6,DMSO,Au,TiO2-c | TiO2-mp | ZIF-8-40,Ar,Spin-coating,0,90,14.2,1,20.58,0.69
Pb,MA,I,1,,0,NiO-c,1.63,DMSO; GBL,AgAl,PCBM-60,N2,Spin-coating,0,100,16.54,1.052,22.98,0.683
Pb,MA,Br; I,1,0.1,0,NiO-c,1.8,DMF >> IPA,Ag,PCBM-60 | BCP,N2 >> N2,Spin-coating >> Spin-coating,0,,,,,
Pb,Cs; FA; MA,Br; I,0,,0,Unknown,1.63,Unknown,Unknown,Unknown,Unknown,Unknown,0,,12.7,,,
Pb,MA,I,0,0.16,0,NiO-c | NiO-mp,1.5,GBL,Al,PCBM-60,Unknown,Spin-coating,0,120,0.02,0.195,0.5,0.21
Pb,Cs; FA; MA,Br; I,1,0.16,0,Spiro-MeOTAD,,DMF; DMSO,Au,TiO2-c,Unknown,Spin-coating,0,100,16.88,1.07,23.34,0.742
Pb,Cs; FA; MA,Br; I,0,0.09,0,Spiro-MeOTAD,1.56,DMF; DMSO >> IPA,Ag,SnO2-np,N2 >> Air,Spin-coating >> Spin-coating,0,,16.74,1.04,22.6,0.714
Pb,Cs,Br; I,1,0.1,0,PTAA,,DMF; DMSO,Au,TiO2-c | TiO2-mp,Air,Spin-coating,0,,9.1,1.282,11,0.65
Pb,MA,I,0,0.318,0,Spiro-MeOTAD,1.6,DMF >> IPA,Au,TiO2-c | TiO2-np,Unknown,Spin-coating >> Spin-coating,0,,17.3,1.06,21.3,0.76
Pb,MA,I,1,0.11,0,PEDOT:PSS,1.6,DMSO; GBL,Ag,PCBM-60 | Rhodamine 101 | LiF,N2,Spin-coating,0,,13.2,0.95,19,0.734
Pb,MA,I,0,0.12,0,Spiro-MeOTAD,1.6,DMF,Au,TiO2-c | TiO2-mp,N2,Spin-coating,0,,9.8,0.806,17.1,0.71
Pb,MA,I,0,1.1,0,PEDOT:PSS,1.6,DMF,Al,PCBM-60 | AZO,N2,Doctor blading,0,100,8.82,0.85,15.9,0.66
Pb,MA,I,0,0.1,0,Spiro-MeOTAD,1.6,DMF; DMSO >> IPA,Ag,TiO2-c | TiO2-mp,Unknown,Spin-coating >> Spin-coating,0,,13.8,1.01,18.8,0.722
Pb,MA,I,0,0.2,0,Spiro-MeOTAD,1.6,DMF,Au,TiO2-c | TiO2-mp,N2,Spin-coating,0,,1.3,0.9,2.9,0.48
Pb,BA; MA,I,0,0.1,0,PEDOT:PSS,1.6,DMF,Ag,PCBM-60 | PEIE,Air,Dropcasting,0,,14.8,1.14,18.8,0.69
Pb,MA,I,1,0.1,0,Spiro-MeOTAD,1.6,DMF; DMSO,Au,TiO2-c | Dimethylbiguanide,N2,Spin-coating,0,100,18.79,1.08,23.61,0.736
Pb,MA,I,0,0.1,0,Spiro-MeOTAD,1.6,DMF >> IPA,Au,TiO2-c | TiO2-mp,Unknown,Spin-coating >> Spin-coating,0,,15.6,1.02,25.4,0.602
Pb,MA,I,0,0.08,0,none,1.6,GBL,Carbon,TiO2-c | TiO2-mp | ZrO2-mp,Unknown,Drop-infiltration,0,50,0.08,0.717,0.154,0.737
Pb,MA,I,0,0.2,0,none,1.6,Unknown,Carbon,TiO2-c | TiO2-mp,Air,Spin-coating,0,100,4.86,0.765,13.52,0.47
Pb,MA,I,0,0.16,0,Spiro-MeOTAD,1.6,DMF; DMSO,Au,TiO2-c,N2,Spin-coating,0,100,16.06,1.01,21.8,0.73
Pb,MA,I,0,0.1,0,Spiro-MeOTAD,1.6,DMF,Au,TiO2-c | TiO2-nw,Ar,Spin-coating,0,110,10.9,0.82,20.5,0.65
Pb,MA,I,1,0.07,0,Spiro-MeOTAD,1.62,DMF,Ag,TiO2-c | TiO2-mp,Air,Spin-coating,0,100,13.43,0.997,23.35,0.575
Pb,Cs; Li,Br,0,0.09,0,none,2.25,DMF >> Methanol,Carbon,TiO2-c | TiO2-mp,Air >> Air,Spin-coating >> Spin-coating,0,,6.77,1.368,6.5,0.761
Pb,MA,I,1,0.1,0,Spiro-MeOTAD,1.6,DMF; DMSO,Au,TiO2-c | TiO2-mp,Unknown,Spin-coating,0,100,16.48,1,22.56,0.725
Pb,FA; MA,Br; I,1,0.09,0,Spiro-MeOTAD,,DMF; DMSO,Au,TiO2-c | TiO2-mp,Dry air,Spin-coating,0,105,14.05,1.02,20.43,0.67
Pb,5-AVA; MA,I,0,,0,Unknown,1.6,GBL,Carbon w/ 10 wt% waste toner carbon,TiO2-c,Air,Drop-casting,0,60,11.78,0.88,24.64,0.5456
Pb,FA; MA,Br; I,1,0.07,0,PTAA,,DMF; DMSO >> IPA,Cu,PCBM-60 | C60 | BCP,N2 >> N2,Spin-coating >> Spin-coating,0,,20.61,1.2,22.31,0.77
Pb,Cs; FA,Br; I,0,,0,PTAA,1.77,Unknown,ITO | Ag,PCBM-60 | BCP,Unknown,Unknown,0,,17.33,1.256,17.94,0.7688
Pb,Cs,I,0,0.1,0,Spiro-MeOTAD,,DMF; DMSO,MoO3 | Ag,SnO2-np | ZnO-np,N2,Spin-coating,0,350,15.12,1.06,18.75,0.759
Pb,FA; MA,Br; I,0,1,0,PCPD2FBT:BCF,1.47,DMF; DMSO >> IPA,PEDOT:PSS | ITO | SLG,TiO2-c,Unknown,Spin-coating >> Spin-coating,0,,17,1.08,20.5,0.768
Pb; Sn,Cs; FA,I,1,0.0919,0,PTAA | PFN,1.51,DMF; DMSO,Ag,PCBM-60 | BCP,N2,Spin-coating,0,120,14.4,0.96,20.4,0.704
Pb,FA; MA,Br; I,1,,0,Spiro-OMeTAD,1.55,Unknown,Au,SnO2-c,N2,Spin-coating,0,100,20.45,,,
Pb,MA,I,0,,0,NiOx,1.55,DMF; DMSO,Ag,PCBM:DTPTCY,Ambient air,Spin-coating,0,,15.9,1.07,19,0.784
Pb,MA,I,1,0.04,0,FT55,1.6,DMSO,Au,TiO2-c | TiO2-mp,N2,Spin-coating,0,100,7.65,0.818,20.2,0.462
Pb,Cs; FA; MA,Br; I,1,0.2,0,Spiro-MeOTAD,,DMF; DMSO,Au,TiO2-c | TiO2-mp,Unknown,Spin-coating,0,100,21.7,0.775,25.8,0.63
Pb,MA,I,1,0.1,0,PEDOT:PSS,1.6,DMF,Ag,PCBM-60 | ZnO-np,N2,Spin-coating,0,110,12.2,0.94,18.79,0.736
Pb,FA; MA,Br; I,0,1,0,PTAA,,DMF; DMSO >> IPA,Au,TiO2-c | TiO2-mp,Unknown,Spin-coating >> Spin-coating,0,,19.7,1.1,24.7,0.723
Pb,MA,I,0,0.0314,0,DR3TBDTT,1.5,DMF >> IPA,Au,TiO2-c,Unknown,Spin-coating >> CBD,0,,4.8,0.92,12.5,0.4
Pb,MA,I,0,0.16,0,"cyclopenta[2,1-b; 3,4-bÃ¢â‚¬Â²]dithiophene",1.6,DMSO; GBL,MoO3 | ITO,TiO2-c | TiO2-mp,N2,Spin-coating,0,80,14.72,1.02,21.23,0.683
Pb,FA,Br; I,0,0.16,0,PEDOT:PSS,,DMF; DMSO >> IPA,Al,PCBM-60,Air >> Air,Spin-coating >> Spin-coating,0,,11.9,0.98,20.24,0.597
Pb,FA,I,0,,0,Spiro-OMeTAD,1.48,Unknown,MoO3 | Ag,SnO2-c,Unknown,Unknown,0,,21.55,1.12,24.95,0.7707
Pb,MA,I,0,0.09,0,Spiro-MeOTAD,1.6,DMF,Ag,WOx,N2,Spin-coating,0,100,12.35,0.9,20.11,0.68
Pb,MA,I,0,0.065,0,Spiro-MeOTAD,1.6,DMF >> IPA,Ag,TiO2-c,N2 >> N2,Spin-coating >> Spin-coating,0,,,,,
Pb,MA,Br,0,0.16,0,Spiro-MeOTAD,,DMF,Au,TiO2-c,Air,Spin-coating,0,155,3.3,1.3,4.7,0.53
Pb,Cs; FA,Br; I,1,0.125,0,Spiro-MeOTAD,,DMF; DMSO,Au,TiO2-c | TiO2-mp,Unknown,Spin-coating,0,140,19.59,1.115,22.486,0.781
Pb,MA,I,1,0.1,0,PEDOT:PSS,1.6,DMSO; GBL,Ag,PCBM-60 | BCP,N2,Spin-coating,0,100,0,0.037,0,0.274
Pb,Cs; FA,Br; I,0,,0,NiOx,1.68,Unknown >> EtOH; DMF,Ag,C60 | SnO2-c,Vacuum >> Air,Co-evaporation >> Spin-coating,0,150,19.51,,20.64,
Pb,Cs; FA; MA,Br; I,1,0.1,0,CuPc,,DMF; DMSO,Carbon,TiO2-c,N2,Spin-coating,0,100,13.08,0.998,20.89,0.65
Pb,Cs; FA; MA,Br; I,1,0.16,0,Spiro-MeOTAD,,DMF; DMSO,Au,TiO2-c,Unknown,Spin-coating,0,100,12.95,1.04,17.82,0.7
Pb,MA,I,0,0.1,0,PEDOT:PSS,1.6,DMF >> IPA,Ca | Al,PCBM-60,Air >> Air,Spin-coating >> Spin-coating,0,,2.34,0.51,8.37,0.53
Pb,MA,I,1,0.14,0,NiO-c,1.6,DMSO; GBL,Ag,PCBM-60,Ar,Spin-coating,0,100,9.26,1.03,16.18,0.56
Pb,FA; MA,I,0,,0,Spiro-MeOTAD,,DMF; DMSO | IPA >> IPA,Ag,SnO2-np,N2 | N2 | N2,Spin-coating | Spin-coating >> IPA washing | Spin-coating >> IPA washing,0,60,19.3,1.155,22.281,0.75
Pb,MA,I,0,0.04,0,PTAA,,Unknown,Ag,PCBM-60 | BCP,N2,Spin-coating,0,80,13.7,0.96,19.34,0.718
Pb,Cs; FA; MA,Br; I,1,0.09,0,asy-PBTBDT,,DMF; DMSO,Au,TiO2-c | TiO2-mp,N2,Spin-coating,0,100,16.3,1.07,22,0.7
Pb,MA,I,0,0.1,0,Spiro-MeOTAD,1.6,DMF >> none,Ag,TiO2-c,Methylamin; N2 >> Methylamin; N2,Spin-coating >> Gas reaction,0,,14,1.16,17.07,0.73
Pb,FA; MA,I,0,,0,Spiro-OMeTAD,1.55,DMF; DMSO >> 2-propanol,Au,SnO2-c,Ar >> Ar,Spin-coating >> Spin-coating,0,,7.98,0.99,16.2,0.4949
Pb,Cs; FA; MA,Br; I,1,0.1,0,Spiro-MeOTAD,,DMF; DMSO,Au,TiO2-c | TiO2-mp,Unknown,Spin-coating,0,120,19.62,1.04,25.16,0.76
Pb,MA,I,0,0.09,0,Spiro-MeOTAD,1.6,DMF >> IPA,Carbon,TiO2-c | TiO2-mp,N2 >> N2,Spin-coating >> CBD,0,,8.73,0.906,18.98,0.51
Pb,MA,I,0,,0,none,1.63,DMF >> IPA,Carbon,TiO2-c | TiO2-mp,Air >> Air,Spin-coating >> CBD,0,,9.72,0.856,19.83,0.573
Pb,Cs; FA; MA,Br; I,1,0.049,0,Spiro-MeOTAD,,DMF; DMSO,Au,TiO2-c,N2,Spin-coating,0,100,19.7,1.16,21.9,0.78
Pb,Cs; FA; MA,Br; I,1,0.1,0,NiO-c,,DMF; DMSO; GBL,Au,C60 | BCP,Air,Inkjet printing,0,100,15,1.07,20.4,0.68
Pb,Cs; FA; MA,Br; I,1,0.075,0,PTAA,1.71,DMF; DMSO,Cu,ICBA-tran3 | C60 | BCP,Unknown,Spin-coating,0,,,,,
Unknown,Unknown,Unknown,0,,0,Unknown,,ethanol,CuS,4% La-TiO2,Ambient air,Drop-infiltration,0,,3.28,1.131,6.496,0.4464
Pb,MA,I,1,0.6,0,Spiro-MeOTAD,1.6,GBL; NMP,Ag,TiO2-c,Unknown,Spin-coating,0,150,16.1,1.09,21.6,0.686
Pb,MA,I,1,0.09,0,Spiro-MeOTAD,1.6,DMF; DMSO,Au,TiO2-c | TiO2-mp,Air,Spin-coating,0,100,17.04,1.05,21.74,0.748
Pb,Cs,Br,0,0.071,0,CuPc,,DMF >> Methanol,Carbon,TiO2-c,Unknown,Spin-coating >> Spin-coating,0,,6.02,1.246,6.81,0.71
Pb,Cs; FA; MA,Br; I,1,0.126,0,Spiro-MeOTAD,1.63,DMF; DMSO,Au,TiO2-c | TiO2-mp,N2,Spin-coating,0,100,17.1,1.04,22,0.74
Pb,FA; MA,I,1,0.045,0,Spiro-MeOTAD,1.57,DMF; DMSO,Ag,SnO2-np,N2,Spin-coating,0,,18.79,1.06,23.32,0.758
Pb,MA,I,0,0.04,0,NiO-mp,1.6,DMF >> Unknown,Carbon,MgO | TiO2-mp,Ambient >> Ambient,Unknown,0,,0.03,0.071,1.74,0.26
Pb,MA,I,0,0.0464,0,Graphene oxide,1.6,DMF,Ag,PCBM-60 | BCP,N2,Spin-coating,0,100,3.58,0.89,10.7,0.376
Pb,FA,I,0,0.12,0,Spiro-MeOTAD,1.5,DMF,Ag,TiO2-c,N2,Spin-coating,0,175,12.5,1.02,20.9,0.592
Pb,MA,I,0,0.1,0,PEDOT:PSS,1.55,DMF >> IPA,Al,PCBM-60,N2 >> Air,Spin-coating >> Spin-coating,0,,14.1,0.94,20.5,0.73
Pb,MA,I,1,0.09,0,Spiro-MeOTAD,1.6,DMF,Ag,ZnO-c | ZnO-nw,Unknown,Spin-coating,0,70,10.79,1.07,18.04,0.559
Pb,MA,I,1,0.09,0,Spiro-MeOTAD,1.6,Unknown,Au,TiO2-c,N2 >> Air,Spin-coating,0,,16.02,1.06,20.44,0.74
Pb,BA; MA,I,0,0.1,0,PEDOT:PSS,1.6,DMF,Ag,PCBM-60 | PEIE,Air,Slot-die coating,0,,12.5,1.06,16.6,0.709
Pb,MA,I,1,0.1,0,PTAA,1.6,DMF; DMSO,Ag,SnO2-np,N2,Spin-coating,0,65,,,,
Pb,Cs; FA; MA,Br; I,1,0.14,0,Spiro-MeOTAD,,DMF; DMSO,Ag,TiO2-c | TiO2-mp,Unknown,Spin-coating,0,150,18.8,1.152,21.88,0.746
Pb,MA,I,0,0.1,0,none,1.6,DMF >> IPA,Carbon,TiO2-c | TiO2-mp,Air >> Air,Spin-coating >> CBD,0,,12.78,0.999,19.13,0.629
Pb,MA,I,0,0.1,0,Spiro-MeOTAD,1.6,DMF >> none,Au,TiO2-c | TiO2-mp,Air >> Air; MACl,Spin-coating >> Gas reaction,0,,9.61,0.92,15.42,0.68
Pb,MA,I,0,0.1,0,Spiro-MeOTAD,1.6,DMF,Ag,TiO2-c | TiO2-mp | Al2O3-mp,Unknown,Spin-coating,0,100,10.1,0.92,19.5,0.55
Pb,Cs; FA; Rb,Br; Cl; I,0,,0,Spiro-OMeTAD w/ C8A,1.55,Unknown,Au,TiO2-c,Ambient air,Spin-coating,0,,24.69,,,
Pb,MA,I,1,0.1,0,Spiro-MeOTAD,1.6,DMF,Ag,TiO2-c,N2,Spin-coating,0,100,9.9,0.92,19.69,0.55
Pb,MA,I,0,0.04,0,PEDOT:PSS,1.6,DMF; GBL,Al,PCBM-60,Unknown,Spin-coating,0,,5.85,0.91,15.69,0.41
Pb,Cs; FA; MA,I,0,0.08,0,PTAA,1.51,DMF,Cu,C60 | BCP,N2,Doctor blading,0,100,17,1.06,23.4,0.684
Pb,MA,I,0,0.09,0,Spiro-MeOTAD,1.55,DMF; GBL,Au,TiO2-c | TiO2-mp,Air,Spin-coating,0,100,6.66,,,
Pb,FA; MA,Br; I,1,0.13,0,POZ9,1.51,DMF; DMSO,Au,TiO2-c | TiO2-mp,Unknown,Spin-coating,0,100,15.86,1.05,21.85,0.694
Pb,MA,I,1,0.12,0,none,1.6,DMF,Ag,C60 | Bphen,N2,Spin-coating,0,100,5.79,0.85,15.58,0.44
Pb,FA,I,0,,0,NiOx | Me-4PACz,1.55,Unknown,ITO | Ag,C60 | BCP,Unknown,Unknown,0,,22.04,,,
Pb,MA,I,1,,0,Spiro-MeOTAD,1.6,DMF; DMSO,Ag,TiO2-c,N2,Spin-coating,0,,16.31,1.106,21.07,0.7
Pb,MA,I,1,0.48,0,none,1.6,DMF; DMSO >> IPA,Carbon,TiO2-c | TiO2-mp,Dry air >> Dry air,Spin-coating >> Spin-coating,0,,14.9,1.041,20.05,0.714
Pb,FA; MA,Br; I,0,0.06,0,PTAA,,DMF; DMSO >> IPA,Ag,PCBM-60 | Bphen,Air >> Air,Spin-coating >> Spin-coating,0,,14.62,1,19.63,0.745
Pb,MA,I,1,,0,PTAA,1.55,DMF; DMSO,Ag,PCBM-60,N2,Spin-coating,0,100,17.36,1.09,20.42,0.78
Pb,Cs; FA; MA,Br; I,1,0.1,0,P3HT,1.6,DMF; DMSO,MoOx | Cu,PEIE | C60,N2,Spin-coating,0,100,10.33,0.85,18.69,0.65
Pb,MA,I,1,0.06,0,Spiro-MeOTAD,1.6,DMF; DMSO,Au,TiO2-c | TiO2-mp,Unknown,Spin-coating,0,,16.38,1.07,20.38,0.754
Pb,MA,I,1,0.1,0,PEDOT:PSS,1.6,DMF; DMSO,Al,PCBM-60 | LiF,N2,Spin-coating,0,100,14.4,,,
Pb,Cs,Br; I,0,,0,NiOx,1.91,DMSO,Cu,C60,N2,Spin-coating,0,,6.8,1.05,12.2,0.53
Pb,Cs,I,0,,0,NiOx | VNPB,1.73,DMF; DMSO,Cu,C60 | BCP,N2,Spin-coating,0,190,16.2,1.08,19.3,0.777
Pb,MA,I,0,0.108,0,Spiro-MeOTAD | PEDOT:PSS,1.6,DMF >> IPA,In,TiO2-c,Dry air >> Dry air,Spin-coating >> Spin-coating,0,,5.2,0.97,11.5,0.47
Pb,MA,I,0,0.04,0,none,1.6,DMF,Au,TiO2-c,N2,Air brush spray,0,80,3.28,0.61,17.01,0.316
Pb,Cs,Br; I,0,,0,Unknown,1.9,Unknown,Carbon,SnO2-c,Unknown,Unknown,0,,12.2,,,
Pb,MA,I,0,0.1,0,Spiro-MeOTAD,1.6,DMF,Au,TiO2-c,N2,Spin-coating,0,,13.21,0.944,21.2,0.66
Pb,MA,I,0,0.11,0,Spiro-MeOTAD,1.6,DMF; DMSO >> IPA,Au,TiO2-c | TiO2-mp | Aminocaproic acid; Caproic acid,Air >> Air,Spin-coating >> CBD,0,,18.21,1.06,22.57,0.75
Pb,Cs,Br; I,0,0.09,0,PTAA,1.7,DMF; DMSO,Au,TiO2-c,N2,Spin-coating,0,,16.83,1.135,19.75,0.766
Pb,MA,I,1,0.16,0,PTAA,1.58,DMF; DMSO,Cu,C60 | BCP,N2,Spin-coating,0,100,2.68,0.682,13.632,0.288
Pb,Cs; FA; MA,Br; I,1,0.16,0,CuSCN,,DMF; DMSO,Au,TiO2-c | TiO2-mp,Dry air,Spin-coating,0,100,20.3,1.103,23.4,0.772
Pb,Cs; FA; MA,Br; I,1,1,0,Spiro-MeOTAD,,DMF; DMSO,Au,TiO2-c | TiO2-mp,Unknown,Spin-coating,0,100,19,1.14,23.1,0.74
Pb,MA,I,0,,0,Spiro-OMeTAD,1.6,Unknown,Au,TiO2 w/ PMMA:PCBM,Unknown,Unknown,0,,20.4,1.16,,
Pb,MA,I,0,0.1,0,Spiro-MeOTAD,1.6,DMF >> Ethanol,Au,ZnO-c,N2 >> N2,Spin-coating >> Spin-coating,0,,4.55,0.806,11.5,0.7
Pb,MA,I,1,0.04,0,Spiro-MeOTAD,1.6,DMF,Au,TiO2-c | PCBA,N2,Spin-coating,0,100,13.1,0.99,20.58,0.643
Pb,Cs; FA; MA,Br; I,1,0.16,0,Spiro-MeOTAD,1.57,DMF; DMSO,Au,SnO2-c,N2,Spin-coating,0,120,17.6,1.147,21.92,0.7
Pb,Cs,Br; I,0,,0,P3HT,1.67,Unknown,Ag,TiO2-c,Unknown,Unknown,0,,17.22,1.12,,
Pb,MA,I,1,0.09,0,Spiro-MeOTAD,1.6,DMF; Glycerol >> DMF; DMSO,Au,TiO2-c | TiO2-mp,Unknown,Spin-coating >> Spin-coating,0,,13.4,0.95,21.5,0.653
Pb,Cs; FA,I,0,,0,Spiro-OMeTAD,1.55,Unknown,Au,SnO2-c,N2,Spin-coating,0,,19.2,,,
Pb,Cs; FA; MA,Br; I,0,0.1,0,PEDOT:PSS,,DMF,Ca | Al,PCBM-60,Air,Slot-die coating,0,100,6.01,0.94,13.56,0.472
Pb,Cs; FA; MA,I,0,0.09,0,Spiro-MeOTAD,,DMF; DMSO,Au,TiO2-c,Air,Doctor blading,0,100,16.25,1.03,22.74,0.694
Pb,MA,I,1,0.1,1,PEDOT:PSS,1.62,DMSO; GBL,Al,PCBM-60,N2,Spin-coating,0,100,12.88,1.01,16.13,0.75
Pb,MA,I,0,,0,Spiro-OMeTAD,1.588,Unknown,Ag,TiO2-c,Unknown,Unknown,0,,20.1,1.092,24.04,0.7661
Pb,FA; MA,Br; I,0,,0,Unknown,1.55,DMF/DMSO mixture,Au,TiO2-c | ZTO-ICN,N2,Spin-coating,0,,19.17,1.012,26.32,0.72
Pb,FA; MA,Br; I,1,0.1,0,A102,1.62,DMF; DMSO,Au,TiO2-c | TiO2-mp,Unknown,Spin-coating,0,100,17.03,1.08,20.21,0.78
Pb,Cs,I,1,0.1,0,Spiro-MeOTAD,,DMF; DMSO,Ag,TiO2-c,Unknown,Spin-coating,0,170,0.12,0.9,0.22,0.61
Unknown,Unknown,Unknown,0,,0,Unknown,,Unknown,Unknown,Unknown,Unknown,Unknown,0,,,,,
Pb,MA,I,0,0.04,0,PolyTPD,1.6,DMSO,Al,PCBM-60 | BCP,Unknown,Spin-coating,0,100,14,1.05,18.5,0.724
Pb,MA,I,1,0.102,0,BTPA-5,1.6,DMSO,Au,TiO2-c | TiO2-mp,Unknown,Spin-coating,0,100,11.3,0.959,18.7,0.63
Pb,MA,I,0,0.04,0,Spiro-MeOTAD,1.6,DMF,Au,TiO2-c,N2,Spin-coating,0,100,12.2,0.98,18.4,0.68
Pb,FA; MA,Br; I,1,0.159,0,PTAA,,DMF; DMSO,Au,TiO2-c | TiO2-mp,Unknown,Spin-coating,0,100,15.31,,,
Pb,MA,I,0,0.15,0,Spiro-MeOTAD,1.6,DMF >> IPA,Au,ZnO,Air >> Air,Spin-coating >> Spin-coating,0,,12.48,0.97,18.67,0.689
Pb,MA,I,0,0.069,0,P3HT,1.55,DMF,Au,TiO2-c | TiO2-mp,Air,Spin-coating,0,100,13.73,0.995,23.79,0.58
Pb,MA,I,0,0.1,0,PTAA,1.6,DMF; DMSO >> IPA,Ag,PCBM-60 | BCP,N2 >> N2,Spin-coating >> Spin-coating,0,,20,1.1,21.9,0.83
Pb,MA,I,1,0.15,0,Spiro-MeOTAD,1.6,DMF,Au,TiO2-c,Unknown,Spin-coating,0,100,14.32,0.997,20.57,0.7
Pb,FA; MA,Br; I,1,0.11,0,PTAA,,DMF; DMSO,Ag,C60 | ZnSe,Unknown,Spin-coating,0,100,18.15,1.08,23.38,0.72
Pb,MA,I,1,,0,Spiro-OMeTAD,1.609,DMSO; DMF,Au:Pd,TiO2-c | TiO2-mp,N2,Spin-coating,0,100,15.89,0.98,23.03,0.7
Pb,FA; MA,Br; I,1,0.1,0,Spiro-MeOTAD,,DMF; DMSO,Au,TiO2-c | TiO2-mp,N2,Spin-coating,0,100,18.36,1.09,22.35,0.754
Pb,MA,I,0,0.09,0,PEDOT:PSS,1.55,DMF,Al,PCBM-60,N2,Spin-coating,0,95,8.64,0.85,17.69,0.57
Pb,MA,I,1,0.1,0,Spiro-MeOTAD,1.6,DMSO,Au,TiO2-mp | MgO,Unknown,Spin-coating,0,100,7.5,0.913,17.23,0.48
Pb | Pb,MA | BA,I | I,1,0.1,0,Spiro-MeOTAD,,DMF; DMSO >> IPA,Au,SnO2-np,N2 >> N2,Spin-coating >> Spin-coating,0,,18.3,1.09,22.55,0.745
Pb,MA,I,1,0.09,0,NiO-c,1.6,DMF,Ag,PCBM-60 | BCP,N2,Spin-coating,0,100,15.22,1.022,17.988,0.828
Pb,MA,I,0,0.1,0,PEDOT:PSS,1.6,DMF | IPA,Al,PCBM-60,N2 | N2,Spin-coating | Spin-coating,0,,14.2,0.91,19.5,0.8
Pb,FA; MA,Br; I,1,0.09,0,Spiro-MeOTAD,,DMF; DMSO,Au,TiO2-c,Ar,Spin-coating,0,100,13.6,1.12,19.9,0.61
Pb,MA,I,1,,0,Unknown,1.55,Unknown,Carbon,TiO2-c | TiO2-mp,Ambient air,Spin-coating,0,100,12.78,1.036,19.29,0.6397
Pb,MA,I,1,0.09,0,P3CT-N,1.6,DMF; DMSO,Ag,PCBM-60 | Bphen,N2,Spin-coating,0,,17.7,1.072,21.98,0.754
Pb,Cs; FA,I,0,0.09,0,NiO-c,,DMF; DMSO >> IPA,Ag,PCBM-60 | PFN-Br,Unknown,Spin-coating >> Spin-coating,0,,15.19,1.039,21.08,0.732
Pb,MA,I,0,0.1,0,PEDOT:PSS,1.6,DMF; DMSO,Ag,PCBM-60 | BCP,N2,Spin-coating,0,,7.7,0.9,12.2,0.7
Pb,MA,I,1,0.09,0,PEDOT:PSS,1.6,Unknown,Al,PCBM-60,N2,Spin-coating,0,100,12.77,0.92,22.9,0.705
Pb,MA,I,1,0.09,0,Spiro-MeOTAD,1.6,GBL; DMSO,Au,TiO2-c | PCBSD:GD,N2,Spin-coating,0,100,17.07,1.06,21.36,0.74
Pb,CEA; Cs; FA; MA,Br; I,0,,0,Spiro-OMeTAD,1.56,Unknown,Au,TiO2-c | TiO2-mp,Ambient air,Antisolvent-quenching,0,100,23.57,1.137,25.04,0.826
Pb; Sn,Cs; FA; MA,I,1,0.07,0,NaYF4:Yb:Tm-np | Spiro-MeOTAD,,DMF; DMSO,Au,TiO2-c | NaYF4:Yb:Tm-np,N2,Spin-coating,0,100,18.2,1.06,25.46,0.675
Pb,MA,I,0,0.07,0,Spiro-MeOTAD,1.5,DMF,Au,TiO2-c | TiO2-mp,Unknown,Spin-coating,0,100,8.08,0.713,18.52,0.61
Sn,MA,I,0,0.05,0,Spiro-MeOTAD,,DMF,Ag,TiO2-c | TiO2-mp,N2,Spin-coating,0,,0.16,0.09,3.2,0.15
Pb,MA,I,1,0.16,0,Spiro-MeOTAD,1.6,DMF,Au,TiO2-c | TiO2-mp,N2,Spin-coating,0,100,16.33,1.027,22.31,0.713
Pb,Cs; FA,Br; I,1,0.09,0,Spiro-MeOTAD,1.625,DMF; DMSO,Au,TiO2-c | TiO2-mp,N2,Spin-coating,0,105,16.31,1.1,20.38,0.731
Pb,MA,I,0,0.1,0,Spiro-MeOTAD,1.6,DMF; DMSO >> IPA,Au,TiO2-c | TiO2-mp,Unknown,Spin-coating >> Spin-coating,0,,11.2,1,18.1,0.62
Pb,Cs; FA; MA,Br; I,1,0.1,0,P1-2,,DMF; DMSO,Ag,PCBM-60 | BCP,N2,Spin-coating,0,100,15.8,1.02,21.4,0.74
Pb,MA,I,1,0.1,0,PTAA,1.6,DMSO,Au,TiO2-c | TiO2-mp,N2,Spin-coating,0,120,16.8,1.04,21.8,0.74
Pb,Cs,Br,0,0.09,0,P1Z1,,DMF >> Methanol,Carbon,TiO2-c | TiO2-mp,Air >> Air,Spin-coating >> Spin-coating,0,,10.03,1.578,7.652,0.831
Pb,MA,I,1,0.1,0,none,1.6,DMF; DMSO,Carbon,TiO2-c | TiO2-mp | ZrO2-mp,Unknown,Spin-coating,0,100,13.2,0.99,21.16,0.63
Pb,MA,I,0,0.078,0,Spiro-MeOTAD,1.6,DMF >> IPA,Ag,WO3,Unknown,Spin-coating >> Spin-coating,0,,15.09,1.02,22.83,0.646
Pb,MA,I,0,0.1,0,none,1.6,DMF,Carbon,TiO2-c | TiO2-nw,Ar,Spin-coating,0,90,7.87,0.875,19.24,0.468
Pb,MA,I,1,0.15,0,NiO-c,1.6,Unknown,Al,PCBM-60 | LiF,N2,Spin-coating,0,100,14.2,1.04,18.1,0.755
Pb,MA,I,1,0.09,0,Spiro-MeOTAD,1.6,DMF; DMSO,Au,TiO2-c,Unknown,Spin-coating,0,100,14.9,1.01,19.5,0.756
Pb,Cs; FA; MA,Br; I,1,0.16,0,Spiro-MeOTAD,1.63,DMF; DMSO,Au,TiO2-c | TiO2-mp,N2,Spin-coating,0,100,14.6,1.088,19.4,0.69
Pb,HA; MA,I,0,0.1,0,Spiro-MeOTAD,1.96,DMF; DMSO,Au,TiO2-c | TiO2-mp,Unknown,Spin-coating,0,100,5.75,0.69,14.013,0.594
Pb,MA,Br; I,0,0.1,0,Spiro-MeOTAD,,DMF >> IPA,Ag,TiO2-c | TiO2-mp,Unknown,Spin-coating >> CBD,0,,16.84,1.087,20.6,0.752
Pb,MA,I,1,0.04,0,Spiro-MeOTAD,1.6,DMF,Au,TiO2-c | PCBA,N2,Spin-coating,0,100,12.6,0.99,19.22,0.66
Pb,MA,I,0,0.07,0,Spiro-MeOTAD,1.6,Unknown,Ag,TiO2-c | Au@TiO2-np; TiO2-mp,Unknown,Spin-coating,0,100,17.33,1.09,21.36,0.744
Pb,MA,I,1,0.1,0,Spiro-MeOTAD,1.6,DMF; DMSO,Au,TiO2-c,Unknown,Spin-coating,0,,2.68,1.03,4,0.65
Pb,MA,Br,0,0.0708,0,P3HT,,none >> IPA,Ag,ZnO-np,Vacuum >> Air,Evaporation >> Spin-coating,0,,9.3,0.94,16,0.55
Pb,MA,I,0,0.1,0,Spiro-MeOTAD | CuI,1.6,DMF; DMSO >> IPA,Au,ZnO | MgO | EA | TiO2-mp,Unknown,Spin-coating >> CBD,0,,14.26,1.02,20.61,0.679
Pb,Cs; FA; MA,Br; I,0,1,0,Spiro-MeOTAD | MoO3,,DMF; DMSO,IZO,TiO2-c | TiO2-mp,N2,Spin-coating,0,,16.02,1.12,22.7,0.63
Pb,MA,I,0,0.16,0,PEDOT:PSS,1.6,DMF,Al,PCBM-60,Air,Spin-coating,0,90,4.88,0.95,8.45,0.612
Pb,MA,I,1,,0,Spiro-MeOTAD,1.6,DMF; DMSO,Ag,TiO2-c | PCBM-60,N2,Spin-coating,0,,17.71,1.102,21.53,0.746
Pb,Cs; FA,I,1,,0,PTAA w/ OA-TFSI and TBP,1.55,"N,N-dimethylformamide; dimethyl sulfoxide",Au,TiO2-c | TiO2-mp,Dry air,Spin-coating,0,149.85,21.3,1.05,25.3,0.8
Pb,MA,I,1,0.1,0,Spiro-MeOTAD,1.6,DMF; DMSO,Au,MoO3 | Au | SnO2-c | TiO2-mp,N2,Spin-coating,0,100,8.74,0.96,14.83,0.608
Pb,Cs; FA; MA,Br; I,1,,0,Bz-PhpPACz,1.68,Unknown,Cu,C60 | BCP,Ambient air,Spin-coating,0,100,22.46,1.27,,
Pb,MA,I,0,0.1,0,Spiro-MeOTAD,1.6,DMF >> IPA,MoO3 | Al,In2O3,Air >> Air,Spin-coating >> CBD,0,,2.5,0.44,16.1,0.31
Pb,MA,I,0,0.1,0,Spiro-MeOTAD,1.6,DMF >> IPA,Au,TiO2-c | TiO2-mp,Unknown,Spin-coating >> Spin-coating,0,,9.64,0.91,18.43,0.575
Pb,MA,I,0,0.0725,0,P3HT,1.6,DMF,Ag,TiO2-c | Au-np,N2,Spin-coating,0,,9.3,0.95,15.2,0.64
Pb,MA,I,0,0.1,0,PEDOT:PSS,1.6,Unknown,Al,PCBM-70,Ar,Spin-coating,0,,10.61,1,16.28,0.65
Pb,FA; MA,Br; I,0,0.1,0,Spiro-MeOTAD,,DMF; DMSO >> DMF; IPA,Au,TiO2-c,N2 >> N2,Spin-coating >> Spin-coating,0,,19.23,1.07,23.15,0.77
Pb,MA,I,0,0.0464,0,PEDOT:PSS,1.6,DMF,Ag,PCBM-60,Air,Spin-coating,0,100,7.31,0.78,12.73,0.732
Pb,Cs; FA,Br; I,1,0.1,0,Spiro-MeOTAD,1.75,DMF; DMSO; Formarmid,Au,TiO2-c,Unknown,Spin-coating,0,100,17.8,1.23,18.34,0.79
Pb,Cs; Rb,Br,0,0.09,0,none,2.25,DMF >> Methanol,Carbon,TiO2-c | TiO2-mp,Air >> Air,Spin-coating >> Spin-coating,0,,8.58,1.486,7.28,0.793
Pb,MA,I,1,0.09,0,Spiro-MeOTAD,1.6,DMSO,Au,TiO2-c,Unknown,Spin-coating,0,120,17.46,1.02,24.11,0.71
Pb,Cs; FA; MA,I,0,,0,NiOx,1.59,Unknown,Au,PCBM:C60,Ambient air,Spin-coating,0,100,21.74,1.12,25.01,0.7761
Pb,MA,I,0,0.06,0,Spiro-MeOTAD,1.6,DMF,Ag,TiO2-c,Unknown,Spin-coating,0,,6.97,0.84,12.02,0.69
Pb,MA,I,0,,0,NiOx,1.55,DMF; DMSO; NMP,Ag,SnO2-c,Ambient air,Doctor blading,0,,14.2,0.95,23.8,0.63
Unknown,Unknown,Unknown,0,,0,Unknown,,Unknown,Unknown,Unknown,Unknown,Unknown,0,,,,,
Pb,Cs; FA; MA,Br; I,1,,0,Ni/NiOx,1.6,DMF; DMSO,Unknown,TiO2-c | TiO2-mp,N2,Spin-coating,0,120,12.3,1.06,21.3,0.553
Pb,FA; MA,Br; I,1,0.1,0,Poly(3-bromothiophene),1.53,DMF,Ag,C60 | BCP,N2,Spin-coating,0,120,13.5,0.94,19.9,0.67
Pb,FA; MA,Br; I,1,0.09,0,Spiro-MeOTAD,,DMF; DMSO,Au,SnO2-c,N2,Spin-coating,0,150,17.57,1.08,22.36,0.727
Pb,Cs; FA; MA,Br; I,1,0.25,0,Spiro-MeOTAD,,DMF; DMSO,Au,TiO2-c | TiO2-mp,N2,Spin-coating,0,100,17.9,0.99,24.4,0.738
Pb,MA,I,0,0.09,0,Spiro-MeOTAD,1.55,DMF; GBL,Au,TiO2-c | TiO2-mp,Air,Spin-coating,0,100,9.1,,,
Pb,MA,I,1,0.16,0,Spiro-MeOTAD,1.6,DMSO,Au,TiO2-c | TiO2-mp,Unknown,Spin-coating,0,100,17,1.051,21.4,0.74
Pb,MA,I,0,0.1,0,P3HT,1.6,DMSO,Ag,TiO2-c,N2,Spin-coating,0,100,10.4,0.921,20.8,0.542
Pb; Sn,FA; MA,I,0,,0,PEDOT:PSS,1.25,Unknown,FTO | Cu,PCBM-60 | C60,Unknown,Unknown,0,,22.86,0.867,32.86,0.8024
Pb,FA,I,0,1,0,Spiro-MeOTAD,1.49,none >> none,Au,TiO2-c,Vacuum >> FAI; Vacuum,Evaporation >> Gas reaction,0,,7.7,0.97,18.4,0.43
Pb,FA,I,0,,0,Spiro-OMeTAD,1.53,DMSO; DMF >> IPA,Au,SnO2-c,Ambient air >> Ambient air,Spin-coating >> Spin-coating,0,,25.19,1.18,26.6,0.802
Pb,Cs; FA; MA,Br; I,0,0.1,0,PTAA,1.6,DMF,Cu,C60 | BCP,N2,Doctor blading,0,100,18,1.1,22.5,0.73
Pb,MA,I,0,0.125,0,Spiro-MeOTAD,1.6,DMF; DMSO >> IPA >> IPA,Au,TiO2-c | TiO2-mp,Air >> Air >> Air,Spin-coating >> Dropcasting >> Spin-coating,0,,14.11,1.036,20.34,0.67
Pb,MA,I,0,0.9,0,PEDOT:PSS,1.6,DMF,Ag,PCBM-60 | C60,N2,Spin-coating,0,40,5.46,0.99,10.73,0.517
Pb,MA,I,0,,0,Unknown,1.55,Unknown,Carbon,TiO2-c | TiO2-mp,Unknown,Unknown,0,,9.55,1.02,15.01,0.62
Pb,FA; MA,Br; I,1,0.1,0,Spiro-MeOTAD,,DMF; DMSO,Au,SnO2-np,N2,Spin-coating,0,100,20.55,1.112,12.48,0.787
Pb,Cs; FA; MA,Br; I,1,0.09,0,NiO-c,1.59,DMF; DMSO,Ag,PCBM-60 | BCP,O2,Spin-coating,0,100,19.1,1.05,23,0.79
Pb,Cs; FA; MA,Br; I,0,0.1,0,Spiro-MeOTAD,,DMF; DMSO >> IPA,Au,ZnO-c | ZnSO,Unknown,Spin-coating >> Spin-coating,0,,16.73,1.078,21.72,0.714
Pb,BA; Cs; MA,I,0,0.041,0,PEDOT:PSS,,DMSO; GBL,Ag,PCBM-60 | BCP,N2,Spin-coating,0,100,10.96,0.96,16.66,0.685
Pb,MA,I,0,0.1,0,Spiro-MeOTAD,1.6,DMF; DMSO >> IPA,Au,TiO2-c | TiO2-mp,Air >> Air,Spin-coating >> Spin-coating,0,110,4.95,0.82,13.54,0.44
Pb,MA,I,1,0.125,0,Spiro-MeOTAD,1.57,DMF; DMSO,Ag,TiO2-c | TiO2-mp,Unknown,Spin-coating,0,,18.3,1.07,23.44,0.729
Pb,MA,I,0,0.0725,0,TS-CuPc,1.56,DMF; GBL,Ag,PCBM-60 | Bphen,N2,Spin-coating,0,95,10.46,0.82,18.8,0.66
Pb,MA,I,1,0.48,0,none,1.6,DMF; DMSO,Carbon | CsAc,TiO2-c | TiO2-mp,Dry air,Spin-coating,0,,12.58,0.977,19.55,0.659
Pb,MA,I,0,0.1,1,Spiro-MeOTAD,1.5,DMSO | 1-pentanol,Ag,TiO2-c | TiO2-mp,N2 | N2,Spin-coating | Spin-coating,0,,11.23,0.95,17.83,0.66
Pb,MA,I,0,,0,Spiro-OMeTAD,1.55,Unknown,Ti wire | Ag | Cu wire,TiO2-c | SnO2-c,Unknown,Unknown,0,,3.81,,,
Pb,(PEA); MA,Br; I,1,0.1,0,NiO-c,,DMF,Ag,bis-C60,Unknown,Spin-coating,0,100,3.3,1.32,5.1,0.57
Pb,MA,I,1,0.1,0,CuO,1.6,DMF,Ag,PCBM-60,Unknown,Spin-coating,0,100,1.3,0.597,5.42,0.401
Pb,MA,I,0,0.02,0,Spiro-MeOTAD,1.6,DMF,Au,TiO2-c,Air,Spin-coating,0,105,3.4,0.82,9.3,0.44
Pb,MA,I,0,,0,PTAA,1.55,2-methoxyethanol,Cu,C60,Ambient air >> Vacuum,Doctor blading >> Vacuum drying,0,,19.16,1.13,21.26,0.8
Pb,MA,I,0,0.04,0,PEDOT:PSS,1.6,DMF,Al,PCBM-60 | BCP | LiF,N2,Spin-coating,0,100,4.42,0.92,7.63,0.63
Pb,Cs,Br; I,0,0.1,0,Spiro-MeOTAD,,DMSO,Au,TiO2-c,N2,Spin-coating,0,,7.19,1.03,10.63,0.656
Pb,MA,I,0,0.16,0,Spiro-MeOTAD,1.6,DMF; GBL,Au,TiO2-c | TiO2-mp,Unknown,Spin-coating,0,100,7.78,0.735,1.42,0.75
Sn,FA,I,0,,0,PEDOT:PSS,1.39,Unknown,Ag,C60,Unknown,Unknown,0,,13.94,0.838,22.41,0.7425
Pb,Cs,I,0,0.1,0,none,1.73,DMF,Carbon,TiO2-c | TiO2-mp,Unknown,Spin-coating,0,70,4.65,0.67,14.31,0.48
Pb,FA,Cl; I,0,0.09,0,Spiro-MeOTAD,,DMF; GBL,Au,TiO2-c | TiO2-mp,Unknown,Spin-coating,0,100,1.17,0.751,3.22,0.477
Pb,Cs; MA,I,1,0.1,0,PTAA,,DMF; DMSO,Ag,C60,Unknown,Spin-coating,0,100,15.37,1.08,19.7,0.72
Pb,Cs; FA; MA,I,0,,0,Spiro-OMeTAD,1.63,Unknown,Au,SnO2-c,Unknown,Unknown,0,,23.06,1.166,23.84,0.83
Bi,MA,I,0,0.09,0,Spiro-MeOTAD,,DMF,Au,TiO2-c | TiO2-mp,Unknown,Spin-coating,0,110,0.18,0.51,0.65,0.52
Pb,MA,I,0,0.1,0,Spiro-MeOTAD,1.5,DMF,Au,TiO2-c,Unknown,Spin-coating,0,100,5.56,0.978,9.01,0.63
Pb,Cs,Br; I,0,0.04,0,PTAA,1.9,DMF; DMSO,MoO3 | Al,SnO2-np,N2,Spin-coating,0,340,2.91,0.5,12.85,0.453
Pb,MA,I,1,0.1,0,Spiro-MeOTAD,1.6,DMF; DMSO,Au,TiO2-c | TiO2-mp,Unknown,Spin-coating,0,100,18.86,1.05,23.18,0.771
Pb,MA,I,0,0.1,0,Spiro-MeOTAD,1.55,DMF >> none,MoO3 | Ag,TiO2-c | TiO2-mp,N2 >> MAI,Spin-coating >> Recrystallization,0,,14.26,0.96,22.2,0.67
Pb,FA; MA,I,1,0.1,0,FH-0,,DMF; DMSO,Au,TiO2-c | TiO2-mp,Unknown,Spin-coating,0,100,13,0.99,19.5,0.77
Pb,Cs; FA,Br; I,1,0.08,0,Spiro-MeOTAD,1.75,DMF; DMSO,Au,SnO2-c | C60,Unknown,Spin-coating,0,,12.56,1.02,17.63,0.697
Pb,MA,I,1,1.2,0,PEDOT:PSS,1.6,DMF; DMSO,Cu,C60 | BCP,Air,Spin-coating,0,,,,,
Pb,MA,I,1,0.066,0,Spiro-MeOTAD,1.6,DMF; DMSO,Au,TiO2-c,Unknown,Spin-coating,0,100,17.37,1.06,23.41,0.7
Pb,MA,I,0,0.4,0,Spiro-MeOTAD,1.51,DMF,Ag,TiO2-c,Unknown,Spin-coating,0,,5.12,0.91,11.98,0.49
Pb,MA,I,0,0.1,0,Spiro-MeOTAD,1.6,Unknown,Au,SnO2-c,Unknown,Spin-coating,0,,16.82,1.1,21.68,0.705
Pb,MA,I,1,0.1,0,Spiro-MeOTAD,1.6,GBL,Au,TiO2-c | TiO2-mp,Air,Spin-coating,0,100,7.73,0.926,7.2,0.69
Pb,MA,I,0,0.08,0,PEDOT:PSS,1.6,DMF,Ag,S-acetylthiocholine chlorde | C60 | BCP,N2,Spin-coating,0,90,,,,
Pb,MA,I,1,0.096,0,PTAA,1.6,DMSO; GBL,Au,TiO2-c | TiO2-mp,Unknown,Spin-coating,0,100,16.2,1.04,21.3,0.73
Pb,Cs,Br; I,1,0.09,0,Spiro-MeOTAD,,DMF; DMSO,Au,TiO2-c,Unknown,Spin-coating,0,,13.75,1.24,14.49,0.76
Pb,Cs,Br,0,0.1,0,Cu2ZnSnS4,2.3,DMF >> Methanol,Ag,TiO2-c | TiO2-mp,N2,Spin-coating >> CBD,0,,4.84,0.94,7.36,0.7
Pb,MA,I,0,0.119,0,Triazine | Spiro-MeOTAD,1.58,DMF >> IPA,Au,TiO2-c | TiO2-mp,Dry air >> Dry air,Spin-coating >> Spin-coating,0,,16,1.022,21.3,0.737
Pb,MA,I,0,0.04,0,PEDOT:PSS,1.6,DMF,Al,PCBM-60,Unknown,Spin-coating,0,100,14.55,1.1,17.59,0.752
Sn,FA,I,0,0.2,0,Spiro-MeOTAD,1.41,DMF,Au,TiO2-c | TiO2-mp,N2,Spin-coating,0,70,1.71,0.234,20.45,0.36
Pb,MA,I,0,0.16,0,none,1.6,DMF >> IPA,Carbon,TiO2-c | TiO2-mp | Al2O3-mp,N2 >> N2,Drop-infiltration >> CBD,0,,11.2,0.896,17.59,0.71
Pb,MA,I,1,0.16,0,PTAA,1.58,DMF; DMSO,Cu,C60 | BCP,N2,Spin-coating,0,100,11.29,0.929,17.553,0.693
Pb; Sn,Cs; FA; MA,Br; I,1,0.0314,0,PEDOT:PSS,1.31,DMSO; GBL,Ag,PCBM-60 | C60 | BCP,N2,Spin-coating,0,100,13.52,,,
Pb,MA,I,1,0.04,0,Spiro-MeOTAD,1.6,Unknown,Au,TiO2-c | TiO2-mp,Unknown,Spin-coating,0,,15.3,1.02,21.1,0.716
Pb,Cs; FA; MA,Br; I,1,0.1,0,PTAA,1.62,DMF; DMSO,Cu,C60 | BCP,Unknown,Spin-coating,0,100,18.3,1.166,21.9,0.709
Pb,Cs,Br; I,0,,0,Spiro-OMeTAD,2.05,DMSO,Au,TiO2-c,N2,Spin-coating,0,160,10.29,1.21,11.74,0.73
Pb,FA; MA,I,0,,0,Spiro-OMeTAD,1.55,DMF; DMSO; acetone >> isopropanol,Ag,SnO2-c,N2 >> N2,Spin-coating >> Spin-coating,0,,23.17,1.158,24.84,0.8054
Pb,MA,I,0,0.09,0,PEDOT:PSS,1.6,DMF,Al,PCBM-60 | PFN,N2,Spin-coating,0,95,5.15,0.81,16.3,0.39
Pb,MA,I,0,,0,Spiro-OMeTAD,1.55,Unknown,Unknown,Unknown,Unknown,Unknown,0,,17.65,1.05,22.5,0.745
Pb,MA,I,1,0.09,0,P3HT,1.6,DMF,Ag,ZnO-c | ZnO-nw,N2,Spin-coating,0,70,3.33,0.58,15.4,0.37
Pb,MA,I,0,0.096,0,Spiro-MeOTAD,1.6,DMF >> IPA,Au,TiO2-c | TiO2-mp,Unknown,Spin-coating >> CBD,0,,17.65,1.06,22.06,0.75
Pb,MA,I,1,,0,PTAA,1.55,DMF; DMSO >> Chloroform,Ag,C60 | PEI,N2 | N2,Spin-coating >> Spin-coating,0,100,18.93,1.08,21.46,0.818
Pb,MA,I,0,0.1,0,Spiro-MeOTAD,1.6,DMSO,Au,TiO2-c | TiO2-mp,Unknown,Spray-coating,0,175,2.05,0.68,7.34,0.41
Pb,MA,I,1,0.09,0,Spiro-MeOTAD,1.55,DMF; DMSO,Ag,SnO2-np,Air,Spin-coating,0,100,14.82,1.05,22.01,0.675
Pb,MA,I,1,0.1,1,PEDOT:PSS,1.6,DMF,Ag,PCBM-60,N2,Spin-coating,0,100,14.8,0.872,20.4,0.831
Pb,Cs,Br; I,1,0.09,0,P3CT-N,1.88,DMF; DMSO,Ag,PCBM-60 | C60 | BCP,Unknown,Spin-coating,0,,11.42,1.079,15.24,0.721
Pb,MA,I,0,0.1,0,none,1.6,DMF,Carbon,TiO2-c | TiO2-mp | ZrO2-mp,Unknown,Drop-infiltration,0,100,13.03,0.91,22.39,0.64
Pb,MA,I,0,0.1,0,PEDOT:PSS,1.6,DMSO >> IPA,Al,PCBM-60 | C60 | BCP,N2 >> N2,Spin-coating >> Spin-coating,0,,15.08,1.04,19.42,0.747
Pb,Cs,Br,0,0.1,0,none,2.3,DMF >> Methanol,Carbon,TiO2-c | TiO2-mp,Unknown,Spin-coating >> Spin-coating,0,,8.5,1.37,7.66,0.822
Pb,Cs; FA; MA,Br; I,1,0.16,0,Spiro-MeOTAD,,DMF; DMSO,Au,SnO2-c,Unknown,Spin-coating,0,120,19.71,1.129,22.82,0.765
Pb,MA,I,1,0.1,0,Spiro-MeOTAD,1.6,DMF; DMSO,Au,ZnO-c,N2,Spin-coating,0,100,9.1,1.01,15.9,0.502
Pb,MA,I,1,0.06,0,Spiro-MeOTAD,1.6,DMF; DMSO,Ag,PCBM-60,Unknown,Spin-coating,0,,12.2,1.02,17.13,0.72
Pb,MA,I,0,0.09,0,Spiro-MeOTAD,1.55,DMF,Au,TiO2-c | TiO2-mp,Air,Spin-coating,0,140,8.05,0.924,14.2,0.616
