Repository: dayalbishnoi01-spec/perovskite-pce-predictor

File: perovskite_15.csv (part 6 of 95)
B_Ion,A_Ion,C_Ion,AntiSolvent,Cell_Area,Solv_Anneal,HTL,Bandgap,Solvents,Backcontact,ETL,Synth_Atm,Dep_Procedure,Is_Module,Anneal_Temp,PCE,Voc,Jsc,FF
Pb,MA,I,0,0.04,0,P3HT,1.6,DMF,Ag,TiO2-c,N2,Spin-coating,0,95,10.2,0.94,18.8,0.58
Pb,MA,I,0,,0,Spiro-OMeTAD,1.55,Unknown,Ti wire | Au,TiO2-c | TiO2-mp,Unknown,Unknown,0,,7.53,,,
Pb,MA,I,0,0.1,0,Spiro-MeOTAD,1.6,DMF >> IPA,Au,TiO2-c,Air >> Air,Spin-coating >> Spin-coating,0,,15.3,1.06,21.2,0.68
Sn,FA,I,0,,0,PEDOT:PSS,1.38,Unknown,Ag,C60,Unknown,Unknown,0,,11.34,0.735,21.8,0.7079
Unknown,Unknown,Unknown,0,,0,Unknown,,Unknown,Carbon,Unknown,Unknown,Unknown,0,,10.8,,,
Pb,MA,I,1,0.09,0,PbS-QDs | Spiro-MeOTAD,1.6,DMF; DMSO,Au,TiO2-c,Unknown,Spin-coating,0,100,19.24,1.14,23.17,0.728
Pb,FA; MA,I,1,0.1,0,Spiro-MeOTAD,,DMF,Au,TiO2-c | SnO2-c,Air,Spin-coating,0,120,22,,,
Pb,MA,I,0,0.1,0,Spiro-MeOTAD,1.6,DMF,Ag,ZnO-c,Dry air,Spin-coating,0,80,3.14,0.983,4.8,0.664
Pb,MA,Br,1,0.067,0,Spiro-MeOTAD,2.3,DMF; DMSO,Au,TiO2-c | TiO2-mp,N2,Spin-coating,0,100,2.04,1.14,4.44,0.621
Pb,MA,I,0,0.16,0,Z1011,1.6,DMF; DMSO >> IPA,Au,TiO2-c | TiO2-mp,N2 >> N2,Spin-coating >> Spin-coating,0,,10.6,0.974,19.5,0.556
Pb,MA,I,0,0.12,0,Spiro-MeOTAD,1.6,DMF >> none,Ag,TiO2-c,Air >> MAI,Spin-coating >> Gas reaction,0,,8.39,0.915,16.62,0.557
Pb,Cs,Br,0,1,0,CuPc,,none >> none,Carbon,TiO2-c,Vacuum >> Vacuum,Evaporation >> Evaporation,0,,5.34,1.257,6.43,0.661
Sn,Cs,Br,0,0.0489,0,MoO3,1.8,none,Ag,C60 | BCP,Vacuum,Evaporation,0,50,0.37,0.43,1.5,0.58
Pb,MA,I,1,0.1,0,PTAA | PFN-Br,1.6,DMF; DMSO,Cu,C60 | BCP,Unknown,Spin-coating,0,100,18.7,1.09,22.5,0.762
Pb,MA,I,1,0.1,0,BDTT:DPPD:TT,1.6,DMF; DMSO,Au,TiO2-c | TiO2-mp,Air,Spin-coating,0,,14.41,0.95,23.35,0.64
Pb,MA,I,0,0.1,0,Spiro-MeOTAD,1.6,DMF >> IPA,Ag,ZnO-np,Unknown,Spin-coating >> CBD,0,,12.7,1.06,17.9,0.674
Pb,MA,I,0,0.06,0,PANI,,DMF,Al,C60 | BCP,N2,Electrospraying,0,110,4.24,0.68,11.24,0.55
Pb,MA,I,0,0.25,0,CuSCN,1.6,DMF >> IPA,Au,SnO2-c,Unknown,Spin-coating >> Spin-coating,0,,6.09,0.9,17.54,0.38
Pb,FA,I,0,,0,Spiro-OMeTAD,1.52,Unknown,Au,SnO2-c,Unknown,Unknown,0,,22.45,1.09,25.16,0.8143
Pb,MA,I,1,0.1,0,NiO-np,1.6,DMF,Ag,PCBM-60,N2,Spin-coating,0,100,14.5,1.042,19.5,0.7
Pb,Cs; FA,I,0,,0,MeO-2PACz,1.54,Unknown,Cu,C60,Unknown,Unknown,0,,17.13,,21.72,
Pb,MA,I,1,,0,PEDOT:PSS,1.6,GBL; DMSO,Ag,PC61BM | BCP,Ambient air,Spin-coating,0,80,11.78,0.9,21.2,0.62
Pb,MA,I,0,0.1,0,P3HT | SWCNTs | PMMA,1.6,DMF,Cu,TiO2-c,Unknown,Spin-coating,0,100,16.53,1.04,22.39,0.71
Pb,Cs; FA; Rb,Br; Cl; I,1,,0,NiOx | 2PACz,1.96,DMF; DMSO,ITO | Ag,LiF | C60 | BCP,N2,Spin-coating,0,100,13.4,1.33,13.05,0.767
Pb,MA,I,1,0.1,0,NiO-c,1.5,DMSO; GBL,Ag,PCBM-60 | PEIE,Unknown,Spin-coating,0,100,16.6,1.07,19.13,0.81
Pb,MA,I,0,0.07,0,PEDOT:PSS,1.6,DMF >> IPA,Al,PCBM-60,N2 >> N2,Spin-coating >> CBD,0,,15.2,0.97,20.2,0.8
Pb,MA,I,0,0.08,0,Al2O3-c,1.6,DMF >> DMF >> IPA,Au,TiO2-c | TiO2-mp,Air >> Air >> Air,Spin-coating >> Spin-coating >> CBD,0,,9.4,0.911,16.46,0.627
Pb,MA,I,0,0.06,0,PEDOT:PSS,1.6,DMF | IPA,Ag,PCBM-60,Air | Air,Spin-coating | Spin-coating,0,,13.37,0.98,17.27,0.79
Pb,MA,I,1,0.1,0,NiO-c,1.59,DMF; DMSO,Ag,PCBM-60 | Zr(acac)4,N2,Spin-coating,0,100,15.85,1.061,20.68,0.731
Pb,MA,I,0,0.16,0,none,1.6,DMF >> IPA,Carbon,TiO2-c | TiO2-mp,Unknown,Spin-coating >> Spin-coating,0,,8.85,0.932,15.88,0.599
Pb,FA; MA,Br; I,1,0.09,0,Spiro-MeOTAD,,DMF; DMSO,Au,SnO2-np | C60,N2,Spin-coating,0,100,18.8,,,
Pb,MA,I,0,0.25,0,Spiro-MeOTAD,1.6,DMF >> IPA,Au,ZnO-c | ZnO-mp,N2 >> N2,Spin-coating >> CBD,0,,11.18,0.96,18.2,0.64
Sn,FA; PEA,Br; I,1,,0,PEDOT:PSS,1.435,DMF; DMSO,Ag,ICBA | BCP,N2,Spin-coating,0,80,13.49,,,
Pb,FA,I,1,0.1,0,Spiro-MeOTAD,1.52,DMF; NMP >> IPA,MoO3 | Ag | WO3,SnO2-np,Ambient >> Ambient,Spin-coating >> Spin-coating,0,,13.91,1.09,20.18,0.635
Pb,MA,I,0,0.107,0,FU7,1.59,DMF,Au,C60,Air,Spin-coating,0,100,8.9,0.919,15.7,0.633
Pb,MA,I,1,0.1,0,Spiro-MeOTAD,1.6,DMF; DMSO,Au,TiO2-c | Dimethylbiguanide,N2,Spin-coating,0,100,19.1,1.08,23.34,0.757
Pb,FA; MA,I,0,0.0757,0,Spiro-MeOTAD,,DMF; DMSO | IPA,Ag,SnO2-c | NPC60 OH,N2 | N2,Spin-coating | Dropcasting,0,,20.78,1.13,23.18,0.795
Sn,FA,I,1,0.04,0,PEDOT:PSS,,DMF; DMSO,Ag,C60 | BCP,N2,Spin-coating,0,90,7.03,0.517,20.3,0.669
Pb,MA,I,1,0.101,0,Spiro-MeOTAD,1.6,DMF; DMSO,Au,TiO2-c | SiO2-np; TiO2-mp,Unknown,Spin-coating,0,100,15.99,1.065,20.03,0.74
Pb,MA,I,0,0.07,0,Spiro-MeOTAD,1.6,DMF,Ag,TiO2-c,Unknown,Spin-coating,0,,14.8,1,22.7,0.65
Pb,MA,I,0,,0,Unknown,1.6,Unknown,Unknown,Unknown,Unknown,Unknown,0,,20.601,0.965,24.787,0.8611
Pb,Cs; FA; MA,Br; I,0,,0,Spiro-OMeTAD,,Unknown,TCE | Au,SnO2-c,Ambient air,Slot-die coating,0,,17.4,1.15,21.6,0.698
Pb,MA,I,0,0.1,0,Spiro-MeOTAD,1.55,DMF >> IPA,Au,ZnO-c | ZnO-mp,Air >> Air,Spin-coating >> CBD,0,,9.84,0.98,15,0.67
Pb,Cs,Br; I,0,,0,Unknown,1.89,Unknown,Unknown,Unknown,Unknown,Unknown,0,,,1.1,15.02,
Pb,MA,I,1,0.103,0,Spiro-MeOTAD,1.56,DMF; DMSO,Ag,SnO2-c,Unknown,Spin-coating,0,100,17.94,1.1,21.7,0.75
Pb,MA,I,0,0.07,0,PFB,1.63,DMF >> IPA,Au,TiO2-c | TiO2-mp,Air >> Air,Spin-coating >> Spin-coating,0,,8.81,0.94,14.2,0.6
Pb,MA,I,0,0.12,0,Spiro-MeOTAD,1.6,DMF >> IPA,Au,TiO2-c | TiO2-mp,Unknown,Spin-coating >> CBD,0,,9.43,0.95,14.31,0.694
Pb,MA,I,1,0.1,0,Spiro-MeOTAD,1.6,DMF,Ag,ZnO-c | CdS,N2,Spin-coating,0,100,4.75,0.68,15.24,0.44
Pb,Cs; FA; MA,Br; I,1,0.12,0,Spiro-MeOTAD,,DMF; DMSO,Au,TiO2-c | TiO2-mp,N2,Spin-coating,0,100,19.6,1.1,23.24,0.782
Pb,MA,I,1,0.1,0,Spiro-MeOTAD,1.6,DMF; DMSO,Au,TiO2-c | TiO2-mp; YVO4:Eu:Bi-np,N2,Spin-coating,0,100,17.1,1.09,21.26,0.738
Pb,MA,I,1,0.1,0,Spiro-MeOTAD,1.6,DMF; DMSO,Au,TiO2-c | TiO2-mp,N2,Spin-coating,0,100,14.68,1.019,20.4,0.71
Pb,MA,Cl; I,0,,0,Spiro-OMeTAD,1.55,Unknown,Au,TiO2-c | TiO2-mp,Ambient air,Spin-coating,0,100,9.1,0.95,17.92,0.53
Pb,MA,I,1,0.09,0,Spiro-MeOTAD,1.6,DMF,Ag,TiO2,Unknown,Spin-coating,0,100,11.24,0.923,20.01,0.607
Pb,Cs; FA; MA,Br; I,1,0.09,0,NiO-np,1.59,DMF; DMSO,ITO | MgF2,PCBM-60 | ZnO-np | ZnO-c,N2,Spin-coating,0,100,14.75,0.98,20.25,0.7
Pb,Cs; FA; MA,Br; I,1,1,0,PEDOT:PSS,,DMF; DMSO,Ag,C60 | BCP,N2,Spin-coating,0,105,2.34,0.87,9.85,0.27
Pb,MA,I,0,0.12,0,Spiro-MeOTAD,1.6,DMF >> IPA,Ag,ZnO-c | ZnO-nw,Unknown,Spin-coating >> Spin-coating,0,,10.01,0.895,15.5,0.62
Pb,MA,Br; I,0,0.09,0,none,1.65,DMF >> IPA,Ag,TiO2-c | TiO2-mp,N2 >> N2,Spin-coating >> CBD,0,,5.64,0.71,13.2,0.58
Pb,MA,I,0,0.1,0,Spiro-MeOTAD,1.5,DMF,Au,TiO2-c,Air,Spray-coating,0,180,8.16,0.91,18.31,0.49
Pb,MA,Br; I,0,0.1,0,Spiro-MeOTAD,1.76,DMF >> none,Au,TiO2-c | TiO2-mp,Air >> Air; MABr,Spin-coating >> Gas reaction,0,,10.49,1.075,14.15,0.69
Pb,MA,I,0,0.04,0,PEDOT:PSS,1.55,DMF,Ag,PCBM-60 | BCP,N2,Spin-coating,0,80,13.51,0.95,20.73,0.687
Pb,MA,I,1,0.08,0,NiO-c,1.59,DMF,Au,PCBM-60,N2,Spin-coating,0,105,16,0.99,23.5,0.67
Pb,Cs; FA,I,1,,0,Spiro-OMeTAD,1.55,DMF; NMP,ITO | Au,SnO2-c,Ambient air,Spin-coating,0,100,16.2,1.07,22.73,0.6661
Pb,Cs; FA; MA,Br; I,1,0.0919,0,NiO-c,,DMF; DMSO; NMP,Cr | Au,C60 | BCP,Unknown,Spin-coating,0,100,17.6,1.01,22.5,0.77
Pb,MA,I,0,0.1,0,Spiro-MeOTAD,1.6,DMF,Ag,TiO2-c | PCBM-60,N2,Spin-coating,0,93,9.15,0.97,14.3,0.66
Pb,Cs; FA,Br; I,1,0.09,0,NiO-c | CuGaO2,1.6,DMF; DMSO,Ag,PCBM-60 | BCP,N2,Spin-coating,0,100,19.87,1.12,22.74,0.781
Pb,Cs; FA; MA,Cl; I,0,,0,MeO-2PACz,1.56,Unknown,Cu,C60,Unknown,Unknown,0,,21.52,1.174,23.55,0.7778
Pb,MA,I,0,0.0625,0,PEDOT:PSS,1.6,DMF,Ag,PCBM-60 | Bphen,N2,Spin-coating,0,100,12.35,0.869,18.338,0.775
Pb,Cs; FA; MA,I,0,,0,Spiro-OMeTAD,1.55,Unknown,Au,TiO2-c | TiO2-mp,Unknown,Unknown,0,,19.56,1.07,24.72,0.7398
Pb,MA,I,1,0.12,0,Spiro-MeOTAD,1.6,DMSO,Au,TiO2-c | TiO2-mp,N2,Spin-coating,0,100,0.1,,,
Pb,MA,I,1,0.09,0,Spiro-MeOTAD,1.6,DMSO; GBL,Au,In2S3,Unknown,Spin-coating,0,100,13.8,,,
Pb,MA,I,1,0.1,0,PEDOT:PSS,1.6,DMSO; GBL,Au,C60 | BCP,N2,Spin-coating,0,100,12.25,0.951,18.82,0.684
Pb,MA,I,0,,0,Spiro-OMeTAD,1.55,Unknown,Au,TiO2-c | TiO2-mp,Unknown,Unknown,0,,21.14,1.174,22.74,0.792
Pb,Cs,Br; I,1,,0,Unknown,2.1,DMSO,Carbon,SnO2-c,N2,Spin-coating,0,260,5.97,,8.03,
Pb,Cs; FA; MA,Br; I,1,0.1,0,NiO,,DMF; DMSO,Ag,PCBM-60,Unknown,Spin-coating,0,105,16.2,1.04,20.91,0.76
Pb,MA,I,0,0.1,0,PEDOT,1.6,DMF,Al,PCBM-60,N2,Spin-coating,0,100,14.94,1.031,20.1,0.721
Pb,Cs,I,0,0.00725,0,Spiro-MeOTAD,1.73,Octane >> Octane >> Octane >> Octane,MoO3 | Ag,TiO2-c,Air >> Air >> Air >> Air,Spin-coating >> Spin-coating >> Spin-coating >> Spin-coating,0,,8.05,1.22,9.9,0.68
Pb,MA,I,1,0.16,0,Spiro-MeOTAD,1.6,DMF,Ag,TiO2-c | TiO2-np,N2,Spin-coating,0,100,10.6,0.977,15.7,0.69
Pb,Cs; FA; MA,Br; I,1,0.14,0,Spiro-MeOTAD,,DMF; DMSO,Ag,TiO2-c | TiO2-mp,Unknown,Spin-coating,0,150,19.03,1.143,21.62,0.77
Pb,FA; MA,I,0,,0,Unknown,1.55,DMF; DMSO,TiN+Graphite,TiO2-c | TiO2-mp,Air,Drop-casting,0,80,19.01,,24.23,0.78
Pb,MA,I,1,,0,Spiro-OMeTAD,1.55,DMSO; DMF >> isopropanol,Au,TiO2-c,Air >> Air,Spin-coating >> Spin-coating,0,100,19.71,1.15,22.68,0.76
Pb | Pb,Cs; FA; MA | (PEI),Br; I | I,1,0.165,0,Spiro-MeOTAD,1.6,DMF; DMSO,Au,TiO2-c | TiO2-mp,Unknown,Spin-coating >> Spin-coating,0,,16.05,1.09,21.34,0.69
Pb,MA,I,1,0.04,0,Spiro-MeOTAD,1.6,DMSO; GBL,Au,TiO2-c | C60,Air,Inkjet printing,0,,14.15,1.05,20.06,0.672
Pb,Cs,Br; I,0,0.04,0,NiO-c,,DMF; DMSO,Al,ZnO-np,N2,Spin-coating,0,,7.1,0.99,11.86,0.605
Pb,MA,I,1,0.12,0,Spiro-MeOTAD,1.6,DMF,Ag,TiO2-c,N2,Spin-coating,0,100,13.16,1.055,17.57,0.71
Pb,MA,I,0,0.06,0,Spiro-MeOTAD,1.6,DMF; DMSO >> IPA,Au,TiO2-c | TiO2-mp,N2 >> N2,Spin-coating >> Spin-coating,0,,8.48,0.79,16.93,0.64
Pb,MA,I,1,0.01,0,NiO-c,1.6,DMF; DMSO,Ag,PCBM-60 | BCP,Unknown,Spin-coating,0,100,20.18,,,
Pb,Cs; FA; MA,Br; I,1,0.1,0,Spiro-MeOTAD,,DMF; DMSO,Au,SnO2-np,Unknown,Spin-coating,0,,19.38,1.13,22.75,0.754
Pb,Cs; FA; MA,Br; I,1,0.0625,0,Thiophene | Spiro-MeOTAD,,DMF; DMSO,Au,TiO2-c,Unknown,Spin-coating,0,100,18.02,,,
Pb,MA,I,1,0.0625,0,PEDOT:PSS | MoS2,1.6,DMF; DMSO,Ag,PCBM-60 | Bphen,N2,Spin-coating,0,100,15.5,0.98,21.23,0.749
Pb,MA,I,0,0.09,0,none,1.6,DMF; DMSO >> IPA,Ag,PCBM-60,N2 >> N2,Spin-coating >> Spin-coating,0,,9.59,1.05,16.3,0.561
Pb,MA,I,0,0.126,0,none,1.5,DMF,Carbon,TiO2-c | TiO2-mp | ZrO2-mp,Air,Drop-infiltration,0,100,8.14,0.88,14.16,0.66
Pb,FA; MA,Br; I,1,0.1,0,Spiro-MeOTAD,1.57,DMF; DMSO,Au,SnO2-np,N2,Spin-coating,0,130,15.69,1.1,21.17,0.674
Pb,MA,I,1,0.1,0,Spiro-MeOTAD,1.6,DMF; DMSO,Ag,TiO2-c | TiO2-mp,Air,Spin-coating,0,100,17.05,1.062,21.96,0.73
Pb,Cs; FA; MA,Br; I,1,0.16,0,Spiro-MeOTAD,1.58,DMF; DMSO,Au,TiO2-c,Air,Spin-coating,0,100,18.83,1.12,22.68,0.734
Pb,MA,I,0,0.3,0,none,1.55,DMF,Graphite ribbon,TiO2-c | TiO2-mp | Al2O3-mp,Unknown,Drop-infiltration,0,100,2.3,0.92,7.9,
Pb,MA,I,1,0.06,0,Spiro-MeOTAD,1.6,DMF; DMSO,Au,TiO2-c | TiO2-mp,Unknown,Spin-coating,0,100,,,,
Cu; Pb; Sn,MA,Br; I,1,0.09,0,Spiro-MeOTAD,1.55,DMSO; GBL,MoO3 | Ag,TiO2-c,N2,Spin-coating,0,100,19.89,1.08,23.97,0.81
Pb,MA,Cl; I,0,,0,PEDOT:PSS w/ PM6,1.55,Unknown,Ag,PCBM-60 | BCP,Unknown,Unknown,0,,19.46,1.06,22.38,0.8205
Pb,MA,I,0,0.1,0,Spiro-MeOTAD,1.6,DMF >> IPA,Au,TiO2-c | TiO2-mp,Unknown,Spin-coating >> Spin-coating,0,,15.6,1.02,25.4,0.602
Pb,AN; Cs; MA,I,1,0.1,0,PEDOT:PSS,1.58,DMF; DMSO,Ag,PCBM-60 | BCP,N2,Spin-coating,0,120,10.73,0.9,19.91,0.605
Pb,Cs; FA; MA,Br; I,1,0.04,0,Spiro-MeOTAD,1.73,DMF; DMSO,MoO3 | Ag,SnO2-np,N2,Spin-coating,0,100,15.43,1.09,23.54,0.604
Pb,MA,Br; I,0,0.09,0,Spiro-MeOTAD,,DMSO >> IPA,Au,TiO2-c | TiO2-nw,Unknown,Spin-coating >> Dropcasting,0,,17.09,1.05,22.32,0.734
Pb,MA,Br; I,0,0.1,0,Spiro-MeOTAD,1.76,DMF >> none,Au,TiO2-c | TiO2-mp,Air >> Air; MABr,Spin-coating >> Gas reaction,0,,9.69,1.07,13.42,0.67
Pb,MA,I,0,0.1,0,Spiro-MeOTAD,1.6,DMF; DMSO >> IPA,MoO3 | Al,TiO2-c,Unknown,Spin-coating >> Spin-coating,0,,16.1,1.03,21.5,0.73
Pb,MA,I,1,0.1,0,c-TCTA,1.6,DMF; DMSO,Ag,c-HATNA | bis-C60,Unknown,Spin-coating,0,100,15.62,1.04,20.72,0.725
Pb,MA,I,0,0.09,0,Spiro-MeOTAD,1.6,DMF,Au,TiO2-c,N2,Spin-coating,0,100,17.1,1.1,23.03,0.673
Pb,FA; MA,I,0,,0,Spiro-OMeTAD,1.55,Unknown,MoO3 | Ag,SnO2-HCl,Unknown,Unknown,0,,21.51,1.138,,
Pb,MA,I,0,0.1,0,PEDOT:PSS | Graphene oxide,1.6,DMF,Ag,PCBM-60 | Bphen,N2,Spin-coating,0,100,14.18,0.98,21.33,0.68
Pb,FA; MA,I,1,0.1,0,none,,DMF; DMSO,Carbon black,TiO2-c | TiO2-mp,N2,Spin-coating,0,100,9.49,0.97,20.03,0.488
Pb,MA,I,0,0.021,0,PEDOT:PSS,1.6,DMSO; GBL; IPA,Ag,PCBM-60,N2,Doctor blading,0,105,8.63,0.82,19.17,0.549
Pb,Cs,Br; I,0,,0,Spiro-OMeTAD,1.75,DMF; DMSO,Au,SnO2-c,Ambient air,Spin-coating,0,,20.75,1.356,18.86,0.8115
Pb,FA; MA,Br; I,0,0.16,0,Spiro-MeOTAD,,DMF; DMSO >> IPA,Au,TiO2-c | TiO2-mp,N2 >> N2,Spin-coating >> Spin-coating,0,,18.83,1.13,22.54,0.726
Pb,MA,I,1,,0,Unknown,1.55,DMSO; DMF,Carbon,Au/SnO2,Ambient air,Spin-coating,0,100,13.84,0.953,23.25,0.6246
Pb,MA,I,1,0.09,0,Spiro-MeOTAD,1.6,DMF; DMSO,Au,SnO2-c | PCBM-60,Unknown,Spin-coating,0,,,,,
Pb,MA,I,0,,0,Unknown,1.584,Unknown,Unknown,Unknown,Unknown,Unknown,0,,18.76,1.112,22.98,0.734
Pt,Cs,I,0,,0,Spiro-MeOTAD,1.37,Unknown,Unknown,SnO2-c,Unknown,Unknown,0,,0.72,0.73,1.2,0.82
Pb,MA,I,0,0.12,0,PEDOT:PSS,1.6,DMF,Ag,PCBM-60,Air,Slot-die coating,0,,2.39,0.68,9.6,0.334
Pb,Cs,Br,0,,0,NiOx,2.4,Unknown,Au,ZnO,Unknown,Unknown,0,225,0.45,0.48,2.79,0.3308
Pb,MA,I,1,0.1,0,P3HT,1.6,DMF; DMSO,Ag,PCBM-60 | BCP,N2,Spin-coating,0,100,13.58,0.91,19.198,0.777
Pb,MA,I,1,0.1,1,PolyTPD,1.6,DMF; DMSO,Ag,C60 | BCP,Unknown,Spin-coating,0,100,15.25,1,22.9,0.666
Pb,MA,I,0,0.09,0,none,1.6,NMP,Carbon,TiO2-c | TiO2-mp | Al2O3-mp,Air,Drop-infiltration,0,20,,,,
Pb,MA,I,0,0.1,0,Spiro-MeOTAD,1.6,DMF >> IPA,Ag,TiO2-c | TiO2-mp,Unknown,Spin-coating >> Spin-coating,0,,10.02,0.93,22.88,0.47
Pb,MA,I,0,0.09,0,PEDOT:PSS,1.6,DMF,Al,TDTP | LiF,N2,Spin-coating,0,100,18.2,1.05,22.4,0.771
Pb,MA,Cl; I,0,,0,P3HT,1.55,Unknown,Au,TiO2 w/ CNT,Unknown,Unknown,0,,13.67,0.85,22.85,0.7
Pb,Cs; FA; MA,Br; I,0,0.129,0,NiO-mp,1.607,DMF >> IPA,Carbon,TiO2-c | Al2O3-mp,Air >> Air,Drop-infiltration >> CBD,0,,7.64,0.013,0.889,0.68
Pb,MA,I,1,0.06,0,PEDOT:PSS,1.59,DMSO; GBL,Ag,C60 | BCP,Air,Spin-coating,0,90,9.77,0.72,17.63,0.77
Sn,MA,I,1,0.045,0,PEDOT:PSS,,DMF; DMSO,Al,PCBM-60 | PEI,N2,Spin-coating,0,100,2.89,0.48,9.77,0.62
Pb,Cs; MA; MBA,I,1,,0,Unknown,1.6,DMF; acetylacetone,PEDOT:PSS | Cr/Au,PCBM-60 | TiOx,N2,Spin-coating,0,100,16.7,,,
Pb,MA,I,0,0.1,0,Spiro-MeOTAD,1.6,DMF >> none,Au,TiO2-c | TiO2-mp,Air >> Air; MACl,Spin-coating >> Gas reaction,0,,9.3,1.07,15.04,0.58
Pb,MA,I,0,,0,Spiro-OMeTAD,1.6,Unknown,Ag,SnO2-Ti3C2,Unknown,Unknown,0,,18.34,1.06,23.14,0.75
Pb,MA,I,0,0.16,0,Spiro-MeOTAD,1.58,none,Au,TiO2-c,Vacuum,Co-evaporation,0,,1.8,0.758,3.7,0.59
Pb,Cs,Br; I,1,2.25,0,Spiro-MeOTAD,2.01,DMSO >> IPA,Au,TiO2-c,N2 >> N2,Spin-coating >> Spin-coating,0,,5.43,1.09,9.04,0.551
Pb,MA,I,1,0.1,0,Spiro-MeOTAD,1.6,DMF; DMSO,Ag,ZnO-np,Unknown,Spin-coating,0,,11.8,1.07,21.72,0.5
Pb,Cs; FA,I,0,0.1,0,Spiro-MeOTAD,,Cyclohexyl-2-pyrrolidone; DMF,Ag,TiO2-c,Unknown,Spin-coating,0,170,11.6,0.998,18.8,0.617
Pb,MA,I,1,0.1,0,Spiro-MeOTAD,1.6,DMF; DMSO,Au,TiO2-c,N2,Spin-coating,0,100,13.6,1.08,20.6,0.65
Pb,MA,Br; I,1,0.125,0,Spiro-MeOTAD,1.591,DMF; DMSO,Au,TiO2-c | TiO2-mp,Unknown,Spin-coating,0,,18.02,1.064,23.52,0.72
Sn,FA,I,1,,0,PEDOT:PSS,1.39,DMSO >> chlorobenzene,Ag,C60 | BCP,N2 >> N2,Spin-coating >> Spin-coating,0,,10.8,,,
Pb,BA; MA,I,0,0.05,0,NiO-c,1.64,DMF; DMSO,Ag,PCBM-60,N2,Spin-coating,0,100,10.96,1.1,16.18,0.612
Pb,MA,I,0,0.1,0,Spiro-MeOTAD,1.59,DMF >> IPA,Ag,ZnO-np,N2 >> N2,Spin-coating >> CBD,0,,15.63,1.07,20.62,0.708
Pb,MA,I,1,0.04,0,PEDOT:PSS,1.6,DMSO; GBL,Al,PCBM-60 | LiF,Unknown,Spin-coating,0,100,9.9,0.88,14.1,0.8
Pb,MA,I,1,0.1,0,Spiro-MeOTAD,1.6,DMSO; GBL,Au,C60,N2,Spin-coating,0,100,12.9,1.05,19.9,0.629
Pb,Cs; FA; MA,Br; I,1,0.05,0,PEDOT:PSS,,DMF; DMSO,Ag,C60 | BCP,N2,Spin-coating,0,105,13.9,,,0.81
Pb,MA,I,1,0.09,0,TQ2,1.6,DMF; DMSO,Au,TiO2-c | TiO2-mp,Unknown,Spin-coating,0,100,19.31,1.12,22.55,0.777
Pb,MA,I,0,0.16,0,EtheneDTPA,1.6,DMF >> IPA,Au,TiO2-c | TiO2-mp,N2 >> N2,Spin-coating >> CBD,0,,10.26,0.99,16.99,0.61
Pb,CMA; FA,I,0,,0,Unknown,1.54,Unknown,Unknown,Unknown,Unknown,Unknown,0,,23.4,1.2,24.87,0.7839
Pb,FA; HTI; MA,I,0,,0,Spiro-OMeTAD,1.56,DMF; DMSO >> 2-propanol,Au,SnO2-c,Ar >> Ar,Spin-coating >> Spin-coating,0,,13.06,1.01,21.06,0.612
Pb,Cs; FA; MA,Br; I,1,0.12,0,Spiro-MeOTAD,1.5,DMF; DMSO,Au,TiO2-c | TiO2-mp,N2,Spin-coating,0,100,21.6,1.14,24.9,0.76
Pb,MA,I,1,0.06,0,Graphene oxide | CuBuPc,1.7,DMF; DMSO,Au,TiO2-c | TiO2-mp,Ambient,Spin-coating,0,90,12.1,0.98,17.2,0.72
Pb,MA,I,0,0.15,0,Spiro-MeOTAD,1.6,DMF >> IPA,Ag-nw,TiO2-c | TiO2-mp,Unknown,Spin-coating >> Spin-coating,0,,4.86,0.96,13.2,0.39
Pb,FA,Br,0,,0,NiOx | I-2PACz,2.3,Unknown,Ag,C60 | BCP,Unknown,Unknown,0,,11.14,1.51,9.16,0.806
Pb,Cs,Br; I,0,0.1,0,Bi2Te3 | Spiro-MeOTAD,,DMF; DMSO,Ag,TiO2-c | TiO2-mp,N2,Spin-coating,0,150,9.87,1.09,13.32,0.68
Pb,Cs; FA; MA,Br; I,0,,0,NiOx,1.95,Unknown,FTO | Ag,C60 | SnO2-c,Unknown,Unknown,0,,15.13,,,
Pb,MA,I,0,0.08,0,HPB-OMeDPA,1.6,DMF >> IPA,Au,TiO2-c | PCBSD,N2 >> Air,Spin-coating >> Spin-coating,0,,16.7,1.09,20.3,0.754
Pb,MA,I,1,0.1,0,NiO-c,1.6,DMF; DMSO,Ag,PCBM-60 | BCP,N2,Spin-coating,0,100,16.32,1.01,20.27,0.8
Pb,MA,I,1,0.09,0,Spiro-MeOTAD,1.6,DMF; GBL,Ag,TiO2-c | TiO2-mp,N2,Spin-coating,0,95,13,0.98,19.8,0.67
Pb,MA,Br; I,0,0.09,0,PEDOT:PSS,,DMF,Al,PCBM-70 | AZO-np,N2,Spin-coating,0,80,10.6,0.9,15.7,0.75
Pb,Cs; FA; MA,Br; I,1,0.16,0,PTAA,,DMF; DMSO,Au,TiO2-c | TiO2-mp,N2,Spin-coating,0,100,15.8,1.093,21.1,0.68
Pb,FA,I,0,,0,Spiro-OMeTAD,1.5,Unknown,Ag,SnO2-c,Unknown,Unknown,0,,23.35,1.17,24.78,0.8018
Pb,MA,I,0,0.09,0,Spiro-MeOTAD,1.53,DMF,Au,TiO2-c | TiO2-mp,Air,Spin-coating,0,150,12.51,0.972,20.9,0.616
Pb,FA,I,1,0.12,0,Spiro-MeOTAD,1.47,DMF,Ag,TiO2-c,Air,Spin-coating,0,170,9,0.92,18.88,0.52
Pb,MA,I,1,,0,Spiro-OMeTAD,1.57,DMF; DMSO,Au,SnO2:OH,N2,Spin-coating,0,100,20.16,1.12,22.78,0.79
Unknown,Unknown,Unknown,0,0.05,0,Spiro-MeOTAD | MoO3,,methylamine formate; IPA,Au,SnO2,Unknown,Spin-coating,0,150,23.7,1.17,25.34,0.814
Pb,Cs; FA,Br; I,0,0.08,0,Spiro-MeOTAD,,DMF; DMSO >> IPA,Au,TiP2-c | PCBM-60,N2 >> N2,Spin-coating >> Spin-coating,0,,18.9,1.04,23.1,0.787
Pb,Cs; FA; MA,Br; I,1,0.1,0,BTTI-C8,,DMF; DMSO,Au,SnO2-np,N2,Spin-coating,0,100,18.04,1.06,24.1,0.705
Pb,MA,I,0,0.25,0,Spiro-MeOTAD,1.6,DMF >> IPA,Carbon | FTO | SLG,TiO2-c | TiO2-mp,N2 >> N2,Spin-coating >> Spin-coating,0,,3.74,0.84,7.95,0.566
Pb,MA,I,1,0.1,0,DFTAB,1.6,DMSO; GBL,Ag,PCBM-60,N2,Spin-coating,0,80,12.2,1.07,17.4,0.66
Pb,MA,I,0,0.5,0,none,1.6,GBL >> none,Carbon,TiO2-c | TiO2-mp | ZrO2-mp,Air >> Ar; Methylamin,Drop-infiltration >> Recrystallization,0,,13.38,0.965,19.5,0.71
Pb,MA,I,0,0.1,0,PEDOT:PSS,1.6,DMF,Ag,PCBM-60 | LiF,Unknown,Spin-coating,0,100,12.96,1.01,18.8,0.68
Pb; Sn,FA; MA,I,0,,0,PEDOT:PSS,1.25,Unknown,Unknown,C60 | BCP,Unknown,Unknown,0,,13,0.74,28,0.6
Pb,FA,I,0,0.06,0,PEDOT:PSS,1.6,DMF,Al,PCBM-60 | BCP,N2,Spin-coating,0,25,4.36,0.601,11.29,0.643
Pb,MA,I,1,0.09,0,CuGaO2,1.6,Unknown,Au,TiO2-c,N2 >> Air,Spin-coating,0,,14.77,1.05,21,0.67
Pb,MA,I,0,0.09,0,Spiro-MeOTAD,1.6,DMF; GBL,Au,TiO2-c | TiO2-mp,Unknown,Spin-coating,0,125,6.7,0.897,12.83,0.583
Pb,MA,I,1,0.1,0,PEDOT:PSS,1.5,Unknown,Ag,PCBM-60 | BCP,Unknown,Spin-coating,0,100,12.07,0.95,16.53,0.759
Pb,MA,I,1,0.12,0,Spiro-MeOTAD,1.6,DMF,Au,TiO2-c | TiO2-mp,N2,Spin-coating,0,90,11.32,1.05,19.04,0.67
Pb; Sn,FA; MA,I,1,0.1,0,PEDOT:PSS,1.2,DMF; DMSO,Ag,PCBM-60 | bis-C60,N2,Spin-coating,0,100,9.55,0.58,24.51,0.67
Pb,Cs; FA,Br; I,1,0.12,0,NiO-c,1.6,DMF; DMSO,Ag,C60 | BCP,N2,Spin-coating,0,,17,1.02,20.9,0.76
Pb,Cs; FA; MA,Cl; I,0,,0,Unknown,,Unknown,Carbon-mp,TiO2-c | TiO2-mp,Unknown,Unknown,0,,18.55,0.99,23.88,0.7798
Pb,MA,I,1,0.0464,0,NiO-np,1.6,DMF; DMSO,Ag,PCBM-60 | BCP,Unknown,Spin-coating,0,,16.13,1.07,18.32,0.823
Pb,MA,I,1,0.09,0,Spiro-MeOTAD,1.6,Unknown,Au,TiO2-c | TiO2-mp,Unknown,Spin-coating,0,100,12.7,0.94,18.54,0.7
Pb,MA,I,0,,0,DF-3 w/ LiTFSI and t-BP,1.55,Unknown,Au,TiO2-c | TiO2-mp,Unknown,Unknown,0,,19.53,1.02,23.8,0.8045
Pb,MA,I,0,0.136,0,Spiro-MeOTAD,1.6,DMF; DMSO,Au,TiO2-c | TiO2-mp,Unknown,Spin-coating,0,100,14.14,,,
Pb,Cs; FA; MA,I,0,0.08,0,PTAA,1.51,DMF,Cu,C60 | BCP,Unknown,Doctor blading,0,100,20.3,1.16,23,0.78
Pb,MA,I,0,0.3,0,Spiro-MeOTAD,1.6,DMF >> IPA,Au,TiO2-c | TiO2-mp,Unknown,Spin-coating >> CBD,0,,16.97,1.024,21.87,0.75
Pb,MA,I,0,0.0725,0,PEDOT:PSS,1.6,DMF,Ag,PCBM-70 | Bphen,N2,Spin-coating,0,,1.3,0.47,8.5,0.32
Pb,MA,I,0,0.1,0,PEDOT:PSS,1.6,DMF >> IPA,ITO,PCBM-60 | DEME-TFSI,Unknown,Spin-coating >> Spin-coating,0,,0.2,0.27,2.18,0.34
Pb,FA; MA,Br; I,1,0.1,0,Spiro-MeOTAD,,DMF; DMSO,Au,TiO2-c,N2,Spin-coating,0,400,20.28,1.133,23.8,0.766
Pb,MA,I,0,0.24,0,Spiro-MeOTAD,1.6,DMF >> none,Au,TiO2-c | TiO2-mp,Air >> MAI,Spin-coating >> Gas reaction,0,,13.52,0.991,18.2,0.72
Pb,Cs; FA; MA; Rb,Br; I,0,,0,Spiro-OMeTAD,1.48,Unknown,Au,TiO2-c | TiO2-mp,Unknown,Unknown,0,,21.95,1.14,,
Pb,MA,I,1,0.1,0,"H-2,3",1.6,DMF; DMSO,Au,TiO2-c | TiO2-mp,N2,Spin-coating,0,70,6.4,0.91,19.46,0.36
Pb,MA,I,0,0.07,0,Spiro-MeOTAD,1.6,DMF,Au,none,Unknown,Spin-coating,0,100,9,0.95,15.2,0.612
Pb; Sn,FA,I,0,0.01,0,MoO3 | PTAA,1.28,none,Ag,C60 | BCP,Vacuum,Co-evaporation,0,,13.98,0.72,24.5,0.793
Pb,Cs; FA; MA,Br; I,1,0.16,0,PTAA,1.63,DMF; DMSO,Cu,C60 | BCP,Unknown,Spin-coating,0,100,18.2,1.09,21.4,0.77
Pb,MA,I,0,,0,none,,DMF,Au,TiO2-c,Ar,GC-LCG,0,,5.52,0.7,2.43,0.4
Pb,Cs; FA; MA,Br; I,1,0.088,0,D103,1.7,DMF; DMSO,Au,SnO2-np,N2,Spin-coating,0,100,14.36,1.04,20.65,0.668
Pb,MA,I,1,0.1,0,Spiro-MeOTAD,1.59,DMF; DMSO,Ag,TiO2-c,Air,Spin-coating,0,100,13.19,1.024,17.861,0.722
Pb,MA,I,0,0.14,0,Spiro-MeOTAD,1.6,DMF >> IPA,Au,TiO2-c | TiO2-mp,N2 >> N2,Spin-coating >> Spin-coating,0,,11.6,0.84,19.5,0.72
Pb,FA; MA,Br; I,1,0.16,0,Spiro-MeOTAD,1.764,DMF; DMSO,Au,TiO2-c | TiO2-mp,N2,Spin-coating,0,100,12.22,1.125,16.707,0.647
Pb,MA,I,0,0.108,0,Spiro-MeOTAD,1.6,DMF >> IPA,Au,TiO2-c,Dry air >> Dry air,Spin-coating >> Spin-coating,0,,,1.01,22,
Pb,FA; MA,Br; I,1,0.1,0,Spiro-MeOTAD,,DMF; DMSO,Au,SnO2-c,Ar,Spin-coating,0,100,13.57,1.03,20.11,0.655
Pb,MA,I,1,,0,Spiro-OMeTAD,1.6,DMF; DMSO,Au,SnO2-c,Dry air,Spin-coating,0,,21.43,1.13,23.55,0.8053
Pb,MA,I,0,0.128,0,none,1.6,DMF >> IPA,Carbon,TiO2-c | TiO2-mp | ZrO2-mp,Unknown,Drop-infiltration >> Drop-infiltration,0,,10.02,0.884,17.13,0.66
Pb,MA,I,1,0.14,0,Spiro-MeOTAD,1.6,DMF; DMSO,Au,ZnO-np,Unknown,Spin-coating,0,,10,0.97,19.3,0.53
Pb,MA,I,0,0.09,0,Spiro-MeOTAD,1.6,DMF >> IPA,Au,TiO2-c | TiO2-mp,N2 >> N2,Spin-coating >> Spin-coating,0,,13.49,0.96,20.87,0.69
Pb,MA,I,0,0.0256,0,PolyTPD,1.58,acetonitrile; Methylamine,Ag,PCBM-60 | Bphen,N2,Spin-coating,0,100,12.8,1.05,15.62,0.799
Pb,Cs,Br; I,0,0.1,0,PTAA,1.91,DMF; DMSO,Au,SnO2-np,Dry air,Spin-coating,0,100,10.93,1.1,14,0.71
Pb,MA,I,1,0.1,0,Spiro-MeOTAD,1.6,DMF; DMSO,Au,TiO2-c | TiO2-mp,N2,Spin-coating,0,100,15.47,1.058,19.987,0.73
Pb,FA; MA,Br; I,1,0.1,0,Spiro-MeOTAD,,DMF; DMSO,Au,SnO2-c,N2,Spin-coating,0,120,16.25,1.03,21.74,0.723
Pb,MA,I,1,0.1,0,PEDOT:PSS,1.6,DMSO; GBL,Au,C60 | BCP,N2,Spin-coating,0,100,13.67,0.919,21.66,0.688
Pb,MA,I,0,0.09,0,Spiro-MeOTAD,1.6,DMF,Au,TiO2-c,N2,Spin-coating,0,,10.79,0.97,17.89,0.62
Pb,MA,I,0,0.09,0,Spiro-MeOTAD,1.55,DMF,Au,TiO2-c,N2,Spin-coating,0,90,6.2,0.8,14.8,0.56
Pb,MA,I,0,0.1,0,PEDOT:PSS,1.6,DMF; GLB,Al,PCBM-60,N2,Spin-coating,0,100,6.16,0.92,8.74,0.76
Pb,MA,I,0,0.1,0,Spiro-MeOTAD,1.59,Unknown,Au,TiO2-c,Unknown,Unknown,0,,,,22,
Pb,MA,I,0,0.09,0,Spiro-MeOTAD,1.6,GBL,Au,TiO2-c | TiO2-mp,Unknown,Spin-coating,0,95,10.75,0.843,20.25,0.63
Pb,MA,I,0,0.1,0,Spiro-MeOTAD,1.6,DMF,Au,TiO2-c,N2,Spin-coating,0,105,16.1,1.02,22,0.72
Pb,MA,I,0,0.1,0,JW7,1.6,DMF,Ag,PCBM-60 | BCP,N2,Spin-coating,0,100,11.43,0.833,22.13,0.62
Pb,Cs; MA,Br; I,0,0.078,0,Spiro-MeOTAD,,DMF >> IPA,Au,TiO2-c,Unknown,Spin-coating >> Spin-coating,0,,17.84,1.07,22.96,0.723
Pb,FA,I,0,,0,Spiro-OMeTAD,1.48,Unknown,Au,TiO2-c | TiO2-mp,Unknown,Unknown,0,,22.08,,,
Pb,MA,I,1,0.1,0,Spiro-MeOTAD,1.6,DMSO; GBL,MoO3 | Ag,TiO2-c,N2,Spin-coating,0,100,16.72,1.01,21.68,0.7
Pb,MA,I,0,0.04,0,PEDOT:PSS,1.6,DMF; GBL,Al,PCBM-60 | LiF,Unknown,Spin-coating,0,,5.28,0.7,13.69,0.552
Pb,MA,I,0,0.01,0,PEDOT:PSS,1.55,DMF; DMSO,Ag,PCBM-70 | BCP,N2,Spin-coating,0,100,14,1,20.1,0.7
Pb,MA,I,0,0.0919,0,Thiophene | Spiro-MeOTAD,1.6,DMF,Au,C60,N2,Spin-coating,0,,16.6,1.07,23,0.73
Pb,Cs,Br,0,0.09,0,none,,DMF >> Methanol,Carbon,TiO2-c | TiO2-mp,Air >> Air,Spin-coating >> Spin-coating,0,,6.86,1.352,6.94,0.745
Pb,MA,I,1,0.1,0,NiO-c,1.587,DMF; DMSO,Ag,PCBM-60,Air,Spin-coating,0,100,16.07,1.03,22.63,0.692
Pb,MA,I,0,0.09,0,Spiro-MeOTAD,1.6,acetonitrile; DMSO >> IPA,Au,TiO2-c,Air >> Air,Spin-coating >> Spin-coating,0,,10.82,0.94,18.31,0.63
Pb,FA; MA,I,0,0.2,0,WO3,,DMF >> none >> none,Ag,TiO2-c,Unknown,Spin-coating >> Gas reaction >> Gas reaction,0,,13.49,1.04,18.38,0.706
Pb,MA,I,1,0.11,0,PEDOT:PSS,1.6,DMSO; GBL,Ag,PCBM-60,Unknown,Spin-coating,0,,13.4,1.02,18.48,0.713
Pb,FA; MA,I,1,0.096,0,NiO,1.55,DMF; DMSO,Ag,PCBM-60 | BCP,N2,Spin-coating,0,,15.05,0.94,21.9,0.736
Pb,MA,I,1,0.08,0,none,1.6,DMF; DMSO,Carbon,TiO2-c | TiO2-mp,Unknown,Spin-coating,0,100,8.5,0.9,21.81,0.44
Pb,MA,I,0,0.075,0,Spiro-MeOTAD,1.59,DMF >> IPA,Au,SnO2-c,N2 >> N2,Spin-coating >> Spin-coating,0,,19.03,1.1,23.75,0.73
Pb,MA,I,0,0.01,0,none,1.6,DMF,Carbon,TiO2-c | TiO2-mp | ZrO2-mp,Air,Doctor blading,0,100,10.31,0.95,17.22,0.63
Pb,Cs; FA,Br; I,1,0.39,0,PTAA,,DMF; DMSO,ITO | Ag-grid,C60 | SnO2,Unknown,Spin-coating,0,,,,,
Pb,FA; MA,I,1,0.08,0,Spiro-MeOTAD,1.58,DMF; DMSO,Au,SnO2-c | C60-SAM,N2,Spin-coating,0,100,19,1.123,21.9,0.791
Pb,MA,I,1,0.1,0,Spiro-MeOTAD,1.6,DMF; DMSO,Au,TiO2-c | TiO2-mp,N2,Spin-coating,0,100,15.45,1.056,19.907,0.74
Pb,MA,I,0,0.0725,0,PbS-QDs,1.6,DMF >> IPA,Al,PCBM-60,N2 >> N2,Spin-coating >> CBD,0,,1.7,0.48,8.5,0.42
Bi,Ag,I,0,0.003,0,Spiro-MeOTAD,1.92,DMF,Au,TiO2-mp,N2,Spin-coating,0,60,0.4,0.75,1.33,0.4
Pb,MA,I,1,0.25,0,Spiro-MeOTAD,1.6,DMF; DMSO,Au,TiO2-c | TiO2-mp,N2,Spin-coating,0,100,17.43,1.1,19.9,0.77
Pb,MA,I,1,0.24,0,B186,,DMSO,Au,TiO2-c | TiO2-mp,Unknown,Spin-coating,0,105,0.16,0.73,1.31,0.163
Pb,MA,I,1,0.04,0,FTA1,1.6,DMF; DMSO,MoO3 | Ag,C60,N2,Spin-coating,0,,14.81,1.01,20.76,0.723
Pb,MA,I,0,0.1,0,Spiro-MeOTAD,1.6,DMF; DMSO >> IPA,Au,TiO2-c | TiO2-mp,N2 >> N2,Spin-coating >> CBD,0,,6.42,0.86,17.57,0.42
Pb,Cs; FA; MA,Br; I,1,0.1,0,Spiro-MeOTAD,,DMF; DMSO,Au,TiO2-c | TiO2-mp,Unknown,Spin-coating,0,100,18,1.11,21.6,0.75
Pb,MA,I,0,1.5,0,PEDOT:PSS,1.6,DMF >> Ethanol,Al,PCBM-60 | C60 | BCP,Air >> Air,Spin-coating >> Spray-coating,0,,10.1,0.89,18.2,0.62
Pb,MA,I,0,0.1,0,PEDOT:PSS,1.6,DMF >> IPA,Ca | Al,PDTP-DFBT:PCBM-60,N2 >> N2,Spin-coating >> Spin-coating,0,,15.8,0.96,21.1,0.78
Pb,MA,I,1,0.25,0,Spiro-MeOTAD,1.6,DMSO,Au,TiO2-c | TiO2-mp,N2,Spin-coating,0,100,15.5,1.04,18.9,0.788
Pb,Cs,I,0,0.00725,0,Spiro-MeOTAD,1.73,Octane >> Octane >> Octane >> Octane,MoO3 | Ag,TiO2-c,Air >> Air >> Air >> Air,Spin-coating >> Spin-coating >> Spin-coating >> Spin-coating,0,,5.2,1.11,7.9,0.59
Pb,MA,I,0,3.575,0,PTAA,1.6,DMF,Cu,C60 | BCP,Air,Doctor blading,1,100,14.6,1.07,20.3,0.689
Pb,FA; MA,I,1,0.1,0,Spiro-MeOTAD,,DMF; DMSO,Au,TiO2-c | TiO2-mp,Unknown,Spin-coating,0,120,14.35,1.07,20.31,0.66
Pb,Cs; FA; MA,Br; I,1,0.05,0,Spiro-MeOTAD,,DMF; DMSO,Au,TiO2-c,N2,Spin-coating,0,100,12.7,1.06,21,0.57
Pb,MA,I,0,0.16,0,ZPPHT,1.6,DMF >> IPA,Carbon,TiO2-c | TiO2-mp,Unknown,Spin-coating >> Spin-coating,0,,11.26,1,19.66,0.573
Sn,FA,I,0,0.09,0,PTAA,,DMF,Au,TiO2-c | TiO2-mp,Unknown,Spin-coating,0,,6.67,0.446,21.85,0.684
Pb,MA,I,0,0.055,0,PVBT-SO3,1.6,DMF,Ag,C60/C70-N,N2,Spin-coating,0,90,13.16,0.87,21.84,0.689
Pb; Sn,FA; MA,I,1,,0,PEDOT:PSS,1.25,DMF; DMSO,Cu,C60 | BCP,N2,Spin-coating,0,,21.86,,30.89,
Pb,MA,I,1,0.09,0,NiO-c,1.6,Unknown,Ag,PCBM-60 | PEI,N2,Spin-coating,0,180,18.2,1.085,21.2,0.792
Pb,FA,I,0,0.04,0,Spiro-MeOTAD,1.48,DMF; DMSO >> IPA,Ag,TiO2-c | NAMF-Cl,N2 >> N2,Spin-coating >> Spin-coating,0,,18.7,1.08,22.7,0.786
Pb,MA,I,0,0.096,0,Spiro-MeOTAD,1.6,DMF; DMSO >> IPA,Au,SnO2-np,Air >> Air,Spin-coating >> CBD,0,,18.2,1.12,22.4,0.722
Pb,MA,I,0,0.1,1,PTAA,1.6,DMF; DMSO >> IPA,Ti | Cu,none,N2 >> N2,Spin-coating >> Spin-coating,0,,19.17,1.101,23.13,0.753
Pb,FA; MA,Br; I,1,0.11,1,NiO,1.5,DMF; DMSO,Ag,C60,N2,Spin-coating,0,100,11.88,1.01,22.06,0.54
Pb,MA,I,0,0.1,0,Spiro-MeOTAD,1.6,DMF,Au,TiO2-c | Al2O3-mp,Air,Spin-coating,0,100,8.67,0.801,15.15,0.71
Pb,MA,I,0,0.1,0,Spiro-MeOTAD,1.6,DMF; DMSO,Ag,TiO2-c,Unknown,Spin-coating,0,,16.92,1.05,21.78,0.74
Pb,MA,I,0,0.09,0,Spiro-MeOTAD,1.6,DMF,Au,Nb2O5,N2,Spin-coating,0,100,13.3,1.02,20.86,0.62
Pb,MA,I,0,0.09,1,PEDOT:PSS,1.6,DMF; DMSO >> IPA,Al,PCBM-60,N2 >> N2,Spin-coating >> Spin-coating,0,,8.35,0.94,16.84,0.686
Pb,MA,I,0,0.09,0,Spiro-MeOTAD,1.6,DMF >> IPA,Au,MgO-c | TiO2-mp,Unknown,Spin-coating >> CBD,0,,11.53,1.02,17.3,0.65
Pb,FA; MA,Br; I,1,0.2,0,Spiro-MeOTAD,1.6,DMF; DMSO,Au,TiO2-c | TiO2-mp,Unknown,Spin-coating,0,,18.9,1.167,22.99,0.76
Pb,MA,I,1,0.1,0,Spiro-MeOTAD,1.6,DMF; DMSO,Au,ZnO-c,N2,Spin-coating,0,80,3.27,0.919,10.99,0.32
Pb,MA,I,1,0.09,0,Spiro-MeOTAD,1.6,DMSO; GBL,Au,TiO2-c,N2,Spin-coating,0,100,18.5,1.12,21.88,0.756
Pb,MA,I,0,0.25,0,Spiro-MeOTAD,1.6,DMF >> IPA,Au,ZnO-c | ZnO-mp | PEI,N2 >> N2,Spin-coating >> CBD,0,,12.72,0.979,20,0.66
Pb,FA; TMS,I,1,,0,Spiro-OMeTAD,1.8,DMF; DMSO,Au,TiO2-c,N2,Spin-coating,0,160,8.64,1.04,16.8,0.4938
Pb,MA,I,0,0.02,0,Spiro-MeOTAD,1.6,DMF,Au,TiO2-c,Air,Spin-coating,0,105,2.3,0.81,6.8,0.41
Pb,Cs; FA; MA,Br; I,1,0.13,0,Spiro-MeOTAD,1.57,DMF; DMSO,Au,Cr2O3,Ar,Spin-coating,0,100,14.63,1.063,20.95,0.657
Pb,MA,I,0,0.04,0,NiO-mp,1.59,DMF; DMSO >> IPA,Ag,PCBM-60 | BCP,Ar >> Ar,Spin-coating >> Spin-coating,0,,15.1,1.054,19.42,0.74
Pb,MA,I,0,0.16,0,Spiro-MeOTAD,1.6,DMF >> IPA,Au,TiO2-c | TiO2-mp,Dry air >> Dry air,Spin-coating >> CBD,0,,13.6,0.974,19.9,0.7
Pb,FA,I,1,,0,Spiro-OMeTAD,1.48,DMF; DMSO,MoO3 | Au,TiO2-c,Ambient air,Spin-coating,0,100,25.39,1.189,25.86,0.8255
Pb,FA; MA,Br; I,0,0.1,0,Spiro-MeOTAD,,DMF; DMSO,Au,SnO2-c,Unknown,Spin-coating,0,100,18.32,1.108,23.03,0.718
Pb,MA,I,0,0.063,0,Spiro-MeOTAD,1.6,Unknown,Ag,TiO2-c | Al2O3-mp,Air,Spin-coating,0,,11,0.99,21.3,0.64
Pb,FA; MA,I,1,0.1,0,none,,DMF; DMSO,Carbon,TiO2-c | TiO2-mp | ZrO2-mp,Unknown,Spin-coating,0,,8.37,0.88,19.168,0.496
Pb,FA; MA,I,1,0.09,0,Spiro-MeOTAD,1.53,DMF; DMSO >> IPA,Au,TiO2-c | TiO2-mp,N2 >> N2,Spin-coating >> Spin-coating,0,,17.6,1.08,23.6,0.75
Pb,MA,I,1,0.16,0,Spiro-MeOTAD,1.5,DMF,Ag,SnO2-np,N2,Spin-coating,0,100,17.12,1.05,22.3,0.731
Pb,FA; MA,Br; I,1,0.1,0,PEDOT:PSS,,DMSO; GBL,Ag,C60 | BCP,N2,Spin-coating,0,,14.06,0.94,19.82,0.756
Pb,Cs; FA; MA,Br; I,1,0.1,0,PEDOT:PSS,,DMF; DMSO,Ag,PCBM-60,Unknown,Spin-coating,0,,11.7,0.85,20.25,0.67
Pb; Sn,Cs; FA; MA,Br; I,0,,0,PEDOT:PSS,,Unknown,Unknown,C60 | BCP,Unknown,Unknown,0,,18.51,0.779,31.15,0.763
Pb,Cs; FA,I,1,0.08,0,Spiro-MeOTAD,,DMF; DMSO,Au,SnO2-c | C60-SAM,Unknown,Spin-coating,0,150,15.21,1.03,20.33,0.725
Pb,MA,I,1,0.1,0,PPP,1.6,DMF,Ag,C60 | BCP,Unknown,Spin-coating,0,100,15.8,1.02,21,0.71
Pb,Cs; FA,I,1,0.1,0,Spiro-MeOTAD,1.53,DMF; DMSO,Au,TiO2-c,N2,Spin-coating,0,,14.7,0.98,21.8,0.683
Pb,MA,I,0,0.2,0,PEDOT:PSS,1.5,DMF,Al,PCBM-60,N2,Spin-coating,0,80,8.78,1,16.11,0.56
Pb,MA,I,0,0.1,0,Spiro-MeOTAD,1.6,DMF; DMSO,Au,TiO2-c | TiO2-mp,N2,Spin-coating,0,,10.9,1.043,15.22,0.718
Pb,MA,I,1,0.85,0,NiO-c,1.6,DMF; NMP,Ag,PCBM-60 | BCP,N2,Spin-coating,0,120,12.13,0.95,19.43,0.657
Pb,MA,I,1,,0,PTAA,1.6,DMSO; DMF >> isopropanol,Al,PC61BM,N2 >> N2,Spin-coating >> Spin-coating,0,,20.31,1.09,23.77,0.7874
Pb,FA,I,1,0.04,0,Spiro-MeOTAD,1.54,DMSO,Ag,ZnO-c,N2,Spin-coating,0,150,13.11,1.11,18.82,0.628
Pb,MA,I,1,0.07,0,PEDOT:PSS,1.6,DMSO; GBL,Ag,PCBM-60,Unknown,Spin-coating,0,,13.6,0.94,20.5,0.705
Pb,MA,I,0,0.1,1,PEDOT:PSS,1.6,DMF,Al,PCBM-60 | BCP,Unknown,Spin-coating,0,100,11.7,0.942,19.2,0.63
Pb,MA,I,0,0.1,0,PEDOT:PSS,1.6,DMF,Ag,PCBM-60 | FPI-PEIE,Ar,Spin-coating,0,100,13.95,,,
Pb,MA,I,1,0.1,0,PEDOT:PSS,1.6,DMF; DMSO,Ag,PCBM-60,Unknown,Spin-coating,0,100,19,1.08,22.38,0.79
Pb,MA,I,0,0.09,0,none,1.6,DMF >> DMF >> none,Au,TiO2-c,Air >> Air >> N2,Spin-coating >> Spin-coating >> Gas reaction,0,,3.97,0.73,10.44,0.524
Pb,MA,I,0,0.096,0,NiO-c,1.6,DMF; DMSO,Ag,PCBM-60 | PEI,Unknown,Spin-coating,0,,13.08,1.04,19.03,0.659
Pb,MA,I,1,0.1,0,CuCrO2-np,1.6,DMF; DMSO,Ag,C60 | BCP,Unknown,Spin-coating,0,,13.95,1.012,18.7,0.697
Pb,MA,I,0,0.09,0,Q205,1.6,DMF >> IPA,Carbon,TiO2-c | TiO2-mp,N2 >> N2,Spin-coating >> CBD,0,,6.51,0.984,13.23,0.5
Pb,MA,I,0,0.11,0,CuPrPc,1.6,DMF; DMSO >> IPA,Au,SnO2-c,Unknown,Spin-coating >> Spin-coating,0,,17.8,1.01,23.2,0.76
Pb,Cs; FA,I,0,0.0256,0,Spiro-MeOTAD,1.49,DMF; TBP >> IPA,Ag,TiO2-c,Unknown >> Unknown,Spin-coating >> Spin-coating,0,,12.7,1.01,19.4,0.65
Pb,MA,I,1,0.16,0,Spiro-MeOTAD,1.6,DMF; DMSO,Au,TiO2-c | TiO2-mp,Unknown,Spin-coating,0,,12.8,1.06,18,0.65
Pb,MA,I,1,0.12,0,PEDOT:PSS,1.6,DMF,Ag,C60 | Bphen,N2,Spin-coating,0,100,10.51,0.95,16.88,0.66
Pb,Cs; FA; MA,Br; I,1,0.1,0,LD22,,DMF; DMSO,Au,TiO2-c | TiO2-mp,Dry air,Spin-coating,0,100,13.04,1.03,19.6,0.65
Pb,FA,I,0,,0,poly(triarylamine),1.55,Unknown,FTO | MoO3 | Ag,TiO2-c,Unknown,Unknown,0,,12.02,,,
Pb,MA,I,1,0.1,0,Spiro-MeOTAD,1.61,DMF; DMSO,Au,PCBM-60,N2,Spin-coating,0,,14,1.027,20.65,0.66
Pb,MA,I,0,0.052,0,Spiro-MeOTAD,1.6,Unknown,Ag,CdSe-QDs,Unknown,Spin-coating,0,90,10.7,0.99,17.6,0.62
Hg,MA,I,1,0.45,0,PEDOT:PSS,,DMF,Ag,PCBM-60,N2,Spin-coating,0,100,0,0.2,0.06,0.31
Pb,Cs; FA,Br; I,1,0.1,1,Spiro-MeOTAD,,DMF; DMSO,Au,SnO2-np,Unknown,Spin-coating,0,100,17.88,1.16,22.58,0.75
Pb,MA,I,1,0.06,0,NiO-np,1.6,DMF,Ag,C60 | BCP,Unknown,Spin-coating,0,100,19,1.06,22.73,0.79
Pb,MA,I,0,0.065,0,PEDOT:PSS | PolyTPD,1.6,none,Au,none,Vacuum,Co-evaporation,0,,3.9,0.64,10.9,0.55
Pb,MA,I,0,0.126,0,ZnP,1.6,DMF >> IPA,Au,TiO2-c | TiO2-mp,Unknown,Spin-coating >> CBD,0,,17.78,1.099,22.689,0.713
Pb; Sn,MA,I,0,0.09,0,PEDOT:PSS,1.42,DMF; DMSO >> IPA,Ag,PCBM-60 | BCP,N2 >> N2,Spin-coating >> Spin-coating,0,,13.64,0.813,21.6,0.776
Pb,MA,I,0,0.07,0,CMO,1.6,DMF; DMSO,Au,TiO2-c,N2,Spin-coating,0,,16.7,1.02,22.32,0.728
Pb,Cs; FA; MA,Br; I,1,0.14,0,M107,,DMF; DMSO,Au,SnO2-np | PCBM-60,Unknown,Spin-coating,0,100,15.32,,,
Pb,FA; MA,Br; I,0,0.125,0,"9,9-bis(3-(dimethylamino)propyl)-N2,N2,N7,N7-tetrakis(4-methoxyphenyl)-9H-fluorene- 2,7-diamine",,Unknown,Au,TiO2-c | TiO2-mp,Unknown,Spin-coating,0,100,0.08,0.92,0.58,0.15
Pb,FA; MA,Br; I,1,0.24,0,Spiro-MeOTAD,,DMF; DMSO,Au,SnO2-np,Unknown,Spin-coating,0,100,18.22,1.05,23.03,0.754
Pb,MA,I,0,0.1,0,PTAA,1.56,DMF; DMSO >> IPA,Au,TiO2-c | TiO2-mp,Unknown,Spin-coating >> Spin-coating,0,150,14.6,1,20.2,0.72
Pb,MA,I,0,0.096,1,PEDOT:PSS,1.6,DMF >> IPA,Ag,PCBM-60 | C60 | BCP,Unknown,Spin-coating >> Spin-coating,0,,15.1,0.96,21,0.76
Pb,MA,I,1,0.09,0,X1,1.6,DMF; DMSO,Ag,PCBM-60 | C3-CBL,Unknown,Spin-coating,0,,15.51,1.05,19.99,0.738
Sn,FA,I,0,,0,NiOx | TPA-P-PE (3E),1.3,Unknown,Ag,C60 | BCP,N2,Spin-coating,0,,5.66,,,
Pb,Cs; FA; MA,Br; I,1,0.1,0,Spiro-MeOTAD,,DMF; DMSO,Ag,ZnO-np,Unknown,Spin-coating,0,95,18.1,1.12,22.5,0.72
Pb,MA,I,0,0.057,1,VOx,1.6,DMF >> Ethanol,Ag,PCBM-60 | BCP,N2 >> N2,Spin-coating >> Spin-coating,0,,11.77,0.92,19.69,0.651
Pb,MA,I,0,0.12,0,Spiro-MeOTAD,1.6,DMF; DMSO,Au,SnO2,Unknown,Spin-coating,0,70,17.83,1.115,21.44,0.746
Pb,Cs; FA; MA,Br; I,1,0.1,0,NiO-c,1.91,DMF; DMSO,Ag,PEAI | PCBM-60 | BCP | SnO2-c,N2,Spin-coating,0,,12.75,1.23,12.79,0.812
Pb,MA,I,1,0.07,0,NiO-np,1.6,DMF; DMSO,Carbon,TiO2-c | TiO2-mp,N2,Spin-coating,0,,11.8,0.97,19.98,0.6
Pb,FA; MA,Br; I,0,0.06,0,Spiro-MeOTAD,,DMF >> IPA,Au,TiO2-c | TiO2-mp,Unknown,Spin-coating >> Spin-coating,0,,12.91,0.95,21.23,0.64
Sn,(PEA); FA,I,0,0.09,0,PEDOT:PSS,,H2O >> none >> none,Ag,C60 | BCP,N2 >> Vacuum >> Vacuum,Spin-coating >> Evaporation >> Evaporation,0,,4.89,0.37,19.45,0.7
Pb,Cs; Na,Br,0,0.09,0,none,2.27,DMF >> Methanol,Carbon,TiO2-c | TiO2-mp,Air >> Air,Spin-coating >> Spin-coating,0,,8.31,1.49,6.97,0.8
Bi,MA,I,1,0.1,0,Spiro-MeOTAD,,DMF,Au,TiO2-c | TiO2-mp,N2,Spin-coating,0,100,0.069,0.534,0.309,0.423
Pb,Cs; FA; MA,Br; I,0,,0,MeO-2PACz,1.53,Unknown,Ag,PC61BM-C60 | BCP,Unknown,Unknown,0,,19.61,,,
Pb,FA; MA,Br; I,0,,0,Spin-NiOx | Me-4PACz,1.53,Unknown,Ag,PCBM-60 | BCP,Unknown,Unknown,0,,23.04,1.157,24.73,0.8122
Pb,Cs; FA,I,1,0.16,0,Spiro-MeOTAD,1.59,DMF; DMSO,Au,TiO2-c | TiO2-mp,Dry air,Spin-coating,0,150,14.95,0.98,22.54,0.672
Pb,Cs,Br,0,0.12,0,Spiro-MeOTAD,2.39,DMF >> IPA,Au,TiO2-c | TiO2-mp,N2 >> N2,Spin-coating >> CBD,0,,2.97,1.16,5.25,0.49
Pb,MA,I,1,0.0706,0,NiO-c,1.58,DMF; DMSO,Ag,PCBM-60 | BCP,N2,Spin-coating,0,,12.53,0.949,17.04,0.78
Pb,Cs; FA; MA,Br; I,1,,0,Spiro-OMeTAD,1.68,Unknown,Carbon | ITO,SnO2-c,N2,Spin-coating,0,,13.62,,18.2,
Pb,MA,I,1,0.096,0,PEDOT:PSS,1.6,DMSO; GBL,Ag,PCBM-60; PCDTBT,N2,Spin-coating,0,95,18,1.09,21.47,0.77
Pb,MA,I,0,,0,YKP02,1.55,Unknown,Unknown,Unknown,Unknown,Unknown,0,,4.17,1.01,15.05,0.275
Pb,FA; MA,I,0,0.1,0,PEDOT:PSS,,DMF >> IPA,Ag,PCBM-60 | Bphen,Air >> Air,Spin-coating >> Spin-coating,0,,10.86,0.959,20.957,0.626
Pb,MA,I,1,0.081,0,Spiro-MeOTAD,1.6,GBL,Au,ZnO-c,N2,Spin-coating,0,100,14,1.12,18.7,0.668
Pb,MA,I,0,0.285,0,Spiro-MeOTAD,1.6,DMF >> IPA,Au,TiO2-c | TiO2-mp,Unknown,Spin-coating >> CBD,0,,11.7,1.022,17.2,0.66
Pb,MA,I,0,0.1,0,Spiro-MeOTAD,1.6,DMF; DMSO >> IPA,AgAl,TiO2-c | TiO2-mp,Unknown,Spin-coating >> Spin-coating,0,,14.05,1.01,22.03,0.632
Pb,MA,I,1,,0,NiO-np,1.5,DMF; DMSO,Ag,PCBM-70,Unknown,Spin-coating,0,,15.38,1.04,20.58,0.713
Pb,BA; FA; MA,I,1,0.12,0,Spiro-MeOTAD,,DMF,Au,TiO2-c,Unknown,Spin-coating,0,100,11.28,1.06,16.37,0.65
Pb,MA,I,0,0.078,0,Spiro-MeOTAD,1.6,DMF >> IPA,Ag,TiO2-c | WO3,Unknown,Spin-coating >> Spin-coating,0,,19.4,1.07,23.65,0.765
Pb,Cs; FA; MA,Br; I,1,0.08,0,Spiro-MeOTAD,1.626,DMF; DMSO >> IPA,Au,SnO2-c | PCBM-60,N2 >> N2,Spin-coating >> Spin-coating,0,,18.57,1.07,23.06,0.756
Pb,Cs; FA,Br; I,0,0.0919,0,Spiro-MeOTAD,1.72,DMF,Au,SnO2-c | PCBM-60,N2,Spin-coating,0,,17.3,1.18,19.8,0.73
Pb,MA,I,0,0.1,0,Spiro-MeOTAD,1.6,DMF >> Ethanol,Au,ZnO-c,N2 >> N2,Spin-coating >> Spin-coating,0,,4.23,0.802,9.25,0.76
Pb,MA,I,0,0.0725,0,PEDOT:PSS,1.5,DMF,Al,PCBM-60 | ZnO-np,N2,Spin-coating,0,100,12.1,0.92,18.8,0.7
Pb,MA,I,0,0.12,0,Spiro-MeOTAD,1.56,DMF; DMSO; n-butyl amine >> n-butanol,Au,TiO2-c,Air >> Air,Spin-coating >> CBD,0,,17.13,1.09,22.61,0.72
Pb,MA,I,0,0.12,0,Spiro-MeOTAD,1.6,DMF >> IPA,Au,TiO2-c | TiO2-mp,Unknown,Spin-coating >> CBD,0,,9.21,0.86,20.4,0.524
Pb,MA,I,0,0.108,0,TPADPP-2,1.6,DMF >> IPA,Au,TiO2-c,Unknown,Spin-coating >> Spin-coating,0,,9.85,0.972,14.35,0.71
Pb,FA,I,0,,0,Spiro-OMeTAD,1.48,DMF; NMP,Au,SnO2-c,Ambient air,Spin-coating,0,150,16.69,,,
Pb,MA,I,1,,0,PEDOT:PSS,1.6,GBL; DMSO,ITO | Ag,PCBM-60,N2,Spin-coating,0,100,13.64,0.96,17.81,0.8
Pb,MA,I,0,0.1,0,2TPA-2-DP,1.6,GBL,Au,TiO2-c | TiO2-mp,Unknown,Spin-coating,0,100,9.1,0.94,16.3,0.597
Pb,MA,I,0,0.06,0,Spiro-MeOTAD,1.6,DMF,Au,TiO2-c | Al2O3-nt,Unknown,Spin-coating,0,100,6.23,0.99,10.1,0.63
Pb,MA,I,0,0.135,1,PEDOT:PSS,1.6,DMF,Ag,PCBM-60 | BCP,N2,Spin-coating,0,100,15.4,1.026,19.1,0.786
Pb,MA,I,0,0.09,0,Spiro-MeOTAD,1.6,DMF | IPA,Ag,TiO2-c | TiO2-mp,Unknown,Spin-coating | Spray-coating,0,,9.56,0.87,19.2,0.57
Pb,MA,I,1,0.09,0,Spiro-MeOTAD,1.6,DMF; DMSO,Ag,SnO2-c,Ambient,Spin-coating,0,100,14.83,1.09,22.97,0.608
Pb,MA,I,1,0.0314,0,PEDOT:PSS,1.6,DMSO; GBL,Ag,PCBM-60 | bis-C60,N2,Spin-coating,0,100,13.37,0.89,18.85,0.8
Pb,MA,I,1,0.1,0,PEDOT:PSS,1.5,DMF,Ag,PCBM-60 | Bphen,Unknown,Spin-coating,0,100,13.11,0.92,20.09,0.72
Pb,MA,I,0,0.12,0,Spiro-MeOTAD,1.6,DMF,Ag,TiO2-c,Air,Spin-coating,0,100,7.87,0.914,17.81,0.48
Bi,Ag; Cs,Br,0,0.16,0,Spiro-MeOTAD,,DMSO,Au,TiO2-c | TiO2-mp,N2,Spin-coating,0,150,1.8,0.91,3,0.65
Pb,MA,I,0,0.108,0,P3HT,,Unknown >> Unknown,Au,TiO2-np,Dry air >> Dry air,Spin-coating >> Spin-coating,0,,9.64,0.89,20.8,0.54
Pb,MA,I,0,,0,PEDOT:PSS,1.55,Unknown,Ag,PC61BM | BCP,Unknown,Unknown,0,,17.3,1.07,21.8,0.739
Pb,MA,I,1,0.09,0,Spiro-MeOTAD,1.6,DMF; DMSO,Au,TiO2-c | SnO2-np,Ambient,Spin-coating,0,,16.5,1.06,21.08,0.751
Pb,MA,I,1,0.09,0,NiMgO-c,1.59,DMSO,Ag,PCBM-60 | BCP,N2,Spin-coating,0,100,17.27,1.05,21.54,0.764
Bi,Ag,I,0,,0,PDBD-T,1.86,Unknown,Au,TiO2-c | TiO2-mp,Unknown,Spin-coating,0,,0.86,0.65,2.63,0.49
Pb,(PEA); FA; MA,Br; I,1,0.159,0,Spiro-MeOTAD,1.59,DMF; DMSO,Au,TiO2-c | TiO2-mp,N2,Spin-coating,0,,18.9,1.09,23.5,0.737
Pb,MA,I,1,0.1,0,Spiro-MeOTAD,1.6,DMF; DMSO,MoO3 | Ag,TiO2-c | TiO2-mp,Unknown,Spin-coating,0,100,16.8,1.04,23,0.7
Pb,MA,I,1,0.1,0,PEDOT:PSS,1.6,DMF; DMSO,Al,PCBM-60 | LiF,N2,Spin-coating,0,100,13.8,,,
Pb,Cs; FA; MA,Br; I,1,0.16,0,PTAA,1.6,DMF; DMSO,Cu,C60 | BCP,N2,Spin-coating,0,100,15.35,1.05,18.584,0.786
Pb,MA,I,1,0.1,0,NiO-c,1.56,DMF; DMSO,Au,CdS-np,N2,Spin-coating,0,100,11.34,0.982,18.13,0.637
Pb,MA,I,1,0.1,0,NiO-c,1.6,DMF; DMSO,Ag,PCBM-60,N2,Spin-coating,0,95,19.09,1.09,22.75,0.77
