Repository: dayalbishnoi01-spec/perovskite-pce-predictor

File: perovskite_15.csv (part 7 of 95)
B_Ion,A_Ion,C_Ion,AntiSolvent,Cell_Area,Solv_Anneal,HTL,Bandgap,Solvents,Backcontact,ETL,Synth_Atm,Dep_Procedure,Is_Module,Anneal_Temp,PCE,Voc,Jsc,FF
Pb,FA; MA,Br; I,1,0.1,0,PTAA,,DMF; DMSO,Au,TiO2-c | TiO2-mp,Unknown,Spin-coating,0,,16.7,1.07,22,0.711
Pb,Cs; FA; MA,Br; I,1,0.1,0,PEDOT:PSS,1.6,DMF; DMSO,Al,PCBM-60,N2,Spin-coating,0,100,12.1,0.92,22.1,0.59
Pb,MA,I,0,0.1,0,PEDOT:PSS,1.59,DMF >> IPA,Au,none,Air >> Air,Spin-coating >> Spin-coating,0,,0.71,0.17,8.3,0.5
Pb,MA,I,0,0.0625,0,Spiro-MeOTAD,1.6,DMF,Ag,ZrO2-c | TiO2-c | Al2O3-mp,Unknown,Spin-coating,0,,16.13,0.99,21.16,0.78
Pb,FA; MA,Br; I,0,0.12,0,Spiro-MeOTAD,,DMF >> IPA,Au,SnO2-np | SnO2-c,Unknown,Spin-coating >> Spin-coating,0,,,,,
Pb,MA,I,1,,0,MeO-2PACz,1.55,DMF,Ag,PCBM-60,Ambient air,Spin-coating,0,100,13.84,1.02,19.83,0.6842
Pb,MA,I,1,4,0,NiO-c,1.6,DMSO; GBL,Ag,PCBM-60 | BCP,N2,Spin-coating,0,100,21.26,0.84,0.102,0.69
Pb,FA,I,0,,0,Spiro-OMeTAD,1.48,DMF; HEMA,Ag,SnO2-c,Ambient air,Spin-coating,0,140,25.31,1.18,25.53,0.8402
Pb,MA,I,1,,0,Spiro-OMeTAD,1.55,DMF; DMSO,Au,SnO2-c,N2,Spin-coating,0,100,18.05,1.07,22.85,
Pb,MA,I,0,0.1,0,Spiro-MeOTAD,1.6,DMF,Au,TiO2-c | TiO2-mp,N2,Spin-coating,0,,5.05,0.78,10.41,0.6
Pb,MA,I,1,0.16,0,PTAA,1.6,DMSO,Au,TiO2-c | TiO2-mp,Unknown,Spin-coating,0,100,19.13,1.09,22.28,0.789
Pb,Cs; FA; MA,Br; I,0,,0,PTAA,1.67,Unknown,Unknown,C60 | BCP,Unknown,Unknown,0,,16,1.14,19.9,0.718
Pb,FA,I,0,,0,Spiro-OMeTAD,1.48,DMF; NMP,Au,SnO2-c,Ambient air,Spin-coating,0,150,19.38,,,
Pb,Cs; FA,Br; I,0,,0,NiOx | Me-4PACz,1.68,Unknown,Ag,C60 | BCP,Other >> Other,Evaporation >> Doctor blading,0,150,22.53,,21.2,
Pb,MA,I,0,,0,Spiro-OMeTAD,1.56,DMF,FTO | Au,TiO2-c | Ppy,N2,Spin-coating,0,120,1.21,0.4,4,0.71
Pb,MA,I,1,0.1,0,none,1.6,DMF,Ag,C60 | BCP,N2,Spin-coating,0,70,15.7,1.04,22.5,0.67
Pb,MA,I,1,0.09,0,PbS-QDs | Spiro-MeOTAD,1.6,DMF; DMSO,Au,TiO2-c,Unknown,Spin-coating,0,100,18.2,1.11,22.77,0.72
Pb,MA,I,1,0.04,0,P3HT,1.6,DMSO,Au,TiO2-c | TiO2-mp,N2,Spin-coating,0,100,13.8,0.906,21.1,0.721
Pb,Cs; FA; MA,I,0,,0,Spiro-OMeTAD,,DMF; DMSO >> IPA,Au,SnO2-c,N2 >> N2,Spin-coating >> Spin-coating,0,,22.89,1.12,25.64,0.7972
Pb,MA,I,1,0.16,0,Spiro-MeOTAD,1.6,DMSO,Au,TiO2-c | TiO2-mp,N2,Spin-coating,0,100,1.6,0.99,5.8,0.28
Pb,MA,I,0,,0,Spiro-OMeTAD,1.6,Unknown,Au,TiO2-c,Unknown,Unknown,0,,15.1,0.99,21.26,0.72
Pb,Cs; FA; MA,Br; I,0,,0,Spiro-OMeTAD,1.55,isopropanol,Unknown,TiO2-c,Ambient air,Spin-coating,0,,20.53,1.1,24.48,0.7575
Pb,MA,I,0,,0,Spiro-OMeTAD,1.58,DMF,Au,TiO2-c | TiO2-mp,Ar,Drop-casting,0,,15.6,1.07,22.2,0.66
Pb,MA,I,0,0.1,0,PEDOT:PSS,1.52,DMF,Al,PCBM-60,N2,Spin-coating,0,100,4.72,0.76,11.5,0.54
Pb,MA,I,1,0.0314,0,Spiro-MeOTAD,1.6,DMF,Pd,TiO2-c | TiO2-nw,Unknown,Spin-coating,0,,14.78,1.05,22.31,0.62
Pb,Cs; FA,Br; I,0,,0,NiO | 2PACz,2.08,Unknown,Unknown,C60 | BCP,Unknown,Unknown,0,,13.5,,,
Pb,MA,I,0,0.09,0,Spiro-MeOTAD,1.6,DMF,Ag,TiO2-c,Unknown,Spin-coating,0,100,11.6,0.89,19.9,0.65
Pb,Cs; FA,Br; I,0,,0,2PACz,1.68,Unknown,ITO | Ag,C60 | SnO2-c,Unknown,Unknown,0,,,,,
Pb,MA,I,0,0.06,0,Spiro-MeOTAD,1.55,DMF >> IPA,Au,TiO2-c,Air >> Air,Spin-coating >> Spin-coating,0,,14.16,0.99,21.97,0.651
Pb,Cs; FA,Br; I,1,0.125,0,Spiro-MeOTAD,,DMF; DMSO,Au,SnO2-c,Unknown,Spin-coating,0,145,13.13,0.89,21.24,0.69
Pb,Cs; FA; MA,Br; I,0,,0,Spiro-OMeTAD,,Unknown,Au,SnO2-c,Unknown,Unknown,0,,15.63,1.13,19.01,0.7291
Pb,MA,I,0,0.09,0,Spiro-MeOTAD,1.6,DMF >> IPA,Au,TiO2-c | TiO2-mp,N2 >> N2,Spin-coating >> Spin-coating,0,,9.5,0.9,17.03,0.61
Pb,MA,I,0,0.032,0,Tris(4-(5-hexylthiophen-2-yl)phenyl)amine,1.6,DMF >> IPA,MoOx | Ag,TiO2-c,Air >> Ar,Spin-coating >> Spin-coating,0,,2.8,0.94,8,0.38
Pb,MA,I,1,0.06,0,Spiro-MeOTAD,1.6,DMSO; GBL,MoOx | Al,TiO2-c | TiO2-mp,Unknown,Spin-coating,0,100,,,,
Pb,FA; MA,I,0,0.0919,0,Spiro-MeOTAD,,DMF >> IPA,Au,TiO2-c | TiO2-mp,N2 >> N2,Spin-coating >> Ion exchange,0,,0.24,0.88,20.1,0.55
Pb,MA,I,1,0.16,0,PTAA,1.6,DMF; DMSO,Ag,2PDI-4S | PEIE,N2,Spin-coating,0,100,,,,
Pb,MA,I,0,0.096,0,PCPDTBT,1.6,GBL,Au,TiO2-c | TiO2-mp,Unknown,Spin-coating,0,100,5.3,0.77,10.3,0.667
Unknown,Unknown,Unknown,0,,0,Unknown,,Unknown,Au,SnO2-c,Ambient air,Spin-coating,0,,8.53,0.56,24.19,0.63
Pb,Cs; FA; MA,Br; I,1,0.16,0,Spiro-MeOTAD,,DMF; DMSO,Au,SnO2-c,Unknown,Spin-coating,0,120,14.98,1.055,21.87,0.65
Pb,MA,I,0,0.068,0,none,1.6,DMF >> IPA,Carbon,TiO2-c | TiO2-nw,Air >> Air,Spin-coating >> Spin-coating,0,,11.2,0.949,19.5,0.607
Pb,MA,I,1,0.1,0,PEDOT:PSS,1.6,DMSO; GBL,Ag,PCBM-60,N2,Spin-coating,0,100,9.11,0.88,16.39,0.63
Pb,Cs; FA; MA,I,0,,0,Unknown,1.51,Unknown,Unknown,SnO2-c,Unknown,Unknown,0,,24.65,,,
Pb; Sn,FA; MA,I,0,,0,Spiro-OMeTAD,1.25,Unknown,Au,C60,N2,Antisolvent-quenching,0,,17.49,0.8,30.53,0.7132
Pb,Cs,Br; I,0,0.096,0,P3HT,1.92,DMSO,Au,TiO2-c | TiO2-mp,Air,Spin-coating,0,160,13.75,1.21,14,0.812
Pb,Cs,Br,0,0.25,0,CsSnBrI2-QDs,,DMF >> Methanol,Carbon,TiO2-c | TiO2-mp,Unknown,Spin-coating >> Spin-coating,0,,6.54,1.28,7.41,0.69
Pb,MA,I,0,0.04,0,PEDOT:PSS,1.6,DMF,Al,PCBM-60,N2,Spin-coating,0,100,2.05,0.37,11.69,0.473
Pb,FA; MA,Br; I,0,0.1,0,Spiro-MeOTAD,,DMF >> IPA,Au,ZnO-c | TiO2-c,Air >> Air,Spin-coating >> CBD,0,,20.1,1.15,23,0.76
Pb,Cs; FA; MA,I,0,,0,Spiro-OMeTAD,1.55,Unknown,Au,TiO2-c,Unknown,Unknown,0,,24.29,1.134,26.15,0.8188
Pb,Cs,Br; I,0,0.08,0,none,2.07,DMSO,Carbon,SnO2-np,N2,Spin-coating,0,,2.86,0.88,7.71,0.42
Pb,FA; MA,Br; I,1,,0,Spiro-OMeTAD,1.59,DMF:DMSO >> IPA,ITO | Au,SnO2-c,Air >> N2,Spin-coating >> Spin-coating,0,150,20.75,1.155,22.21,0.8125
Pb,MA,I,1,0.1,0,P2,1.6,DMF; NMP,Au,TiO2-c | SnO2-mp,Air,Spin-coating,0,150,16.4,1.05,20.6,0.756
Pb,FA; MA,Br; I,0,,0,Spiro-OMeTAD,1.55,Unknown,Au,SnO2-c,Unknown,Unknown,0,,24.22,1.184,25.16,0.8131
Pb,MA,I,0,0.026,0,Spiro-MeOTAD,1.6,DMF,Au,TiO2-c | TiO2-mp,Air,Spin-coating,0,100,11.7,0.89,20,0.72
Pb,MA,I,1,0.012,0,Spiro-MeOTAD,1.6,DMF; DMSO,Au,TiO2-c,N2,Spin-coating,0,100,18.54,1.13,22.69,0.722
Pb,FA; MA,Br; I,1,0.09,0,NiO-np | PMMA,,DMF; DMSO,Ag,PCBM-60 | BCP,N2,Spin-coating,0,105,20.01,1.12,22.18,0.806
Pb,(NH4); FA; MA,Br; I,1,0.1,0,Spiro-MeOTAD,,DMF; DMSO,Au,TiO2-c | TiO2-mp,N2,Spin-coating,0,100,18.53,1.09,22.25,0.764
Pb,FA; MA,Br; I,0,,0,HTL,1.55,Unknown,Au,SnO2-c,Unknown,Unknown,0,,21.6,1.12,24.3,0.79
Pb,Cs,Br; I,0,0.1,0,P3HT,,DMF; DMSO,Au,SnO2-np,Unknown,Spin-coating,0,,9.65,1.096,13.52,0.685
Pb,MA,I,0,0.09,0,NiO-np,1.5,GBL,Carbon,TiO2-c | TiO2-mp | ZrO2-mp,Unknown,Drop-infiltration,0,,12.27,0.86,22.3,0.62
Pb,MA,I,1,0.1,0,PTAA | PFN,1.6,DMF; DMSO,Cu-CFN,PCBM-60 | PFN,N2,Spin-coating,1,,,,,
Pb,MA,I,0,,0,Spiro-MeOTAD,,DMF,Au,TiO2-c,Unknown,Spin-coating,0,,1.18,0.663,6.5,0.274
Pb,FA; MA,Br; I,1,0.126,0,Spiro-MeOTAD,,DMF; DMSO,Au,TiO2-c | TiO2-mp,Ar,Spin-coating,0,100,17,1.07,23.6,0.675
Pb,MA,I,0,0.125,0,Spiro-MeOTAD,1.6,DMF >> IPA,Au,TiO2-c | TiO2-mp,Unknown,Spin-coating >> Spin-coating,0,,12.16,0.959,19.21,0.66
Pb,Cs; FA,Br; I,0,0.107,0,Spiro-MeOTAD,,DMF,Au,KY7F22-np,Air,Spin-coating,0,185,11.8,0.987,17.6,0.68
Pb,MA,I,0,0.09,0,Spiro-MeOTAD,1.6,DMF,Ag,TiO2-c | Al2O3-mp,Unknown,Spin-coating,0,100,10.7,0.97,20.7,0.532
Pb; Sn,FA; MA,I,1,0.06,0,PEDOT:PSS,,DMF; DMSO,Ag,C60 | BCP,N2,Spin-coating,0,100,18.1,0.79,28.97,0.79
Pb,MA,I,0,0.1,0,F6-TCNNQ; TaTm | TaTm,1.6,none,Ag,C60 | C60; PhIm,N2,Co-evaporation,0,,15,1.077,19.65,0.711
Pb,FA; MA,I,1,0.1,0,Spiro-MeOTAD,,DMF; DMSO,Au,SnO2-c | C60-SAM,N2,Spin-coating,0,,19.92,1.12,22.61,0.787
Pb,FA; MA,I,1,0.136,0,Spiro-MeOTAD,,DMF; DMSO >> DMF; DMSO,Au,TiO2-c,Unknown,Spin-coating >> Spin-coating,0,,17.81,1.061,23.42,0.717
Pb,Cs,Br; I,0,0.051,0,TAPC | MoO3; TAPC,1.82,none,Ag,Ca | C60,Vacuum,Co-evaporation,0,260,11.8,1.13,15.2,0.68
Pb,GA; MA,I,1,,0,PDCBT,1.55,2ME; NMP,Ta-WOx | Carbon,SnO2-c,Ambient air,Doctor blading,0,100,16.2,,22.5,0.637
Pb,FA,I,0,0.09,0,PTAA,1.48,DMF >> IPA,Ag,PCBM-60 | Polyethylimine,N2 >> N2,Spin-coating >> Spin-coating,0,,15.89,1.01,20.74,0.758
Pb,(PEA); MA,I,0,0.12,0,PEDOT:PSS,1.64,DMF,Ag,PCBM-60 | BCP,N2,Spin-coating,0,100,11,1.1,15.6,0.64
Sn,FA,I,1,0.04,0,PEDOT:PSS,,DMF; DMSO,Ag,C60 | BCP,N2,Spin-coating,0,90,7.35,0.542,19.99,0.679
Pb,MA,I,0,0.096,0,Spiro-MeOTAD,1.6,acetonitrile,Au,TiO2-c | TiO2-mp,Unknown,Spin-coating,0,100,16.1,1.13,19.98,0.71
Pb,MA,I,0,0.125,0,none,1.5,DMF; DMSO >> IPA,Carbon,TiO2-c | TiO2-mp,Air >> Air,Spin-coating >> CBD,0,,4.95,0.83,13.9,0.42
Pb,MA,I,0,0.1,0,PTAA | PEDOT:PSS,1.6,DMF >> IPA,Graphene | PET,ZnO-np,Air,Spin-coating >> CBD,0,,8.13,0.93,14.03,0.623
Pb,MA,I,1,0.1,0,Spiro-MeOTAD,1.6,DMF; DMSO,Au,TiO2-c | TiO2-mp,Unknown,Spin-coating,0,,13.3,1.04,18.73,0.685
Pb,FA; MA,Br; I,0,0.03,0,Spiro-MeOTAD,,DMSO; GBL,Au,Zn2SnO4-c | rGO; Zn2SnO4-fiber,Unknown,Spin-coating,0,100,17.89,1.046,22.5,0.76
Pb,(PDA); Cs; FA,I,0,0.07,0,PTPD,,none >> IPA,Ag,PCBM-60 | BCP,Air >> N2,Spin-coating >> Spin-coating,0,,11.28,1.02,15.03,0.736
Pb,MA,I,1,0.0725,0,Spiro-MeOTAD,1.6,DMSO; GBL,Au,TiO2-c,N2,Spin-coating,0,100,17.7,1.07,22.8,0.72
Pb,MA,I,0,0.09,0,PEDOT:PSS,1.6,DMF,Ag,PCBM-60,Air,Doctor blading,0,100,6.47,0.77,17.44,0.48
Pb,FA,Br; I,0,0.08,0,Spiro-MeOTAD,,DMF; DMSO >> IPA,Au,TiP2-c | PCBM-60,N2 >> N2,Spin-coating >> Spin-coating,0,,16.8,1.02,22.4,0.756
Pb,MA,I,0,0.1,0,P3HT,1.6,none >> none,Au,TiO2-c,Vacuum >> N2; MAI,Evaporation >> Gas reaction,0,,10.9,0.93,16.91,0.694
Pb,MA,I,0,0.104,0,PEDOT:PSS,1.6,DMF; DMSO,Ag,PCBM-60 | ZnO-np,Unknown,Spin-coating,0,100,10.13,0.868,15.3,0.764
Pb,MA,I,0,0.0555,0,Spiro-MeOTAD,1.55,DMF >> IPA,Au,TiO2-c,N2 >> N2,Spin-coating >> Spin-coating,0,,12.06,0.96,18.9,0.662
Sn,MA,I,1,0.09,0,PTAA,1.23,DMSO,Au,TiO2-c | TiO2-mp,N2,Spin-coating,0,65,2.32,0.229,26.2,0.387
Sn,FA; MA,I,1,,0,PEDOT:PSS w/ CEPA,1.3,DMF; DMSO,Ag,C60,N2,Spin-coating,0,100,10.65,0.64,23.17,0.7181
Pb,FA; MA,Br; I,0,0.125,0,Spiro-MeOTAD,1.56,DMF; DMSO >> IPA,Au,SnO2-c,Dry air >> Dry air,Spin-coating >> Spin-coating,0,,16.96,1.02,22.08,0.753
Pb,MA,I,1,0.1,0,PEDOT:PSS,1.6,DMSO; GBL,Al,PCBM-60 | AZO-np,Unknown,Spin-coating,0,85,,,,
Pb,MA,I,1,0.06,0,PEDOT:PSS,1.6,DMF; DMSO,Ag,PCBM-60,N2,Spin-coating,0,55,9.62,0.99,18.47,0.568
Pb,MA,I,1,0.09,0,PEDOT:PSS | PSS-Na,1.6,DMSO; GBL,Ag-nw,PCBM-60,N2,Spin-coating,0,100,5.71,0.88,13.51,0.48
Pb,MA,I,1,0.1,0,Spiro-MeOTAD,1.6,DMSO; GBL,AgAl,TiO2-c | TiO2-mp,Unknown,Spin-coating,0,110,15.82,0.99,21.39,0.746
Pb,MA,I,0,1.02,0,NiO-c,1.6,DMSO; GBL,Ag,PCBM-60 | BCP,Air,Doctor blading,0,,17.7,1.05,21.6,0.78
Pb,MA,I,1,0.096,0,Spiro-MeOTAD,1.6,DMSO; GBL,MoO3 | Au | MoO3,TiO2-c,N2,Spin-coating,0,100,18.1,1.156,19.8,0.799
Pb,Cs,Br; I,0,0.1,0,Spiro-MeOTAD,,DMF; DMSO >> DMSO; Methanol,Au,TiO2-c | TiO2-mp,Inert >> Inert,Spin-coating >> Spin-coating,0,,9.3,1.25,12,0.62
Pb,MA,I,1,0.1,0,Spiro-MeOTAD,1.6,DMF; DMSO,Au,SnO2-c | MgO-c,Unknown,Spin-coating,0,,17.92,1.12,21.26,0.74
Pb,Cs,I,0,0.058,0,Spiro-MeOTAD,,Octane >> Ethyl acetate,MoO3 | Al,TiO2-c,Air >> Air,Spin-coating >> Dipp-coating,0,,13.4,1.2,14.37,0.78
Pb,MA,I,1,0.06,0,Spiro-MeOTAD | MoOx,1.6,DMSO; GBL,Al,TiO2-c,Air,Spin-coating,0,100,12.23,1.013,17.395,0.685
Pb,MA,I,1,0.09,0,LHTM-1,1.6,DMF,Au,TiO2-c | TiO2-mp,N2,Spin-coating,0,100,11.25,1.033,16.61,0.66
Pb,Cs,I,0,0.09,0,PPDI | Spiro-MeOTAD,1.71,DMF; DMSO,Au,TiO2-c,Unknown,Spin-coating,0,180,9.8,0.96,15.8,0.65
Pb,MA,I,0,0.1,0,CuI,1.6,DMF >> IPA,Au,TiO2-c | TiO2-mp,N2 >> N2,Spin-coating >> Spin-coating,0,,1.18,0.56,8.42,0.25
Pb,MA,I,0,0.16,0,none,1.5,GBL,Carbon,TiO2-c | TiO2-mp | ZrO2-mp,Unknown,Drop-infiltration,0,50,10.72,0.815,21.37,0.604
Pb,Cs; FA; MA,Br; I,1,0.125,0,Spiro-MeOTAD,,DMF; DMSO,Au,none,Ar,Spin-coating,0,100,15.42,1.07,20.99,0.68
Pb,MA,Br; I,0,4.04,0,PEDOT:PSS,,DMF; DMSO >> none >> none >> none,Ag,PCBM-60 | Bphen,N2 >> Air; DMSO; HBr >> Air; DMSO >> Air; Methylamin,Spin-coating >> Gas reaction >> Solvent annealing >> Recrystallization,0,,13.3,1.038,18.24,0.702
Pb,MA,I,0,0.1,0,NiO-mp,1.6,DMF >> IPA,Carbon,TiO2-c | TiO2-mp | Al2O3-mp,N2 >> N2,Drop-infiltration >> CBD,0,,7.8,0.932,13.52,0.62
Pb; Sn,Cs; FA; MA,Br; I,1,0.0314,0,PEDOT:PSS,1.31,DMSO; GBL,Ag,PCBM-60 | C60 | BCP,N2,Spin-coating,0,100,10.81,,,
Pb,MA,I,0,0.1,0,Si-OMeTPA,1.5,DMF; DMSO >> IPA,Ag,PCBM-60 | C60 | BCP,Unknown,Spin-coating >> Spin-coating,0,,19.06,1.07,23.08,0.772
Pb; Sn,FA; MA,I,0,,0,PEDOT:PSS,1.26,Unknown,Unknown,C60 | BCP,Unknown,Unknown,0,,7.1,0.5,22.2,0.63
Pb,MA,Br; I,0,0.196,0,Spiro-MeOTAD,1.78,DMF,Au,TiO2-c | TiO2-nw,Air,Spin-coating,0,100,3.95,0.81,8.82,0.55
Pb,Cs; FA,I,0,,0,Spiro-OMeTAD,1.53,Unknown,Au,TiO2-c,Unknown,Unknown,0,,22.45,,,
Pb,FA; MA,Br; I,1,0.02,0,Spiro-MeOTAD,,DMF; DMSO,Au,TiO2-c | TiO2-mp,N2,Spin-coating,0,60,17.86,1.1,23.6,0.688
Pb,Cs; FA; MA,Br; I,1,0.1,0,Spiro-MeOTAD,,DMF; DMSO,Ag,SnO2-c,Unknown,Spin-coating,0,100,19,1.13,23.3,0.72
Pb,MA,I,0,0.0464,0,styryl-functionalized GO,1.6,Cyclohexyl-2-pyrrolidone; DMF,Ag,PCBM-60 | BCP,N2,Spin-coating,0,100,4.4,0.75,11.8,0.49
Pb,Cs,Br; I,0,1,0,Spiro-MeOTAD,1.92,none,Au,TiO2-c | PCBM-60,Vacuum,Flash evaporation,0,,9.4,1.06,12.9,0.68
Sn,FA; PEA,I,0,,0,PEDOT:PSS,1.4,Unknown,Ag,PCBM-60,Unknown,Unknown,0,,9.5,,,
Pb,MA,I,1,0.125,0,Spiro-MeOTAD,1.56,DMF; DMSO,Ag,TiO2-c,Air,Spin-coating,0,,16.4,1.065,21.5,0.71
Pb,FA,I,0,0.1,0,Spiro-MeOTAD,1.48,DMF; DMSO >> IPA,Au,TiO2-c | TiO2-mp,Unknown,Spin-coating >> Spin-coating,0,,21.45,1.06,25.9,0.772
Pb,Cs,Br,0,0.09,0,none,,DMF >> Methanol,Carbon,TiO2-c | TiO2-mp,Air >> Air,Spin-coating >> Spin-coating,0,,6.15,1.51,5.15,0.77
Pb,MA,I,1,,0,NiOx,1.6,DMF; DMSO,Ag,PC61BM,Ambient air,Spin-coating,0,100,16.56,1.04,22.78,0.699
Pb,MA,I,0,0.04,0,PEDOT:PSS,1.59,DMF,Au,PCBM-60 | PEIE,N2,Spin-coating,0,100,12.36,0.96,19.72,0.653
Pb,FA; MA,I,0,0.38,0,P3HT,,DMF >> IPA,Au,ZnO-np | PCBM-60,N2 >> N2,Spin-coating >> Spin-coating,0,,3.3,0.82,9.09,0.44
Pb,FA; MA,Br; I,1,0.09,0,Spiro-MeOTAD,,DMF; DMSO,Au,SnO2-np,Unknown,Spin-coating,0,100,17.01,1.12,22.41,0.677
Pb,MA,I,0,0.096,0,Spiro-MeOTAD,1.6,acetonitrile; Methylamine,Au,TiO2-c | TiO2-mp,Unknown,Spin-coating,0,100,9.59,0.906,20.98,0.504
Pb,MA,I,0,0.11,0,Spiro-MeOTAD,1.6,DMF; DMSO,Ag,TiO2-c | TiO2-mp,Unknown,Spin-coating,0,,7.5,0.96,17.5,0.499
Pb,Cs,I,0,,0,PTAA,1.63,DMF; DMSO,Au,Unknown,N2,Spin-coating,0,150,15.59,1.113,19.17,0.743
Pb,(4AMP); MA,I,1,0.09,0,PEDOT:PSS,1.89,DMF; DMSO,Ag,C60 | BCP,N2,Spin-coating,0,100,4.24,0.94,7.05,0.64
Pb,MA,I,0,0.16,0,Spiro-MeOTAD,1.6,DMF; DMSO,Au,TiO2-c,N2,Spin-coating,0,,15.9,1.061,21.9,0.682
Pb,MA,I,1,0.06,0,P3CT-K,1.6,DMF; DMSO,Al,PCBM-60 | ZnO,N2,Spin-coating,0,,15.7,1.04,21,0.72
Pb,Cs,Br; I,0,0.09,0,PTAA,1.91,DMSO,Au,TiO2-c,Air,Spin-coating,0,,16.14,1.32,15.34,0.795
Pb,MA,I,1,0.1,0,Spiro-MeOTAD,1.6,Unknown,Au,TiO2-c,N2,Spin-coating,0,100,13.39,1.06,20.8,0.601
Pb,MA,I,1,0.1,0,PEDOT:PSS,1.6,DMF,Al,PCBM-60,Unknown,Spin-coating,0,100,8.14,0.88,14.7,0.63
Pb,MA,I,0,0.07,0,Spiro-MeOTAD,1.5,DMF; DMSO >> Ethanol; IPA,Ag,TiO2-c | TiO2-mp,N2 >> N2,Spin-coating >> Spin-coating,0,,15.58,1.02,21.88,0.7
Pb,Cs; FA; MA,Br; I,0,,0,Spiro-OMeTAD,1.6,Unknown,Unknown,SnO2-c,Unknown,Unknown,0,,23.88,1.233,24.73,0.7831
Pb,MA,I,1,0.1,0,Spiro-MeOTAD,1.6,DMF; DMSO,Ag,TiO2-c | TiO2-mp,Unknown,Spin-coating,0,100,16.23,1.054,21.84,0.705
Pb,MA,I,0,0.3,0,none,1.6,DMF,Carbon,TiO2-c | TiO2-mp | ZrO2-mp,Air,Inkjet printing,0,90,7.83,0.927,18.61,0.45
Pb,GU; MA,I,1,0.09,0,Spiro-MeOTAD,,DMF; DMSO,Au,TiO2-c,N2,Spin-coating,0,150,16,1.07,20.7,0.685
Pb,MA,I,1,0.125,0,Spiro-MeOTAD,1.6,DMSO; GBL,Au,TiO2-c | PCBM-60,Unknown,Spin-coating,0,100,12.2,1.04,19.1,0.64
Sn,FA,I,1,,0,PEDOT:PSS,,DMF:DMSO,Ag,C60 | BCP,Ar,Spin-coating,0,,5.81,0.49,22.32,0.5262
Pb; Sn,FA; MA,I,0,,0,Unknown,1.3,Unknown,Unknown,Unknown,Unknown,Unknown,0,,18.4,0.81,31.4,0.72
Pb,FA; MA,Br; I,1,0.1,0,PTAA,,DMF; DMSO,Au,TiO2-c | TiO2-mp,N2,Spin-coating,0,120,17.68,1.1,22.65,0.71
Pb,Cs; FA; MA,Br; I,0,,0,Spiro-OMeTAD,1.57,Unknown,ITO | Au,SnO2-c,Unknown,Unknown,0,,23.78,1.189,24.98,0.8006
Pb,MA,I,0,0.045,0,PEDOT:PSS,1.5,DMF >> Ethanol,Al,PCBM-60,Air >> Air,Spin-coating >> Spin-coating,0,,11.45,0.86,17.31,0.772
Pb,FA; MA,Br; I,1,0.09,0,PTAA,,DMF; DMSO,Au,TiO2-c | TiO2-mp,N2,Spin-coating,0,100,18.51,1.119,22.2,0.75
Sn,FA; TEA,Br; I,0,,0,PEDOT:PSS,1.43,IPA; DEF,Ag,PCBM-60,N2,Spin-coating,0,90,15.48,,20.18,0.74
Pb,(PEA); MA,I,0,0.049,0,Spiro-MeOTAD,,DMF,Au,TiO2-c,Unknown,Spin-coating,0,100,18.4,1.06,22.45,0.773
Pb,Cs; FA; MA,Br; I,0,,0,PTAA,1.54,Unknown,ITO | Ag,C60,Unknown,Unknown,0,,23.23,1.187,,
Pb,FA; MA,Br; I,1,0.16,0,PTAA,,DMF; DMSO,Au,TiO2-c | TiO2-mp,N2,Spin-coating,0,100,15.54,1.125,21.73,0.636
Pb,MA,I,0,0.1,0,none,1.6,DMF,Carbon,TiO2-c | TiO2-nw,Ar,Spin-coating,0,90,8.56,0.895,19.93,0.48
Pb,MA,I,1,0.06,0,PEDOT:PSS,1.6,DMF,Al,PCBM-60 | LiF,Unknown,Spin-coating,0,100,10.93,0.968,17.67,0.643
Pb,MA,I,1,0.1,0,Spiro-MeOTAD,1.6,DMF; DMSO,Au,TiO2-c | TiO2-mp,N2,Spin-coating,0,100,14.32,1.034,21.231,0.65
Pb,MA,I,0,0.1,0,none,1.6,Unknown,Carbon,TiO2-c | TiO2-mp,Unknown,Spin-coating >> CBD,0,,7.45,0.86,15.81,0.54
Pb,MA,I,1,0.1,0,Spiro-MeOTAD,1.6,DMF; DMSO,Au,TiO2-c | TiO2-mp,N2,Spin-coating,0,100,12.24,1,20.28,0.611
Pb,MA,I,0,0.1,0,none,1.6,Unknown,Carbon,TiO2-c | TiO2-mp | ZrO2-mp,Unknown,Drop-infiltration,0,50,12.1,0.9,22.85,0.59
Pb,MA,I,1,0.06,0,PEDOT:PSS,1.6,DMF,Al,Corrannulene-derivative,N2,Spin-coating,0,70,1.54,0.42,11.2,0.37
Pb,MA,I,1,0.09,0,PEDOT:PSS | PSS-Na,1.6,DMSO; GBL,Ag-nw,PCBM-60,N2,Spin-coating,0,100,2.65,0.87,12.04,0.25
Pb,MA,I,1,1,0,PTAA | PFN,1.6,DMF; DMSO,Ag,PCBM-60 | PFN,N2,Spin-coating,0,,16.5,1.12,20.5,0.725
Pb,MA,I,0,0.02,0,Spiro-MeOTAD,1.55,DMF,Au,TiO2-c,Ar,Spin-coating,0,100,3.59,0.81,9.3,0.47
Pb,MA,I,0,0.09,0,PEDOT:PSS,1.6,DMF,Al,PCBM-60 | ZnO-np,N2,Spin-coating,0,95,11.04,0.92,17.91,0.67
Pb,FA; MA,Br; I,0,0.96,0,PTAA,,DMF; DMSO >> IPA,Au,TiO2-c | TiO2-mp,Unknown,Spin-coating >> Spin-coating,0,,22.6,1.11,25,0.817
Pb,MA,I,0,0.16,1,Spiro-MeOTAD,1.6,DMF >> IPA,Au,TiO2-c | TiO2-nw,Air >> Air,Spin-coating >> Spin-coating,0,,13.36,1.02,20.19,0.65
Pb,MA,I,0,0.026,0,Spiro-MeOTAD,1.6,DMF,Au,TiO2-c | TiO2-mp,Air,Ultrasonic spray,0,100,11.4,0.83,20.1,0.72
Pb,MA,I,0,0.09,0,CrOx,1.6,DMF >> IPA,Ag,PCBM-60,Unknown,Spin-coating >> CBD,0,,9.27,0.93,14.9,0.67
Pb,MA,I,0,0.09,0,Spiro-MeOTAD,1.54,DMF; DMSO,Au,PTO,Unknown,Spin-coating,0,100,6.42,0.747,16.152,0.532
Pb,FA; MA,I,1,0.1,0,NiO-c,1.6,DMF,Ag,PCBM-60 | Zr(acac)4,N2,Spin-coating,0,100,15.5,1.11,20,0.69
Pb,MA,I,1,0.1,0,Spiro-MeOTAD,1.6,DMSO; GBL,Ag,ZnO-c | PCBM-60,N2,Spin-coating,0,100,15.38,1.04,19.77,0.75
Pb,Cs,I,0,,0,Spiro-OMeTAD,1.69,DMF,Au,TiO2-c,Ambient air,Spin-coating,0,180,10.8,0.87,19.2,0.643
Pb,Cs,I,1,0.058,0,Spiro-MeOTAD,,DMF; DMSO,MoOx | Al,SnO2-np,N2,Spin-coating,0,330,4.82,0.686,13.15,0.524
Pb,MA,I,0,0.09,0,Spiro-MeOTAD,1.6,DMF,Ag,TiO2-c,N2,Spin-coating,0,100,6.02,0.86,16.17,0.43
Pb,MA,I,1,0.04,0,Spiro-MeOTAD,1.6,DMF,Au,TiO2-c | PCBA,N2,Spin-coating,0,100,13.4,1,20.97,0.639
Pb,MA,I,0,0.017,0,CPE-K,1.6,DMF,Al,PCBM-60,N2,Spin-coating,0,90,11.2,,,
Pb,MA,I,0,0.1,0,PEDOT:PSS,1.6,DMF,Al,PCBM-60,Unknown,Spin-coating,0,100,11.7,0.87,19.2,0.7
Pb,MA,I,0,0.49,0,none,1.6,GBL,Carbon | Ag,TiO2-c | TiO2-mp | ZrO2-mp,Unknown,Drop-infiltration,0,50,9,0.82,22,0.498
Pb,MA,I,1,0.1,0,Spiro-MeOTAD,1.6,DMSO,Au,TiO2-c | TiO2-nw,Ar,Spin-coating,0,100,14.35,0.99,19.44,0.745
Pb,Cs; FA; MA,Br; I,1,0.1,0,NiO-np,,DMF; DMSO,Ag,C60; PCBM-60 | BCP,Unknown,Spin-coating,0,150,13.57,1.043,21.13,0.62
Pb,MA,I,0,0.057,1,PTAA,1.6,DMF >> DMF,Ag,PCBM-60 | BCP,Unknown,Spin-coating >> Spin-coating,0,,15.6,1.02,19.98,0.76
Pb,MA,I,0,0.1031,0,Spiro-MeOTAD,1.6,DMF >> IPA,Au,SnO2-c,Dry air >> Dry air,Spin-coating >> Spin-coating,0,,17.94,1.14,21.31,0.729
Pb,MA,I,1,0.09,0,PEDOT:PSS,1.6,DMF,Ag,C60,N2,Spin-coating,0,100,9.35,0.89,14.5,0.695
Pb,MA,I,1,0.06,0,PEDOT:PSS,1.6,DMF; DMSO,Ag,PCBM-60 | BCP,N2,Spin-coating,0,90,8.62,0.88,14.24,0.678
Pb,MA,I,0,0.057,1,PTAA,1.6,DMF >> DMF,Ag,PCBM-60,Unknown,Spin-coating >> Spin-coating,0,,12.8,1,18.81,0.68
Pb,Cs,I,0,0.054,0,PTAA,,Octane,Graphene,C60 | BCP,Air,Spin-coating,0,,6.56,1.09,10.9,0.575
Pb,MA,I,1,0.0314,0,Spiro-MeOTAD,1.6,DMSO; GBL,Ag,SnO2-c,Unknown,Spin-coating,0,100,9.09,0.88,18.6,0.56
Pb,FA; MA,Br; I,0,0.1,0,Spiro-MeOTAD,,DMF >> IPA,Ag,TiO2-c | TiO2-mp | CaTiO3,N2,Spin-coating >> Spin-coating,0,,18.48,1.08,23.65,0.725
Pb,MA,I,0,0.1,0,PEDOT:PSS,1.6,DMF,Ag,PCBM-60 | BCP,Air,Doctor blading,0,100,11.7,0.87,19.5,0.69
Pb,MA,I,1,0.09,0,Spiro-MeOTAD,1.56,DMSO; GBL >> none,Au,TiO2-c,Unknown,Spin-coating >> Diffusion-gas reaction,0,,,,,
Sn,FA,I,1,0.048,0,CuSCN,1.39,DMF; DMSO,Ag,PCBM-60,N2,Spin-coating,0,70,6.25,0.5,19.55,0.637
Pb,Cs; FA,I,1,0.1,1,NiO-c | PTAA,,DMF; DMSO,Ag,PCBM-60 | BCP,N2,Spin-coating,0,150,17.33,1.01,22.022,0.773
Pb,MA,I,0,0.08,0,P3HT | Carbon-nt,1.5,DMF; DMSO >> Cyclohexane; IPA,Au,TiO2-c | TiO2-mp,Air >> Air,Spin-coating >> CBD,0,,8.47,0.83,18.66,0.55
Pb,MA,I,1,0.0672,0,P3HT,1.6,DMF,Ag,ZnO-np,Air,Slot-die coating,0,90,4.3,0.82,8.12,0.612
Pb,MA,I,0,0.038,0,Spiro-MeOTAD,1.56,DMF >> IPA,Au,AZO-c | ZnO-nw,Unknown,Spin-coating >> Spin-coating,0,,10.29,0.84,21.26,0.576
Pb,FA; MA,Br; I,1,0.1,0,Spiro-MeOTAD,,DMF; DMSO,Au,TiO2-c | TiO2-mp | Trimethylamine oxide,N2,Spin-coating,0,100,21.3,1.16,23.5,0.785
Pb,Cs; FA; MA; Rb,I,0,,0,NiOx,1.63,Unknown,Ag,PC61BM,Unknown,Unknown,0,,21.05,1.23,22.8,0.75
Pb,MA,I,0,0.075,0,NiO-c,1.61,DMF >> IPA,Ag,PCBM-60,N2 >> N2,Spin-coating >> Spin-coating,0,,12.58,1.01,19.63,0.633
Pb,Cs; FA; MA,Br; I,0,,0,NiOx,1.55,Unknown,Cu,C60 | BCP,Unknown,Unknown,0,,26.02,1.196,25.96,0.8379
Pb,Cs; FA,Br; I,1,0.13,0,AL2O3-c | Spiro-MeOTAD,1.72,DMF; DMSO; GBL,MoOx | ITO | MgF2,SnO2-np,Air,Spin-coating,0,100,13.8,1.22,15.4,0.734
Pb,MA,I,0,0.1,0,B186,1.6,DMSO,Au,TiO2-c | TiO2-mp,N2,Spin-coating,0,105,14.59,0.98,20.11,0.732
Pb,MA,I,0,0.06,0,Spiro-MeOTAD,1.6,DMF >> IPA,Ag,SnO2-c | TiO2-mp,N2 >> N2,Spin-coating >> CBD,0,,6.87,0.84,19.8,0.41
Pb,MA,I,0,0.15,0,Spiro-MeOTAD,1.57,DMF >> IPA,Ag,TiO2-c,Air >> Air,Spin-coating >> Air brush spray,0,,15,1.1,22.2,0.68
Pb,Cs,Br; I,1,0.1,0,Spiro-MeOTAD,2.05,DMSO,Au,TiO2-c,N2,Spin-coating,0,,4.2,0.99,7.77,0.556
Pb,FA; MA,Br; I,1,0.09,0,PTAA,1.51,DMF; DMSO,Au,TiO2-c | SnO2-c,N2,Spin-coating,0,130,20.1,1.085,23.3,0.83
Pb,MA,I,1,0.09,0,Spiro-MeOTAD,1.623,DMF; DMSO,Au,TiO2-c,N2,Spin-coating,0,,15.11,1.06,20.53,0.696
Pb,MA,I,1,0.09,0,Spiro-MeOTAD,1.6,DMF; GBL,Au,TiO2-c,N2,Inkjet printing,0,100,3.8,0.86,9.8,0.45
Pb,MA,I,0,0.07,0,Spiro-MeOTAD,1.6,DMF >> IPA,Au,C70,Ar >> Ar,Spin-coating >> CBD,0,,8,1,11.5,0.69
Pb,MA,I,1,0.1,0,Spiro-MeOTAD,1.54,DMSO; GBL,Au,TiO2-c | TiO2-mp,Unknown,Spin-coating,0,100,13.2,1,21,0.629
Pb,MA,I,1,0.1,0,Spiro-MeOTAD,1.6,DMF,Au,TiO2-c,Unknown,Spin-coating,0,100,15.22,1,21.35,0.7
Pb,Cs; FA; MA,Br; I,1,0.1,0,Spiro-MeOTAD,,DMF; DMSO,Au,SnO2-np,Unknown,Spin-coating,0,120,11.85,1.07,20.51,0.54
Pb,MA,I,0,0.16,0,VOx | APPA,1.6,DMF >> Ethanol,Ag,PCBM-60 | BCP,Unknown,Spin-coating >> Spin-coating,0,,14.04,0.98,19.42,0.751
Pb,FA; MA,Br; I,1,1,0,Spiro-MeOTAD,,DMF; DMSO,Au,TiO2-c,N2,Spin-coating,0,400,17.59,1.135,21.95,0.706
Pb,MA,I,0,0.075,0,Spiro-MeOTAD,1.6,DMF >> IPA,Au,TiO2-c | TiO2-mp,Unknown,Spin-coating >> Spin-coating,0,,15.3,1,22.2,0.692
Pb,MA,I,0,0.096,0,Spiro-MeOTAD,,DMF; DMSO,Au,TiO2-c | TiO2-mp,Unknown,Spin-coating,0,90,19.2,1.11,22.45,0.772
Pb,Cs,Br; I,0,,0,Unknown,,DMSO,Carbon,TiO2-c,Ambient air,Spin-coating,0,,15.04,1.29,14.9,0.7825
Sn,MA,I,0,,0,Cu2O,1.3,Unknown,FTO | Au,ZnS,Unknown,Unknown,0,,25.99528,1.24454,23.74698,0.8799101
Pb,Cs; FA; MA,Br; I,1,,0,Spiro-OMeTAD,1.55,Unknown,Au,Unknown,N2,Spin-coating,0,,15.31,1.05,21.37,0.68
Pb,MA,I,0,0.1,0,none,1.6,DMF,Au,TiO2-c | TiO2-mp,Unknown,Spray-coating,0,100,4.28,,,
Pb,Cs; FA; MA,Br; I,1,0.09,0,PANI,1.55,DMF; DMSO,Au,PCBM-60,Air,Spin-coating,0,100,11.69,0.84,21.19,0.66
Pb,MA,I,0,0.08,0,Spiro-MeOTAD,1.6,DMF >> IPA,Au,TiO2-c | TiO2-mp,Unknown >> Air,Spin-coating >> Spin-coating,0,,11.39,0.974,16.92,0.69
Pb,MA,I,1,0.16,0,PEDOT:PSS,1.6,DMF,Au,TiO2-c,Unknown,Spin-coating,0,100,8.11,,,
Pb,FA; MA,Br; I,1,0.08,0,PTAA,,DMF; DMSO,Cu,PCBM-60 | C60 | BCP,Unknown,Spin-coating,0,,21.1,1.13,23.3,0.8
Pb,MA,I,0,0.81,0,Spiro-MeOTAD,1.6,GBL,Au,TiO2-c,Unknown,Spin-coating,0,120,17.94,1.04,23.54,0.727
Pb,MA,I,1,0.09,0,PEDOT:PSS,1.6,DMSO; GBL,Ag,PCBM-60 | BCP,N2,Spin-coating,0,100,14.3,,19.8,0.721
Pb,MA,I,0,0.03,0,TPD | HAT-CN,1.6,DMF >> IPA,Au,TiO2-c | TiO2-mp,Unknown,Spin-coating >> CBD,0,,6.3,0.9,12.5,0.552
Pb,MA,I,1,0.03,0,Spiro-MeOTAD,1.6,DMSO,Au,TiO2-c | TiO2-nw,Unknown,Spin-coating,0,,15.4,1.06,21.5,0.68
Pb,MA,I,0,0.1,0,PEDOT:PSS,1.6,DMF,Ca | Al,PCBM-60,N2,Spin-coating,0,110,6.95,0.81,12.31,0.7
Pb,MA,Br; I,1,0.464,0,PEDOT:PSS | VOx,1.5,DMSO; GBL,Al,N2200; PCBM-70; TT,Unknown,Spin-coating,0,,14.52,1.05,19.99,0.7
Pb,Cs; FA,I,0,,0,Spiro-OMeTAD,,Unknown,Au,SnO2-c,Unknown,Unknown,0,,24.17,1.168,25.07,0.83
Pb,MA,I,0,0.1,0,PEDOT:PSS,1.6,DMF; DMSO >> IPA,Al,PCBM-60,N2 >> N2,Substrate vibration assisted dropcasting >> Substrate vibration assisted dropcasting,0,,3.02,0.68,8.8,0.52
Pb,Cs; FA; MA,Br; I,1,0.06,0,Spiro-MeOTAD,,DMF; DMSO,Au,TiO2-c,N2,Spin-coating,0,100,16.29,1.05,22.05,0.7
Pb,FA; MA,Br; I,0,0.08,0,none,,DMF; DMSO >> DMF; IPA,Carbon,SnO2-np,Air >> Air,Spin-coating >> Spin-coating,0,,,,,
Pb,Cs,I,0,0.058,0,Spiro-MeOTAD,,Octane >> Ethyl acetate,MoO3 | Al,TiO2-c,Air >> Air,Spin-coating >> Dipp-coating,0,,12.6,1.22,12.7,0.81
Pb,MA,I,0,0.15,0,Spiro-MeOTAD,1.55,acetonitrile; Methylamine,Ag,SnO2-np,Air,Slot-die coating,0,130,15.6,1.111,22.4,0.697
Pb,FA; MA,Br; I,0,,0,Spiro-OMeTAD,1.55,DMF; DMSO,Au,SnO2-c,N2,Spin-coating,0,,15.07,,21.02,0.59
Pb,Cs,Br; I,0,0.09,0,PTAA,1.9,DMF; DMSO >> IPA,Au,TiO2-c,N2 >> N2,Spin-coating >> Spin-coating,0,,14.03,1.199,14.87,0.787
Pb,Cs; FA,I,0,,0,MeO-4PACz,1.52,Unknown,Cu,PCBM-60,Unknown,Unknown,0,,23.24,1.14,24.96,0.8203
Pb,Cs; FA; MA,Br; I,1,0.04,0,NiO-np,,DMF; DMSO,Ag,PCBM-60 | BCP,N2,Spin-coating,0,100,17.62,1.06,21.24,0.782
Pb,MA,I,1,0.04,0,IDF-SFXPh | MoO3,1.5,DMF; DMSO,Ag,C60,N2,Spin-coating,0,,16.5,1.05,21.4,0.733
Pb,MA,I,0,0.285,0,Spiro-MeOTAD,1.6,GBL,Au,TiO2-c | TiO2-mp,Dry air,Spin-coating,0,100,6.67,0.717,15.1,0.62
Pb,Cs; FA; MA,Br; I,1,0.16,0,PTAA,,DMF; DMSO,Cu,C60 | BCP,N2,Spin-coating,0,100,18.2,1.11,21,0.77
Pb,Cs,Br,0,0.1,0,CsCuBr3-QDs,2.3,DMF >> Methanol,Carbon,SnO2-QDs,Air >> Air,Spin-coating >> Spin-coating,0,,9.34,1.556,7.68,0.78
Pb,MA,I,0,0.1,0,Spiro-MeOTAD,1.6,DMF; DMSO >> IPA,Au,ZnO-c | ZnO-nw,N2 >> N2,Spin-coating >> CBD,0,,8.22,1.01,15.29,0.533
Pb,Cs; FA; MA,I,0,,0,NiOx | Me-4PACz,1.55,DMF; DMSO,Ag,C60 | BCP,Ambient air >> Vacuum,Spin-coating >> Gas quenching,0,150,24.35,1.173,25.98,0.7993
Pb,MA,I,0,0.0706,0,VOx | Cu phtalocyanine,1.6,none >> IPA,Ag,C60 | BCP,Vacuum >> N2,Evaporation >> Spin-coating,0,,15.98,0.996,21.68,0.738
Pb,MA,I,1,0.06,0,P3CT-N,1.6,DMF; DMSO,Ag,IT4F | s-Bphen,N2,Spin-coating,0,,15.43,1.045,20.55,0.719
Pb,FA; MA,Br; I,0,,0,Spiro-OMeTAD,1.58,Unknown,Au,SnO2-c,Unknown,Unknown,0,,22.9,1.15,24.68,0.8072
Sn,FA,I,1,0.038,0,PEDOT:PSS,,DMF; DMSO,Ag,PCBM-60,N2,Spin-coating,0,70,3.62,0.482,13.17,0.57
Pb,MA,I,1,0.09,0,NiO-c,1.5,DMF; DMSO,Ag,PCBM-60,N2,Spin-coating,0,,13.4,0.954,22.42,0.626
Pb,MA,Br,0,0.0708,0,P3HT,,none >> IPA,Ag,ZnO-np,Vacuum >> Air,Evaporation >> Spin-coating,0,,11.2,0.94,17,0.57
Pb,MA,Cl; I,0,,0,Unknown,1.55,DMF,Graphite,TiO2-c,Ambient air >> Vacuum,Spin-coating >> CVD,0,70,1.23,0.532,4.56,0.506
Pb,MA,I,1,0.096,0,PEDOT:PSS,1.6,DMF; DMSO,Ag,PCBM-60,Unknown,Spin-coating,0,100,7.4,0.83,15,0.594
Pb,MA,I,0,0.135,0,Spiro-MeOTAD,1.6,DMF,Au,TiO2-c,Unknown,Spin-coating,0,100,13.17,1.01,21.3,0.612
Pb,Cs; FA; MA,Br; I,1,,0,MeO-2PACz,1.55,DMF; DMSO,MOM (20/75/30),C60,N2,Spin-coating,0,110,11.22,1.117,13.31,0.756
Pb,MA,I,0,0.12,0,PEDOT:PSS,1.6,DMF,Ca | Al,PCBM-60,Ar,Spin-coating,0,,8.14,0.85,14.29,0.67
Pb,FA; MA,Br; I,1,0.096,0,Spiro-MeOTAD,,DMF; DMSO,Au,SnO2-c | SnO2-np,Unknown,Spin-coating,0,100,18.5,1.02,23.6,0.769
Pb,MA,I,0,0.1,0,TaTM | F6-TCNNQ; TaTm,1.6,none,Ag,C60; PhIm | C60,N2,Co-evaporation,0,,22.08,1.141,22.08,0.805
Pb,MA,I,1,0.08,0,PTAA,1.6,DMF; DMSO,Cu,PCBM-60 | C60 | BCP,Unknown,Spin-coating,0,,20.2,1.12,22.8,0.79
Pb,MA,I,0,0.07,0,none,1.6,DMF,Carbon,TiO2-c | TiO2-mp | ZrO2-mp,N2,Spin-coating,0,100,10.54,0.914,16.92,0.68
Pb,MA,I,0,,0,Spiro-OMeTAD,1.52,Unknown,Au,CPTA-passivated SnO2,Unknown,Unknown,0,,17.1,1.03,22.73,0.73
Pb,FA,I,0,,0,NiOx | Me-4PACz,1.55,Unknown,ITO | Ag,PCBM-60 | BCP,Ambient air,Spin-coating,0,110,25.64,1.178,26.25,0.8293
Pb,FA,Br; I,0,1,0,PEDOT:PSS,,DMF,Al,PCBM-60,Unknown,Spin-coating,0,100,20,1.1,22.9,0.795
Pb,MA,I,0,0.1,0,Spiro-MeOTAD,1.6,DMF; DMSO,Au,TiO2-c | TiO2-mp,Air >> MAI,Spin-coating >> Gas reaction,0,,5.64,0.79,14.66,0.49
Pb,MA,I,0,0.0672,0,MWCNTs; Spiro-MeOTAD,1.6,DMF,Au,TiO2-c | TiO2-mp,Air,Spray-coating,0,,4.8,0.7,13.8,0.49
Pb,MA,I,0,0.1,0,HTM,1.6,DMF >> IPA,Ag,TiO2-c | TiO2-mp,Dry air >> Dry air,Spin-coating >> Spin-coating,0,,13.16,0.99,18.7,0.71
Pb,MA,I,1,0.012,0,TFAP,1.6,DMF; DMSO,Au,SnO2-c,Air,Spin-coating,0,,19.74,1.11,22.63,0.74
Pb,Cs,I,0,0.15,0,Spiro-MeOTAD,,DMF,Au | FTO,TiO2-c,Air,Spin-coating,0,60,2.17,0.73,5.41,0.58
Pb,FA; MA,Br; I,0,,0,Spiro-OMeTAD,1.54,Unknown,Ag,SnO2-c,Unknown,Unknown,0,,20.7,,,
Pb,MA,I,0,,0,PolyCuChl,1.55,Unknown,Ag,PC61BM,Unknown,Unknown,0,,19,1.08,24,0.731
Pb,(PEA); MA,I,1,0.12,0,Spiro-MeOTAD,,DMF; DMSO,Au,TiO2-c,N2,Spin-coating,0,100,10.86,1.1,15.27,0.65
Pb,MA,I,0,0.1,0,PEDOT:PSS,1.6,DMF >> IPA,Ag,C60 | BCP,Air >> Air,Spin-coating >> CBD,0,,14,1.1,18,0.71
Pb,Cs,I,0,,0,Unknown,1.73,Unknown,Unknown,Unknown,Unknown,Unknown,0,,22,,,
Pb,MA,I,0,0.1,0,none,1.6,GBL,Carbon,TiO2-c | TiO2-mp | ZrO2-mp,Unknown,Drop-infiltration,0,,11.3,0.94,22.3,0.538
Pb,Cs,I,0,,0,Unknown,1.75,Unknown,Unknown,Unknown,Unknown,Unknown,0,,,,,
Pb,MA,I,1,0.1,0,MoS2-QDs; rGO-flakes | Spiro-MeOTAD,1.6,DMF; DMSO,Au,TiO2-c | TiO2-mp,N2,Spin-coating,0,,20.12,1.11,22.81,0.798
Pb,MA,I,1,0.1,0,Spiro-MeOTAD,1.6,DMF; DMSO,AgAl,TiO2-c | TiO2-mp,Unknown,Spin-coating,0,100,11.46,0.99,21.72,0.531
Pb,MA,I,1,0.16,0,Spiro-MeOTAD,1.6,DMF; DMSO,Au,TiO2-c | TiO2-mp,Air,Spin-coating,0,,18,1.06,22,0.77
Pb,MA,I,0,0.1,0,"tetra{4-[N,N-(4,4'-dimethoxydiphenylamino)]phenyl}ethene",1.6,DMF,Au,TiO2-c | TiO2-mp,Unknown,Spin-coating,0,100,11.02,0.885,17.22,0.722
Pb,FA; MA,Br; I,1,0.16,0,Spiro-MeOTAD,,DMF; DMSO,Au,TiO2-c | TiO2-mp,N2,Spin-coating,0,100,15.02,1.111,18.52,0.73
Pb,MA,I,1,0.1,0,Spiro-MeOTAD,1.6,DMSO; GBL,Au,TiO2-c | TiO2-mp,N2,Spin-coating,0,100,0.063,0.9,1.17,0.59
Pb,MA,I,0,0.16,0,HMDI,1.6,DMF >> IPA,Au,TiO2-c | TiO2-mp,Unknown,Spin-coating >> Spin-coating,0,,7.13,0.907,14.31,0.551
Pb,Cs; FA; MA,Br; I,1,,0,Spiro-MeOTAD | MoO3,,DMF; DMSO,Ag,SnO2-np,Unknown,Spin-coating,0,100,19.7,1.141,23.44,0.753
Pb,MA,I,1,0.16,0,PEDOT:PSS,1.6,DMSO; GBL,Ag,PCBM-60 | Rhodamine 101,Air,Spin-coating,0,25,6.46,0.91,13.58,0.523
Pb,MA,I,1,0.06,0,Spiro-MeOTAD,1.6,DMF; DMSO,Au,TiO2-c,Unknown,Spin-coating,0,100,14.7,0.9,22.77,0.71
Pb,MA,I,0,0.08,0,Spiro-MeOTAD,1.6,DMF >> IPA,Au,TiO2-c | TiO2-mp,Unknown >> Air,Spin-coating >> Spin-coating,0,,12.13,1,18.02,0.67
Pb,MA,I,0,0.09,0,Spiro-MeOTAD,1.6,none >> none,Au,TiO2-c,Vacuum >> Vacuum,Evaporation >> Evaporation,0,,8.3,0.856,17.1,0.56
Pb,(EDA); FA; MA,I,1,0.09,0,Spiro-MeOTAD,,DMF; DMSO,Au,SnO2-np,N2,Spin-coating,0,100,19.73,1.075,23.74,0.77
Pb,Cs,I,0,,0,Spiro-OMeTAD w/ Co(III)TFSI,1.7,DMF,MoO3 | Ag,SnO2-c,N2,Spin-coating,0,180,5.8,0.81,14.34,0.4994
Pb,FA; MA,I,1,0.066,0,none,1.57,DMF; DMSO,Carbon,TiO2-c | TiO2-mp,Ambient,Spin-coating,0,100,5.37,0.77,16.61,0.42
Pb,MA,I,1,0.1,1,PEDOT:PSS,1.62,DMSO; GBL,Al,PCBM-60,N2,Spin-coating,0,100,12.17,1.01,15.46,0.75
Pb,MA,I,1,0.16,0,Spiro-MeOTAD,1.6,DMF,Au,TiO2-c,Unknown,Spin-coating,0,,16.5,1.02,21.9,0.73
Pb,FA,Br,1,0.16,0,PTAA,2.273,DMSO,Au,TiO2-c | TiO2-mp,Unknown,Spin-coating,0,100,6.1,1.181,7.06,0.731
Pb,Cs,Br; I,0,0.071,0,CuPc,2.05,DMF >> none,Carbon,TiO2-c,N2 >> Vacuum,Spin-coating >> Evaporation,0,,5.81,1.162,8.72,0.573
Pb,MA,I,1,0.09,0,Spiro-MeOTAD,1.6,DMF; DMSO,Au,TiO2-c | TiO2-mp,Air,Spin-coating,0,,18.2,1.05,22.5,0.77
Pb,Cs; FA; MA,Br; I,1,0.16,0,PEDOT:PSS,1.6,DMF; DMSO,Cu,C60 | BCP,N2,Spin-coating,0,100,9.31,0.8,23.31,0.5
Pb,FA,Br; I,0,0.1,0,Spiro-MeOTAD,,DMF; DMSO >> none,Au,TiO2-c,Air >> FAI; FABr; MACl; Vacuum,Ultrasonic spray >> Gas reaction,0,,15.5,1.03,20.9,0.209
Pb,MA,I,0,0.07,0,Spiro-MeOTAD,1.62,DMF; DMSO >> IPA,Au,ZnO-c | ZnO-mp,Unknown,Spin-coating >> Spin-coating,0,,11.86,1.01,19.16,0.64
Pb,MA,I,0,0.1,0,NiO-mp,1.6,DMF >> IPA,Carbon,TiO2-c | TiO2-mp | Al2O3-mp,N2 >> N2,Drop-infiltration >> CBD,0,,8.03,,,
Pb,MA,I,1,0.09,0,none,1.6,DMSO; GBL,Carbon,TiO2-c | TiO2-mp,Air,Spin-coating,0,140,2.15,0.69,6.93,0.45
Pb,Cs; FA,I,0,,0,Spiro-OMeTAD,1.48,Unknown,Au,SnO2-c,Unknown,Unknown,0,,23.45,,24.75,0.8169
Pb,FA; MA,Br; I,1,0.0955,0,CuPc,,DMF; DMSO,Au,TiO2-c | TiO2-mp,Unknown,Spin-coating,0,150,15.2,1.045,21.9,0.66
Pb,MA,I,0,0.24,0,Spiro-MeOTAD,1.6,none >> Hydrophosphorous acid; IPA,Au,TiO2-c,Vacuum >> N2,Evaporation >> Spin-coating,0,,3,0.436,14.5,0.377
Pb,MA,I,1,0.1,0,PEDOT:PSS,1.6,DMSO; GBL,Ag,PCBM-60,Unknown,Spin-coating,0,100,8.91,0.922,19.68,0.491
Sn,Cs,Br; I,0,0.188,0,Carbon,1.4,IPA >> Ethanol,FTO | SLG,TiO2-c | TiO2-mp,Unknown >> Unknown,Electrospraying >> Dropcasting,0,,2.02,0.563,6.225,0.577
Pb,FA; MA,Br; I,0,0.096,0,TPA-AZO,,DMF; DMSO,Au,TiO2-c | TiO2-mp,Unknown,Spin-coating >> Spin-coating,0,70,10.07,0.94,17.01,0.63
Pb,Cs,Br; I,1,0.159,0,P3HT,,DMF; DMSO,Au,TiO2-c | TiO2-mp,N2,Spin-coating,0,100,7.7,0.962,13.4,0.598
Pb,MA,Br,0,0.1,0,Spiro-MeOTAD,2.29,DMF >> none,Ag,TiO2-c | TiO2-mp,N2 >> MABr,Spin-coating >> Gas reaction,0,,2.2,0.8,5,0.55
Pb,MA,I,0,0.18,0,PEDOT:PSS,1.6,Unknown,Ag,PCBM-60,Unknown,Spin-coating >> Spin-coating,0,,13.6,0.958,19.2,0.74
Pb,MA,I,0,0.09,0,Spiro-MeOTAD,1.6,DMF >> none,Ag,TiO2-c | TiO2-mp,Air >> Air; MAI,Spin-coating >> Gas reaction,0,,13.34,1,20.55,0.651
Pb,MA,I,0,0.055,0,PVBT-SO3,1.6,DMF,Ag,PCBM-60 | C60/C70-N,N2,Spin-coating,0,90,13.44,0.95,20.21,0.699
Pb; Sn,FA,I,1,0.12,0,PEDOT:PSS,1.25,DMF; DMSO,Au,C60 | BCP,N2,Spin-coating,0,70,0.05,0.06,2.946,0.328
Pb,MA,I,1,0.0314,0,PEDOT:PSS,1.6,DMSO; GBL,Ag,PCBM-60 | bis-C60,N2,Spin-coating,0,100,9.5,0.86,14.2,0.75
Pb,FA; MA,Br; I,1,1,0,Spiro-MeOTAD,,DMF; DMSO,Au,TiO2-c,N2,Spin-coating,0,400,17.75,1.159,21.12,0.725
Pb,MA,I,1,0.1,0,Spiro-MeOTAD,1.6,DMF; DMSO,Au,ZnO-c | CPTA; PbI2,N2,Spin-coating,0,80,19.03,1.115,21.69,0.787
Pb,MA,I,1,0.1,0,PEDOT:PSS | Carbon-nt,1.6,DMF; DMSO,Ag,PCBM-60,N2,Spin-coating,0,,16,1.04,20.35,0.754
Pb,FA; MA,Br; I,1,,0,Spiro-OMeTAD,1.55,DMF; DMSO,Ag,SnO2 w/ KMsO,Ambient air,Spin-coating,0,,23.81,1.182,24.51,0.8219
Pb,MA,I,1,0.836,0,Spiro-MeOTAD,1.6,DMSO; GBL,Au,TiO2-c | TiO2-mp,Unknown,Spin-coating,0,100,6.6,0.833,14.8,0.587
Pb,MA,I,0,0.1,0,Black phosphorous nanosheets,1.6,Unknown,Au,TiO2-c | TiO2-mp,Unknown,Spin-coating,0,,,,,
Pb,MA,Br; I,0,0.1,0,Spiro-MeOTAD,1.53,DMF >> IPA,Au,TiO2-c,Unknown,Spin-coating >> CBD,0,,19.2,1.09,23.2,0.758
Pb,FA; MA,Br; I,1,0.1,0,Spiro-MeOTAD,,DMF; DMSO; GBL,Au,TiO2-c | TiO2-mp,N2,Spin-coating,0,150,18.85,1,24.36,0.774
Pb,Cs; FA,Br; I,1,0.12,0,Spiro-MeOTAD,,DMF; DMSO,Au,TiO2-c | TiO2-mp,N2,Spin-coating,0,100,18.11,1.066,23,0.738
Pb,Cs,Br,0,,0,NiOx,2.4,Unknown,Au,ZnO,Unknown,Unknown,0,225,0.69,1.14,1.46,0.4179
Pb,FA; MA,Br; I,1,0.1,0,Spiro-MeOTAD,,DMF; DMSO,Au,TiO2-c | TiO2-mp | Trimethylamine oxide,N2,Spin-coating,0,100,21.77,1.16,23.76,0.791
Pb,MA,I,1,0.1,0,Spiro-MeOTAD,1.6,DMF; DMSO,Au,TiO2-c,Unknown,Spin-coating,0,100,16.03,1.1,21.42,0.68
Pb,Cs; FA,Br; I,0,0.16,0,Spiro-MeOTAD,,DMSO,Au,TiO2-c | TiO2-mp,Dry air,Spin-coating,0,280,13.1,1.17,15.2,0.739
Pb,MA,I,1,0.09,0,PEDOT:PSS,1.56,DMSO; GBL,Ag,PCBM-60 | bis-C60,N2,Spin-coating,0,100,19.43,1.069,22.47,0.809
Pb,FA; MA,Cl; I,0,,0,Spiro-OMeTAD,1.55,Unknown,Ag,ZnO/TiOx | PC61BM,Unknown,Unknown,0,,16.86,1.05,23.27,0.69
Pb,MA,I,0,0.12,0,PEDOT:PSS,1.58,DMF,Ag,PCBM-60,N2,Spin-coating,0,100,10.68,0.965,19.15,0.576
Pb,MA,I,1,0.09,0,none,1.6,DMF; DMSO,Carbon,TiO2-c | TiO2-mp,N2,Spin-coating,0,100,13.33,0.969,21.75,0.633
Pb,MA,I,0,,0,NiOx,1.56,Unknown,Unknown,Unknown,Unknown,Unknown,0,,,0.99,18.9,
Pb,FA,I,0,0.12,0,Spiro-MeOTAD,1.5,DMF,Ag,TiO2-c,N2,Spin-coating,0,175,16.49,1.051,21.62,0.725
Pb,Cs; FA,I,1,0.11,0,Spiro-MeOTAD,,DMF; NMP,Au,SnO2-c,N2,Spin-coating,0,,19.95,1.12,24.2,0.736
Pb,MA,I,1,0.09,0,none,1.6,DMF >> IPA,Carbon,TiO2-nw | TiO2-c,Unknown,Spin-coating >> Spin-coating,0,,3.04,0.67,12.98,0.35
Pb,MA,I,0,0.11,0,AgI-QDs,1.594,DMF,Ag,PCBM-60,Unknown,Spin-coating,0,100,16.39,1.01,22.94,0.708
Pb,MA,I,1,0.06,0,PTAA,1.6,DMF; DMSO,Ag,PCBM-60 | BCP,Unknown,Spin-coating,0,100,16.75,1.06,21.94,0.72
Pb,Cs,I,1,0.159,0,P3HT,1.75,DMF; DMSO,Au,TiO2-c | TiO2-mp,N2,Spin-coating,0,300,13.3,0.945,17.9,0.8
Pb,Cs; FA; MA,Br; I,1,0.1,0,Spiro-MeOTAD,,DMF; DMSO,Au,TiO2-c,Unknown,Spin-coating,0,100,19.14,1.12,22.77,0.74
Pb,Cs,Br,0,0.09,0,none,,DMF >> Methanol,Carbon,TiO2-c | TiO2-mp,Air >> Air,Spin-coating >> Spin-coating,0,,9.41,1.456,7.5,0.825
Pb,MA,I,1,0.1,0,CrO2,1.6,DMF; DMSO,Ag,PCBM-60,Dry air,Spin-coating,0,100,12.24,1.05,17.19,0.68
Pb,MA,I,0,0.096,0,PTAA | PEDOT:PSS,1.55,GBL,ITO | SLG,TiO2-c | Ps,N2,Spin-coating,0,100,2.93,,,
Pb,MA,I,0,0.09,0,P3HT,,DMF,Au,SnO2-np,N2,Spin-coating,0,100,4.26,0.61,15.24,0.348
Pb,FA; MA,Br; I,1,0.159,0,Spiro-MeOTAD,,DMF; DMSO,Ag,TiO2-c,Unknown,Spin-coating,0,100,16.74,1.01,24,0.694
Pb,MA,I,0,0.4,0,PEDOT:PSS,1.6,DMF,Ag,PCBM-60 | PEIE,N2,Spin-coating,0,100,7.91,0.94,10.5,0.79
Pb,MA,I,0,0.09,0,Spiro-MeOTAD,1.6,DMF >> n-butyl alchohol,Ag,TiO2-c | TiO2-mp,Ar >> Ar,Spin-coating >> Spin-coating,0,,16.66,1.06,22.79,0.691
Sn,MA,I,0,0.09,0,none,1.25,DMF,Carbon,TiO2-c | TiO2-mp | Al2O3-mp,N2,Drop-infiltration,0,150,0.74,0.125,19.12,0.309
Pb,FA; MA,Br; I,0,,0,NiOx@Me-2PACz,1.58,Unknown,ITO | Cu,PCBM-60 | C60,Unknown,Unknown,0,,20.37,1.147,22.24,0.803
Pb,MA,I,1,0.16,0,PTAA,1.6,DMF; DMSO,Ag,PCBM-60 | PEIE,N2,Spin-coating,0,100,,,,
Pb,MA,I,0,,0,PTAA,1.55,DMF >> IPA >> IPA,Ag,PCBM-60,Ambient air >> Ambient air >> Ambient air,Spin-coating >> Drop-infiltration >> Spin-coating,0,,15.01,1.07,19.38,0.7222
Pb,MA,I,0,0.25,0,Spiro-MeOTAD,1.6,DMF,Au,TiO2-c | TiO2-mp,N2,Spin-coating,0,90,4.65,0.85,13.3,0.4
Pb,MA,I,0,0.1256,0,Spiro-MeOTAD,1.6,DMF,Au,TiO2-c,Unknown,Spin-coating,0,95,11.83,0.986,19.22,0.687
Pb,MA,I,0,0.045,0,Spiro-MeOTAD,1.5,DMF,Ag,SnO2-c,N2,Spin-coating,0,100,10.03,0.95,21.33,0.498
Pb,FA; MA,I,1,0.1,0,NiO-c,1.62,DMF,Ag,PCBM-60 | Zr(acac)4,Unknown,Spin-coating,0,100,20.3,1.12,23,0.75
Pb,MA,I,1,0.045,0,Spiro-MeOTAD,1.59,DMF; DMSO,Ag,SnO2-c | PCBM-60,N2,Spin-coating,0,100,12.5,0.94,19.8,0.68
Pb,Cs; FA; MA,Br; I,1,0.12,0,NiO-c,1.6,DMF; DMSO,AZO-c,SnO2-c,N2,Spin-coating,0,,0.4,0.61,3,0.2
Pb,Cs; FA; MA,Br; I,1,,0,Spiro-OMeTAD,1.6,DMF; DMSO,Au,TiO2-c,N2,Spin-coating,0,100,20.13,1.072,24.19,0.7763
Pb,MA,I,1,0.24,0,P3HT,1.6,DMSO,Au,TiO2-c | TiO2-mp,Air,Spin-coating,0,105,10.2,0.87,17.87,0.66
Pb,MA,I,1,0.14,0,Spiro-MeOTAD,1.6,DMF; DMSO,Au,TiO2-c | TiO2-mp,Unknown,Spin-coating,0,65,16.4,1.04,21.33,0.739
Pb,Cs; FA; MA; Rb,Br; I,1,0.1024,0,Spiro-MeOTAD,,DMF; DMSO,Au,TiO2-c | TiO2-mp,Unknown,Spin-coating,0,100,19.1,1.17,22.4,0.73
Pb,MA,I,0,0.09,0,Spiro-MeOTAD,1.6,DMF,Ag,TiO2-c | TiO2-mp,N2,Spin-coating,0,100,1.03,0.939,19.17,0.57
Pb,MA,I,0,0.07,0,PEDOT:PSS,1.6,DMSO; GBL,Ag,PCBM-60 | BCP,N2,Spin-coating,0,75,11.2,,,
Pb,MA,I,0,0.1,0,Spiro-MeOTAD,1.6,DMF,Au,ZrO2-np,Air,Spray-coating,0,100,5.9,0.94,10.9,0.58
Pb,Cs; FA; MA,Br; I,0,,0,NiOx | 2PACz,,Unknown >> ethanol,Ag,LiF | C60 | BCP,Vacuum >> Dry air,Co-evaporation >> Spin-coating,0,150,21.05,1.16,22.98,0.7897
Pb,MA,I,0,0.1,0,"N,NÃ¢â‚¬ÂdiÃ¢â‚¬ÂpÃ¢â‚¬Âmethylthiophenylamine",1.5,DMF >> DMF,Al,PCBM-60,N2 >> N2,Spin-coating >> Spin-coating,0,,17.65,1.1,21.5,0.747
Pb,Cs; FA; MA,Br; I,0,0.1,0,PEDOT:PSS,,DMF,Ca | Al,PCBM-60,Air,Slot-die coating,0,100,12.26,0.94,17.59,0.742
Pb,MA,I,0,8.7,0,none,1.6,GBL,Carbon,TiO2-c | TiO2-mp | ZrO2-mp,Air,Drop-infiltration,1,50,1.9,0.727,8.947,0.292
Pb,Cs; FA; MA,Br; I,1,0.16,0,KR360,,DMF; DMSO,Au,TiO2-c | TiO2-mp,Unknown,Spin-coating,0,100,11.79,1.077,20.3,0.54
Pb,MA,I,0,0.096,0,Spiro-MeOTAD,1.6,DMF >> IPA,Ag,ZnO-c,Air >> Air,Spin-coating >> Spin-coating,0,,13.66,1.04,18.21,0.721
Pb,MA,I,1,0.12,0,PEDOT:PSS,1.6,DMF,Ca | Al,PCBM-60,Ar,Spin-coating,0,110,12.57,0.88,19.04,0.75
Pb,FA,I,0,0.135,0,Spiro-MeOTAD,1.49,none >> none,Au,TiO2-c,Vacuum >> FAI; Vacuum,Evaporation >> Gas reaction,0,,10.5,0.97,19.5,0.56
Pb,MA,I,1,0.15,0,TCPBr | Spiro-MeOTAD,1.6,DMF; DMSO,Au,SnO2-np,Unknown,Spin-coating,0,100,20.13,1.14,22.63,0.78
Pb,MA,I,1,0.09,0,Spiro-MeOTAD,1.6,DMF; DMSO,Ag,BaSnO3-np,Ar,Spin-coating,0,100,7.77,0.991,12.36,0.637
Pb,FA; MA,Br; I,0,0.0831,0,Spiro-MeOTAD,,DMF; DMSO,Au,TiO2-c,N2,Spin-coating,0,100,16.51,1.14,19.97,0.72
Sn,FA,I,1,0.09,0,PEDOT:PSS,1.36,DMSO,Ag,PCBM-60 | BCP,N2,Spin-coating,0,100,4.08,0.388,16.128,0.652
