Repository: dayalbishnoi01-spec/perovskite-pce-predictor

File: perovskite_15.csv (part 8 of 95)
B_Ion,A_Ion,C_Ion,AntiSolvent,Cell_Area,Solv_Anneal,HTL,Bandgap,Solvents,Backcontact,ETL,Synth_Atm,Dep_Procedure,Is_Module,Anneal_Temp,PCE,Voc,Jsc,FF
Pb,MA,I,0,0.12,0,Spiro-MeOTAD,1.6,DMF >> IPA,Ag,TiO2-c | TiO2-mp,N2 >> N2,Spin-coating >> CBD,0,,15.04,0.99,23.22,0.66
Pb,MA,I,1,0.09,0,Spiro-MeOTAD,1.6,DMSO; GBL,Au,TiO2-c,N2,Spin-coating,0,100,18.2,1.101,21.32,0.775
Pb,FA,I,0,0.16,0,Spiro-MeOTAD,1.48,none >> none >> none,Au,SnO2-c,Vacuum >> Vacuum >> FAI; N2,Evaporation >> Evaporation >> Gas reaction,0,,11.33,0.997,17.35,0.654
Pb,Cs; FA; MA,Br; I,1,0.1,0,Spiro-MeOTAD,,DMF; DMSO,Au,SnO2-np,Unknown,Spin-coating,0,,19.01,1.079,24.4,0.722
Pb,MA,I,0,0.07,0,Spiro-MeOTAD,1.6,DMF,Ag,TiO2-c,Unknown,Spin-coating,0,,8.7,0.85,18.37,0.56
Pb,MA,I,0,0.08,0,Spiro-MeOTAD,1.6,DMF >> IPA,Au,TiO2-c | TiO2-mp,Unknown >> Air,Spin-coating >> Spin-coating,0,,12,1.011,18.57,0.69
Pb,MA,I,1,0.1,0,Graphene-QDs,1.6,Unknown,Al,PCBM-60,Unknown,Spin-coating,0,100,15.57,1.05,20.74,0.715
Pb,FA; TBA,Br; Cl; I,0,,0,SAMs,1.7,Unknown,ITO | Ag,C60,Unknown,Unknown,0,,21.45,1.253,20.63,0.8295
Pb,MA,I,1,0.09,0,PEDOT:PSS,1.6,DMF,Al,PCBM-60,N2,Spin-coating,0,100,9.26,0.99,14.17,0.66
Pb,MA,I,1,0.06,0,Spiro-MeOTAD,1.6,DMF; NMP,MoOx | Al,SnO2-np,N2,Spin-coating,0,150,17.54,1.058,20.8,0.796
Pb,MA,I,0,0.04,0,Spiro-MeOTAD,1.6,Unknown,Ag,TiO2-c | TiO2-mp,N2 >> N2,Spin-coating >> Spin-coating,0,,17.66,1.125,22.01,0.713
Pb,MA,I,1,0.09,0,Spiro-MeOTAD,1.627,DMF; DMSO,Au,TiO2-c | PCBM-60,N2,Spin-coating,0,,12.18,1,7.42,0.7
Pb,FA; MA,I,1,0.16,0,Spiro-MeOTAD,,DMSO,Au,TiO2-c | TiO2-mp,N2,Spin-coating,0,100,17.29,1.02,22.5,0.752
Pb,FA; MA,Br; I,0,0.09408,0,Spiro-MeOTAD,,DMF; DMSO >> IPA,Au,SnO2-np,N2 >> Air,Spin-coating >> Spin-coating,0,,21,1.13,23.92,0.774
Pb,MA,I,0,0.12,0,Spiro-MeOTAD,1.6,DMF >> IPA,Ag,ZnO-c,Air >> Air,Spin-coating >> Spin-coating,0,,14.78,1.111,19.69,0.676
Pb,BA; MA,I,0,0.09,0,Spiro-MeOTAD,1.62,DMF; DMSO,Au,TiO2-c,N2,Spin-coating,0,100,,,,
Pb,FA,I,0,0.12,0,PEDOT,1.48,DMF >> IPA,Ag,TiO2-c | PCBM-60,Unknown,Doctor blading >> CBD,0,,14.11,1.06,21.91,0.608
Pb,MA,I,0,0.1,0,Spiro-MeOTAD,1.6,none >> IPA,Au,TiO2-c,Vacuum >> Unknown,Evaporation >> CBD,0,,12.8,1,20,0.64
Pb,FA; MA,Br; I,0,,0,Spiro-OMeTAD,1.55,DMF; DMSO >> IPA,Au,SnO2-c,Ambient air >> Ambient air,Spin-coating >> Spin-coating,0,150,17.7,1.09,22.67,0.71
Pb,Cs,Br; I,0,,0,Spiro-OMeTAD,1.75,MAAc,MoO3 | Au,SnO2-c,Ambient air,Spin-coating,0,,,,,
Pb,Cs; FA,Br; I,1,0.09,0,Spiro-MeOTAD,,DMF; DMSO,Au,TiO2-c,N2,Spin-coating,0,100,21.07,1.146,23.06,0.798
Pb,MA,Br,1,0.09,0,Spiro-MeOTAD,2.3,DMF; DMSO,Au,C60,Unknown,Spin-coating,0,100,1.4,1.25,4.37,0.41
Pb,AN; MA,I,1,0.1,0,PEDOT:PSS,1.58,DMF; DMSO,Ag,PCBM-60 | BCP,N2,Spin-coating,0,120,7.02,0.96,18.06,0.401
Pb,Cs; FA; MA; Rb,Br; I,0,,0,Spiro-OMeTAD,1.6,Unknown,Au,TiO2-c | TiO2-mp,Unknown,Unknown,0,,20.94,1.18,24.16,0.7351
Pb,Cs,Br; I,0,,0,Spiro-OMeTAD w/ TA,1.73,Unknown,Au,TiO2-c,Unknown,Unknown,0,,21.8,1.251,20.74,0.839
Pb,FA; MA,Br; I,0,,0,BTDC,1.55,Unknown,Au,SnO2-c,Unknown,Unknown,0,,21.3,1.16,23.3,0.789
Pb,MA,I,0,0.0725,0,PEDOT:PSS,1.6,DMF,Ag,PCBM-60,N2,Spin-coating,0,100,10.25,,19.51,
Pb,MA,I,0,0.8,0,none,1.6,Ethanol; GBL,Carbon,TiO2-c | TiO2-mp | ZrO2-mp,Unknown,Drop-infiltration,0,50,6.47,0.88,13.1,0.56
Pb,MA,I,0,0.09,0,PEDOT:PSS,1.6,acetonitrile; Methylamine,Ag,PCBM-60 | BCP,N2,Spin-coating,0,100,11.1,0.91,18.1,0.74
Pb,MA,I,0,0.1,0,PEDOT:PSS,1.6,DMF,Ag,PCBM-60 | LiF,Unknown,Spin-coating,0,90,6.76,,,
Pb,MA,I,1,0.05,0,PTAA,1.6,DMSO; GBL,MoO3 | Ag,PEI | PCBM-60,N2,Spin-coating,0,100,,,,
Pb,MA,I,0,0.16,0,"2,2Ã¢â‚¬Â²-[(4,5-Bis(1-octylnonyl)-dithieno[2,3-d:2Ã¢â‚¬Â²3Ã¢â‚¬Â²-d]thieno[3,2-b:4,5-bÃ¢â‚¬Â²]dipyrrole-2,7-diyl)bis(thien-5,5Ã¢â‚¬Â²-diyl)bis(methane-1-yl-1-ylidine)]dimalononitrile",1.5,DMF >> DMF >> Ethanol,Au,TiO2-c | TiO2-mp,Unknown,Spin-coating >> Spin-coating >> Air brush spray,0,,10.04,0.9,15.84,0.7
Pb,MA,I,0,0.108,0,"4,4'-((2-Hexyl-2H-benzo[d][1,2,3]triazole-4,7-diyl)bis(thiophene5,2-diyl))bis(N,N-bis(4-(hexyloxy)phenyl)aniline)",1.6,DMF >> IPA,Au,SnO2-c,Unknown,Spin-coating >> Spin-coating,0,,5.83,0.91,16.05,0.4
Pb,FA,I,0,,0,Unknown,1.5,Unknown,Au,Unknown,Unknown,Unknown,0,,21.4,1.15,22.8,0.816
Pb,Cs,Br; I,0,0.045,0,Spiro-MeOTAD,1.92,DMF; DMSO,Au,SnO2-np,N2,Spin-coating,0,260,12.52,1.12,15.01,0.745
Sn,FA,I,1,0.1,0,PEDOT:PSS,,DMSO,Ag,C60 | BCP,N2,Spin-coating,0,130,5.6,,,
Pb; Sn,MA,Br; I,1,0.1,0,PEDOT:PSS,1.34,DMSO; GBL,Ag,PCBM-60 | bis-C60,Air,Spin-coating,0,100,0.71,0.41,2.76,0.63
Pb,BA; MA,I,0,0.06,0,PEDOT:PSS,,DMF,Ag,PCBM-60 | BCP,Unknown,Spin-coating,0,100,6.91,1.03,9.96,0.67
Pb,MA,I,1,0.09,0,Spiro-MeOTAD,1.6,DMF; DMSO,Au,TiO2-c | NaYF4:Yb:Er-np; TiO2-mp,Unknown,Spin-coating,0,,15.98,1.1,20.23,0.72
Pb,MA,I,0,0.22,0,Spiro-MeOTAD,1.61,DMF >> IPA,Au,TiO2-nt,Dry air >> Dry air,Spin-coating >> Spin-coating,0,,14.6,1.008,22.2,0.64
Pb,MA,I,1,,0,PEDOT:PSS,1.6,GBL; DMSO,ITO | Ag,PCBM-60,N2,Spin-coating,0,100,7.39,0.94,11.27,0.7
Pb,Cs,Br; I,0,0.3,0,P3HT,,Unknown,Au,ZnO-c,N2,Evaporation,0,270,6.5,1.064,9.5,0.639
Pb,MA,I,0,0.06,0,PCDTBT,1.6,DMF,Ag,TiO2-c | TiO2-mp,Air,Spin-coating,0,,2.53,0.66,6,0.64
Pb,MA,I,0,0.1,0,Spiro-MeOTAD,1.6,DMF >> IPA,Au,TiO2-c,Dry air >> Dry air,Spin-coating >> Spin-coating,0,,15.4,1.017,20.2,0.748
Pb,MA,I,1,,0,PTAA,1.59,DMF; DMSO,ITO | Ag,C60,N2,Spin-coating,0,,21.12,1.1,23.33,0.823
Pb,Cs; FA; MA,Br; I,1,0.08,0,Spiro-MeOTAD,,DMF; DMSO,Au,SnO2-c | PCBM-60,N2,Spin-coating,0,100,17.33,1.02,23.16,0.733
Pb,Cs; FA; MA,Br; I,1,,0,Spiro-OMeTAD,1.56,DMF; DMSO,Au,SnO2-c,Ambient air,Spin-coating,0,100,25.09,,,
Pb,MA,I,0,0.12,0,Spiro-MeOTAD,1.6,DMF,Ag,TiO2-c,N2,Spin-coating,0,100,12.26,1,19.66,0.62
Pb,FA,I,1,0.16,0,2PACz,1.887,2-methoxyethanol; acetonitrile; NMP; DMF,Cu,C60 | BCP,Unknown,Slot-die coating,0,,,1.231,13.686,0.622
Pb,Cs; FA; MA; PEA,Br; I; SCN,0,,0,PTAA,1.68,Unknown,Unknown,C60; PEIE,Unknown,Unknown,0,,20.7,1.21,21,0.814
Pb,MA,I,0,0.1,0,Spiro-MeOTAD,1.6,DMF >> none,Au,TiO2-c | TiO2-mp,N2 >> Air; Methylamin >> Air; HI,Spin-coating >> Gas reaction >> Gas reaction,0,,6.9,1.03,12.1,0.6
Pb,FA; MA,I,1,0.08,0,CZ-TA,1.57,DMF; DMSO,Au,SnO2-c | C60-SAM,N2,Spin-coating,0,100,16.36,1.044,21.66,0.81
Pb,MA,I,1,0.1134,0,PTAA,1.6,none >> none,Au,TiO2-c,Vacuum >> N2,Evaporation >> Diffusion-gas reaction,0,,16.45,1.04,21.37,0.74
Pb,Cs; FA,Br; I,0,,0,MeO-2PACz,1.55,Unknown,Ag,C60,Unknown,Unknown,0,,22.16,1.1,24.96,0.8052
Pb,MA,I,1,0.16,0,PTAA,1.6,DMSO,Au,TiO2-c | TiO2-mp,Unknown,Spin-coating,0,100,19.36,1.07,22.72,0.793
Pb,MA,I,1,0.1,0,NiO-c,1.6,DMF; DMSO,Ag,PCBM-60 | BCP,N2,Spin-coating,0,100,,,,
Pb,Cs; FA,Br; I,1,0.125,0,Spiro-MeOTAD,,DMF; DMSO,Au,TiO2-c | TiO2-mp,Unknown,Spin-coating,0,140,19.45,1.116,22.441,0.777
Pb,GU; MA,I,1,0.16,0,Spiro-MeOTAD,,DMSO,Au,TiO2-c | TiO2-mp,Unknown,Spin-coating,0,100,18.14,1.06,22.28,0.76
Cu; Pb,MA,Cl; I,0,,0,Unknown,1.6,Unknown,Unknown,Unknown,Unknown,Unknown,0,,6.43,,,
Pb,MA,I,0,0.07,0,none,1.6,DMF >> Cyclohexane; IPA,Carbon,TiO2-c,Air >> Air,Spin-coating >> CBD,0,,6.61,0.96,16.4,0.42
Pb,Cs; FA; MA,Br; I,1,0.1,0,Spiro-MeOTAD,,DMF; DMSO,MoO3 | Au,Carbon-QDs; SnO2-c,N2,Spin-coating,0,130,20.91,1.11,23.5,0.802
Pb,FA; MA,I,1,0.1,0,PEDOT:PSS,,DMSO; GBL,Ag,NDI-BTH1,N2,Spin-coating,0,100,11.3,0.94,19.95,0.6
Pb,MA,I,1,0.1,0,none,1.6,DMF; DMSO; NMP,Al,PCBM-60,Air,Spin-coating,0,90,12.1,0.997,18.83,0.68
Pb,MA,I,1,0.1,0,PEDOT:PSS,1.5,DMF,Ag,PCBM-60 | Bphen,Unknown,Spin-coating,0,100,11.07,0.9,17.28,0.711
Pb,MA,I,1,0.1,0,BDT:TT,1.6,DMF; DMSO,Au,TiO2-c | TiO2-mp,Air,Spin-coating,0,,12.78,0.85,23.78,0.62
Pb,MA,I,0,0.79,0,Spiro-MeOTAD,1.6,DMF,Au,TiO2-c | CsBr,N2,Spin-coating,0,,9.66,0.88,18.5,0.6
Pb,MA,I,0,0.045,0,PEDOT:PSS,1.6,DMF,Ag,PCBM-60,N2,Spin-coating,0,,10.63,0.85,18.13,0.69
Pb,MA,I,0,0.04,0,IEICO; PBDB-T,1.6,DMF; DMSO >> IPA,MoOx | Ag,TiO2-c | TiO2-mp,N2 >> N2,Spin-coating >> Spin-coating,0,,13.52,1.05,22.35,0.576
Pb,Cs,Br,0,0.1,0,none,,DMF >> Methanol,Carbon,SnO2-QDs,N2 >> N2,Spin-coating >> Spin-coating,0,,8.15,1.408,7.35,0.788
Pb,FA,I,0,,0,PTAA w/ PMI,1.5,DMF; DMSO >> IPA >> IPA,Ag,C60,N2 >> N2 >> N2,Spin-coating >> Spin-coating >> Spin-coating,0,,24.2,1.134,26.22,0.8142
Pb,MA,I,1,0.105,0,none,1.6,DMF; DMSO,Carbon,TiO2-c | TiO2-mp,N2,Spin-coating,0,,13,0.99,19.49,0.671
Pb,FA; MA,I,0,0.1,0,Spiro-MeOTAD,1.62,DMSO >> IPA,Au,TiO2-c | PCBM-60,N2,Spin-coating >> Spin-coating,0,115,19.3,1.09,23.6,0.75
Pb,MA,I,1,0.09,0,Lignosulfonate; PEDOT:PSS; PDA,1.6,Unknown,Al,PCBM-60,N2,Spin-coating,0,,12.05,1.01,18.04,0.661
Pb,MA,I,0,0.16,0,Spiro-MeOTAD,1.52,DMF; DMSO >> IPA,Au,TiO2-c | TiO2-mp,Unknown,Spin-coating >> Spin-coating,0,,16.7,1.078,20.932,0.72
Pb,MA,I,0,0.085,0,Spiro-MeOTAD,1.6,DMF >> IPA,Au,Cs2CO3,N2 >> N2,Spin-coating >> CBD,0,,13.5,1.03,19,0.69
Pb,FA; MA,Br; I,0,,0,Me-4PACz,1.55,Unknown,Ag,C60 | BCP,Unknown,Unknown,0,,23.4,1.175,24.66,0.808
Pb,MA,I,0,0.1,0,PEDOT:PSS,1.6,DMF; DMSO >> IPA,Ag,PCBM-60 | BCP,N2 >> N2,Spin-coating >> Spin-coating,0,,13.14,1.04,19.36,0.652
Pb,Cs,I,1,0.058,0,Spiro-MeOTAD,,DMF; DMSO,MoOx | Al,SnO2-np,N2,Spin-coating,0,330,11.47,0.999,18.44,0.717
Pb,FA; MA,Br; I,1,0.2,0,Spiro-MeOTAD,,DMF; DMSO,Au,TiO2-c | TiO2-mp,N2,Spin-coating,0,,20.2,1.149,22.82,0.77
Pb,MA,I,1,0.16,0,PEDOT:PSS | Au@SiO2-np,1.6,DMSO; GBL,Ag,PCBM-60 | Rhodamine 101,N2,Spin-coating,0,90,13.8,0.93,21.56,0.688
Pb,MA,I,1,0.1,0,Spiro-MeOTAD,1.6,DMF; DMSO,Au,TiO2-c,N2,Spin-coating,0,100,6.5,0.91,19.5,0.41
Pb,MA,I,0,0.055,0,PVBT-SB,1.6,DMF,Ag,PCBM-60 | C60-N,N2,Spin-coating,0,90,10.8,0.9,17.9,0.668
Pb,MA,I,1,0.09,0,Spiro-MeOTAD,1.6,DMF,Au,TiO2-c,Unknown,Spin-coating,0,120,17.7,1.02,21.3,0.81
Pb,MA,I,0,0.1058,0,NiO-c,1.6,DMF; DMSO >> IPA,Ag,PCBM-60,N2 >> N2,Spin-coating >> Spin-coating,0,,15.3,1,21.25,0.72
Pb,MA,I,0,0.09,0,Spiro-MeOTAD,1.6,none >> none,Au,TiO2-c | TiO2-mp,Vacuum >> MAI; N2,Evaporation >> Gas reaction,0,,20.3,1.06,21.7,0.68
Pb,MA,I,0,,0,Spiro-OMeTAD,1.55,Unknown,Au,TiO2-c,Unknown,Unknown,0,,19.29,,23.7,
Pb,MA,I,0,0.06,0,Spiro-MeOTAD,1.56,DMF,Ag,TiO2-c,N2,Spin-coating,0,,15.41,1.1,21.4,0.655
Pb,MA,I,0,0.12,0,Spiro-MeOTAD,1.6,DMF >> IPA,Ag,TiO2-c | TiO2-mp,N2 >> N2,Spin-coating >> CBD,0,,14.89,0.96,22.73,0.68
Pb,MA,I,0,0.13,0,Spiro-MeOTAD,1.6,"N,N-dimethylacetamide",Au,TiO2-c | TiO2-mp,Unknown,Spin-coating,0,100,9.02,0.806,17.12,0.65
Pb,MA,I,0,,0,Spiro-OMeTAD,1.6,Unknown,Au,SnO2-c,Unknown,Unknown,0,,,,,0.6
Pb,Cs,Br; I,0,0.1,0,Spiro-MeOTAD,1.92,DMF; DMSO,Au,TiO2-c,N2,Spin-coating,0,250,1.11,0.71,5.83,0.267
Pb,MA,I,0,0.16,0,Spiro-MeOTAD,1.6,DMF,Au,SrTiO3 | Graphene; Al2O3-mp,Unknown,Spin-coating,0,130,,,,
Pb,MA,I,0,0.09,0,Spiro-MeOTAD,1.6,DMF >> IPA,Au,TiO2-c | TiO2-nw,Unknown,Spin-coating >> CBD,0,,7.6,0.89,16.4,0.519
Pb,MA,I,0,0.07,0,Spiro-MeOTAD,1.6,DMF >> IPA,Ag,TiO2-np,Air >> Air,Spin-coating >> CBD,0,,7.41,0.897,16.62,0.5
Pb,MA,I,0,0.2,0,Spiro-MeOTAD,1.56,DMF,Au,TiO2-c | TiO2-mp,N2,Spin-coating,0,180,0.0301,0.542,0.165,0.336
Pb,FA,I,1,0.06,0,Spiro-MeOTAD,1.48,DMF,Au,TiO2-c,N2,Spin-coating,0,170,12.5,1,18,0.7
Pb,FA,I,0,,0,Spiro-OMeTAD,1.53,Unknown,Au,SnO2-c,Ambient air,Spin-coating,0,,21.76,1.118,24.66,0.7891
Pb,MA,I,0,0.104,0,P3HT,1.6,none >> none,Au,TiO2-c,N2 >> MAI,Evaporation >> Gas reaction,0,,13.7,0.96,21.76,0.653
Pb,MA,I,0,0.0625,0,Spiro-MeOTAD,1.6,DMF,Ag,TiO2-c | Al2O3-mp; Ag@TiO2-np,N2,Spin-coating,0,100,11.6,1.01,18,0.64
Pb,Cs; FA; MA,Br; I,1,0.16,0,SBFCz2,,DMF; DMSO,Au,TiO2-c | TiO2-mp,N2,Spin-coating,0,100,13.68,1.04,18.05,0.729
Pb,Cs; FA,Br; I,0,0.09,0,Spiro-MeOTAD,1.62,none >> none >> none,Ag,TiO2-c,Vacuum >> Vacuum >> FAI; Vacuum,Evaporation >> Evaporation >> Gas reaction,0,,18.22,1.06,22.82,0.754
Pb,MA,I,0,0.12,0,Spiro-MeOTAD,1.6,DMF >> Methanol,Carbon,TiO2-c | TiO2-mp,Ar >> Ar,Spin-coating >> CBD,0,,,,,
Pb,MA,I,0,0.1,0,Spiro-MeOTAD,1.6,DMF >> IPA,Au | Ag,TiO2-c | TiO2-mp,N2 >> N2,Spin-coating >> CBD,0,,9.7,0.86,17.96,0.611
Pb,MA,I,1,0.045,0,Spiro-MeOTAD,1.57,DMF,MoO3 | Ag,TiO2-c,N2,Spin-coating,0,100,16.8,1.06,21.46,0.742
Pb,MA,I,0,,0,Unknown,1.55,Unknown,Carbon,"TiO2:5%Er3+, 5%Yb3+ + TiO2 + TiO2:1%Er3+, 3%Yb3+",Unknown,Unknown,0,,5.71,0.73,14.84,0.5272
Pb,MA,I,0,0.06,0,Spiro-MeOTAD,1.6,DMF >> IPA,Au,TiO2-c,Unknown,Spin-coating >> Spin-coating,0,,9.9,0.98,18.9,0.53
Pb,BA; MA,I,0,,0,PTAA,2.45,DMF; DMSO,Ag,C60 | BCP,Air,Spin-coating,0,,13.91,1.11,17.51,0.7096
Pb,FA; MA,Br; I,1,,0,Spiro-OMeTAD w/ BMPIP-TFSI,1.56,DMF; DMSO,Au,SnO2-c,Ambient air,Spin-coating,0,100,23.01,1.172,24.37,0.805
Pb,Cs; FA,I,0,,0,Unknown,1.63,Unknown,Carbon,TiO2-c | TiO2-mp,Unknown,Unknown,0,,19.52,1.05,23.5,0.791
Pb,FA; MA,Br; I,1,0.1,0,Spiro-MeOTAD,,DMF; DMSO,Au,TiO2-c | TiO2-mp,Unknown,Spin-coating,0,100,17.03,1.081,22.19,0.713
Pb,FA; MA,Br; I,1,0.1,0,Spiro-MeOTAD,,DMF; DMSO,Au,TiO2-c | TiO2-mp,Unknown,Spin-coating,0,,14.67,1.085,20.96,0.645
Sn,FA; MA,I,0,,0,Spiro-OMeTAD,1.31,DMSO,Au,SnO2-c | Al2O3-graphene,Ar,Spin-coating,0,110,4.96,0.51,15.24,0.6345
Pb,MA,I,1,0.09,0,Spiro-MeOTAD,1.6,DMF,Ag,ZnO-c,N2,Spin-coating,0,100,14.99,1.08,20.04,0.695
Pb,MA,I,0,0.0725,0,PEDOT:PSS,1.56,DMF,Al,PCBM-60 | ZnO-np,Unknown,Spin-coating,0,100,9.4,0.95,14.87,0.66
Pb,MA,I,1,0.12,0,PEDOT:PSS,1.6,DMF,Ca | Al,PCBM-60,Ar,Spin-coating,0,110,9.54,0.74,22.49,0.57
Pb,Cs,Br; I,0,,0,Spiro-OMeTAD,1.718,DMF; DMSO,Au,TiO2-c,N2,Spin-coating,0,210,20.91,1.22,20.96,0.82
Pb,Cs; FA; MA,Br; I,0,,0,NiOx | Me-4PAcz,1.57,Unknown,ITO | Ag,PC61BM | BCP,Unknown,Unknown,0,,22.84,1.15,24.64,0.8031
Pb,MA,I,0,0.2,0,Spiro-MeOTAD,1.59,DMF >> IPA,Au,TiO2-c | TiO2-np,Air >> Air,Spin-coating >> CBD,0,,7.7,0.9,13.1,0.65
Pb,MA,I,0,0.1,0,PEDOT:PSS,1.6,DMF,Au,PCBM-60 | BCP,Unknown,Spin-coating,0,100,15.36,0.94,19.81,0.82
Pb,MA,I,1,0.1,0,Spiro-MeOTAD,1.6,DMF; DMSO,Au,TiO2-c | TiO2-mp,N2,Spin-coating,0,,19.2,1.16,23.4,0.75
Pb,(PDMA); FA,I,0,0.16,0,Spiro-MeOTAD,1.53,DMF; DMSO,Au,TiO2-c | TiO2-mp,Dry air,Spin-coating,0,,5.84,0.843,9.749,0.707
Pb,MA,I,1,0.24,0,Spiro-MeOTAD,,DMSO,Au,TiO2-c | TiO2-mp,Unknown,Spin-coating,0,105,3.46,0.91,12.61,0.272
Pb,MA,I,0,0.096,0,PTAA | PEDOT:PSS,1.55,GBL,ITO | SLG,TiO2-c | Ps,N2,Spin-coating,0,100,6.6,0.87,12.3,0.617
Pb,FA; MA,I,1,0.1,0,NiO-c,1.62,DMF,Ag,PCBM-60 | Zr(acac)4,Unknown,Spin-coating,0,100,17,1.12,21,0.73
Pb,MA,I,1,0.066,0,Spiro-MeOTAD,1.6,DMF; DMSO,Au,TiO2-c,N2,Spin-coating,0,100,17.7,1.08,21.58,0.76
Pb,FA,I,0,,0,Spiro-OMeTAD,1.57,Unknown,Au,SnO2-c,Unknown,Unknown,0,,21.61,1.147,24.22,0.7781
Pb,MA,I,0,0.4,0,PEDOT:PSS,1.6,DMF,Ag,CYOP | PCBM-60 | PEIE,N2,Spin-coating,0,100,7.21,0.94,9.52,0.806
Pb,FA; MA,Br; I,1,0.09,0,Spiro-MeOTAD,,DMF; DMSO,Au,TiO2-c | TiO2-mp,Dry air,Spin-coating,0,105,16.45,1.04,21.59,0.736
Pb,Cs; FA; MA,Br; I,0,0.1,0,Spiro-MeOTAD,,Unknown,Au,TiO2-c,N2,Spin-coating,0,100,3.2,0.75,15.4,0.292
Pb,MA,I,0,0.125,0,Spiro-MeOTAD,1.6,DMF >> IPA,Au,TiO2-c | TiO2-mp,Unknown,Spin-coating >> Spin-coating,0,,14.01,1.041,20.09,0.67
Pb,MA,I,0,0.09,0,Spiro-MeOTAD,1.6,DMF >> IPA,Au,TiO2-c | TiO2-mp,N2 >> N2,Spin-coating >> Spin-coating,0,,11.79,0.91,19.35,0.65
Pb,Cs; FA; MA,Br; I,1,,0,Spiro-OMeTAD,1.62,DMF; DMSO >> IPA,Au,TiO2-c | TiO2-mp,N2 >> N2,Spin-coating >> Spin-coating,0,,20.92,1.09,24.15,0.8
Pb,Cs; FA; Rb,I,0,,0,Unknown,1.55,DMF; DMSO; FMD,Carbon,TiO2-c | TiO2-mp,N2,Drop-infiltration,0,70,14.21,0.88,23.23,0.6949
Pb,MA,I,0,2.25,0,Spiro-MeOTAD,1.6,none >> IPA,Au,TiO2-c,Vacuum >> Unknown,Evaporation >> CBD,0,,10.6,,,
Pb,MA,I,1,0.1,0,Spiro-MeOTAD,1.6,DMF; DMSO,Ag,TiO2-c | In2O3-c,Unknown,Spin-coating,0,100,15.97,1.05,20.58,0.738
Pb,MA,I,0,0.1,0,Spiro-MeOTAD,1.6,DMF >> IPA,Au,TiO2-c | TiO2-mp,N2 >> N2,Spin-coating >> Spin-coating,0,,12.72,0.995,17.87,0.72
Pb,MA,I,0,0.1,0,PEDOT:PSS,1.6,DMF,Ag,PCBM-60,N2,Spin-coating,0,90,14.1,0.97,20.2,0.72
Pb,MA,I,1,0.1,0,Spiro-MeOTAD,1.6,DMF,Au,TiO2-c,N2,Spin-coating,0,100,17.4,1.07,23.3,0.69
Pb,MA,I,0,0.0625,0,Spiro-MeOTAD,1.6,DMF,Au,TiO2-c | TiO2-mp,N2,Spin-coating,0,100,8.87,0.75,17.46,0.68
Pb,FA; MA,I,1,0.08,0,Spiro-MeOTAD,,DMF; DMSO >> Chlorobenzene,Au,SnO2-c | C60-SAM,N2 >> N2,Spin-coating >> Spin-coating,0,,20.45,1.135,23.07,0.781
Pb,MA,I,0,0.108,0,H-Z2,,DMF >> IPA,Au,SnO2-c,Air >> Air,Spin-coating >> Spin-coating,0,,14.2,1.026,20.43,0.678
Pb,FA; MA,Br; I,1,0.1,0,Spiro-MeOTAD,,DMF; DMSO,Au,TiO2-c,N2,Spin-coating,0,100,16.99,1.092,22.05,0.707
Pb,MA,I,1,0.16,0,PEDOT:PSS,1.6,DMSO; GBL,Ag,C60 | Rhodamine 101,N2,Spin-coating,0,,14.53,0.94,20.4,0.759
Pb,MA,I,1,0.1,0,Spiro-MeOTAD,1.6,GBL; N-methyl-2-pyrrolidinone,Au,TiO2-c | TiO2-mp,Air,Spin-coating,0,150,9.74,0.99,17.32,0.57
Pb,MA,I,1,0.16,0,PEDOT:PSS,1.6,DMF; NMP,Mg | Ag,Fullerene @ F1,Air,Spin-coating,0,80,11.4,0.93,18.3,0.73
Pb,FA,I,0,,0,Spiro-OMeTAD,1.55,Unknown,ITO | Cu,SnO2-c,Ambient air,Two-step method,0,,23.7,1.14,25.84,0.8029
Pb,MA,I,0,0.09,0,Spiro-MeOTAD,1.6,DMF; DMSO >> IPA,Au,TiO2-c,Unknown,Spin-coating >> Spin-coating,0,,6.29,0.9,14.67,0.497
Unknown,Unknown,Unknown,0,,0,MoO3,,chloroform; chloronaphthalene,Ag,ZnO,N2,Spin-coating,0,,4.64,0.85,9.32,0.58596
Pb,FA; MA,Br; I,0,0.0676,0,Spiro-MeOTAD,,DMF; DMSO >> IPA,MoO3 | Au,SnO2-np | PCBM-60; PCBA | C60,Unknown,Spin-coating >> Spin-coating,0,,14.4,1.05,20.3,0.68
Pb,Cs; FA; MA,Br; I,1,,0,MeO-2PACz,1.68,DMF; DMSO,ITO | Ag,C60,N2,Spin-coating,0,,22.3,1.254,20.8,0.856
Pb,MA,I,0,0.09,0,NiO,1.6,DMSO; GBL,Ag,C60 | BCP,Air,Ultrasonic spray,0,,13.97,0.97,21.22,0.682
Pb,Cs; FA; MA,Br; I,0,,0,Spiro-OMeTAD,1.55,Unknown,Au,TiO2-c | TiO2-mp,Unknown,Unknown,0,,20.06,1.07,23.38,0.8
Pb,MA,I,0,0.06,0,PEDOT:PSS,1.59,DMF >> none,Al,PCBM-70,Air >> MAI; Vacuum,Spin-coating >> Gas reaction,0,,3.22,0.923,8.18,0.426
Pb,MA,I,0,0.13,0,PEDOT:PSS,1.6,DMF,Al,PCBM-60,N2,Spin-coating,0,90,2.7,0.44,16.3,0.372
Pb,MA,I,0,0.09,0,PEDOT:PSS | Au@SiO2-nw,1.6,DMF,Al,PCBM-60,N2,Spin-coating,0,100,14.5,1.01,20.3,0.701
Pb,MA,I,0,0.1,0,Spiro-MeOTAD,1.6,DMF >> IPA,Au,TiO2-c | TiO2-mp,Unknown,Spin-coating >> CBD,0,90,9.37,0.91,18.6,0.554
Pb,MA,I,0,0.1,0,PEDOT:PSS,1.6,DMF,Al,PCBM-60 | C60,Air,Spray-pyrolys,0,110,7.13,0.78,14.5,0.63
Pb,FA; MA,Br; I,1,,0,Spiro-OMeTAD,1.55,DMF; DMSO,Au,SnO2-c,Ambient air >> Ambient air,Spin-coating >> Antisolvent-quenching,0,100,21.61,1.136,24.64,0.7717
Pb,FA; MA,Br; I,0,0.12,0,Spiro-MeOTAD,,DMF >> IPA,Au,SnO2-np | SnO2-c,Unknown,Spin-coating >> Spin-coating,0,,15.08,1.015,21.023,0.713
Pb,FA; MA,I,1,0.1,0,none,,DMF; DMSO,Carbon,TiO2-c | TiO2-mp | ZrO2-mp,Unknown,Spin-coating,0,,10.55,0.96,22.18,0.495
Pb,Cs; FA; MA,Br; I,1,0.16,0,Spiro-MeOTAD,1.5,DMF; DMSO,Au,TiO2-c | TiO2-mp,N2,Spin-coating,0,100,19.6,1.09,23.6,0.762
Pb,FA,I,0,0.04,0,Spiro-MeOTAD,1.48,DMF >> IPA,Ag,ZnO-np,N2 >> N2,Spin-coating >> Spin-coating,0,,13,1.06,19.7,0.62
Pb,MA,I,0,0.04,0,NiO-c,1.6,DMSO; GBL,Al,PCBM-60 | LiF,N2,Spin-coating,0,100,15.3,1.03,19.2,0.78
Pb,MA,I,0,0.1256,0,Spiro-MeOTAD,1.6,DMF,Au,TiO2-c,Air,Spin-coating,0,95,12,1.032,19.8,0.73
Pb,Cs,Br; I,0,,0,Unknown,1.87,Unknown,Unknown,Unknown,Unknown,Unknown,0,,16.1,1.23,16.4,0.8
Pb,Cs; FA; MA; Rb,I,0,,0,Spiro-OMeTAD,1.52,Unknown,Au,SnO2-c,Unknown,Unknown,0,,24.7,1.155,25.72,0.8314
Pb,FA; MA,I,1,0.16,0,TT0,,DMSO,Au,TiO2-c | TiO2-mp,N2,Spin-coating,0,100,13.54,1.04,20.51,0.634
Pb,Cs; FA; MA,I,0,,0,Spiro-OMeTAD,1.55,Unknown,Ag,RbF-SnO2,Unknown,Unknown,0,,22.01,,,
Pb,MA,I,1,0.1,0,TPA-BPFN-TPA,1.6,DMF; DMSO,Ag,TiO2-c | TiO2-mp,Unknown,Spin-coating,0,100,18.4,1.02,22.63,0.761
Pb,MA,I,0,0.04,0,PEDOT:PSS,1.6,DMF,Al,PCBM-60,N2,Spin-coating,0,100,8.16,0.92,12.78,0.694
Pb,MA,I,0,0.1,0,PEDOT:PSS,1.6,DMF,Ag,PCBM-60 | BCP,Air,Spin-coating,0,90,16.4,1.02,20.9,0.767
Pb,FA; MA,I,1,0.16,0,TT1,,DMSO,Au,TiO2-c | TiO2-mp,N2,Spin-coating,0,100,11.55,1.03,18.66,0.601
Pb,MA,I,0,0.285,0,Spiro-MeOTAD,1.6,GBL,Au,TiO2-c | TiO2-mp,Dry air,Spin-coating,0,100,3.34,0.781,11.8,0.36
Pb,MA,I,0,0.04,0,IEICO; PBDB-T,1.6,DMF; DMSO >> IPA,MoOx | Ag,TiO2-c | TiO2-mp,N2 >> N2,Spin-coating >> Spin-coating,0,,13.74,1.06,21.68,0.598
Pb,MA,I,0,0.06,0,PANI,,DMF,Al,C60 | BCP,N2,Electrospraying,0,110,3.03,0.59,9.73,0.53
Pb,MA,I,0,0.01,0,PEDOT:PSS,1.6,DMF,Al,PCBM-63,N2,Spin-coating,0,,6.2,0.78,13.2,0.606
Pb,FA; MA,I,0,,0,Spiro-OMeTAD,1.55,DMF; DMSO >> IPA,Ag,SnO2-c,Ambient air >> Ambient air,Spin-coating >> Spin-coating,0,,19.7,1.08,24.17,0.7573
Pb,MA,I,0,1,0,PEDOT:PSS,1.6,DMSO; GBL,Ag,C60 | BCP,Air,Ultrasonic spray,0,120,10.38,0.83,19.6,0.638
Pb,FA; MA,Br; I,1,0.16,0,PTAA,,DMF; DMSO,Au,TiO2-c | TiO2-mp,N2,Spin-coating,0,100,17.01,1.118,22.25,0.684
Pb,FA; MA,I,0,,0,PTAA,1.55,Unknown,Ag,C60 | BCP,Air,Slot-die coating,0,,15,,,
Pb,FA; MA,Br; I,1,0.2,0,Spiro-MeOTAD,,DMF; DMSO,Au,TiO2-c,Unknown,Spin-coating,0,100,8.33,0.92,19.02,0.477
Pb,MA,I,0,0.1,0,Spiro-MeOTAD,1.57,DMF >> none,Au,TiO2-c | TiO2-mp,Dry air >> Dry air; Methylamin,Spin-coating >> Gas reaction,0,,15.08,1,20.95,0.71
Pb,MA,I,0,0.09,0,Spiro-MeOTAD,1.6,DMF >> IPA,Au,TiO2-c | TiO2-mp,Unknown,Spin-coating >> CBD,0,,11.9,0.88,21.2,0.64
Pb,MA,I,0,0.0725,0,PEDOT:PSS,1.6,DMF,Ag,PCBM-60,N2,Spin-coating,0,100,13.54,,20.57,
Pb,MA,Cl; I,0,,0,Unknown,1.55,Unknown,Carbon,ZnO/Ag,Unknown,Unknown,0,,4.92,0.55,16.82,0.52
Ag; Bi,Cs,Br,0,,0,PBDB-T,2.2,Unknown,MoOx | Ag,TiO2-c,Unknown,Unknown,0,,2.86,1.202,3.21,0.7412
Pb,MA,Br; I,0,0.1,0,Spiro-MeOTAD,1.76,DMF >> none,Au,TiO2-c | TiO2-mp,Air >> Air; MABr,Spin-coating >> Gas reaction,0,,8.39,1.075,12.06,0.65
Pb,MA,I,1,0.04,0,Spiro-MeOTAD,1.6,DMF; DMSO,Ag,TiO2-c,Unknown,Spin-coating,0,,15.17,0.98,21.95,0.705
Pb,FA; MA,Br; I,0,,0,NiOx,1.55,Unknown,ITO | Ag,PC61BM,Unknown,Unknown,0,,18.41,,,
Pb,FA,I,0,,0,Single SAM,1.5,Unknown,Ag,PC61BM,Unknown,Unknown,0,,18.3,,,
Bi,Ag; Cs,Br,0,0.0831,0,Spiro-MeOTAD,2.21,DMSO,Au,TiO2-c | TiO2-mp,Air,Spin-coating,0,285,1.2,0.78,2.75,0.54
Pb,MA,I,1,0.1,0,PEDOT:PSS,1.6,DMF; DMSO,Al,PCBM-60,N2,Spin-coating,0,90,8.84,0.92,17.27,0.56
Pb,MA,I,0,0.04,0,P3HT,1.6,DMF >> IPA,Ag,TiO2-c | TiO2-mp | 4-aminobenzoic acid-SAM,N2 >> N2,Spin-coating >> Spin-coating,0,,3.43,0.627,9.68,0.566
Pb,MA,I,1,0.1,0,NiO-c,1.61,DMF,Ag,PCBM-60 | BCP,N2,Spin-coating,0,100,,,,
Pb,BA; MA,I,0,0.12,0,Spiro-MeOTAD,,DMF; DMSO,Au,TiO2-c | TiO2-mp,Unknown,Spin-coating,0,100,1.39,0.81,2.91,0.59
Pb | Pb,MA | BA; MA,I | I,0,0.045,0,Spiro-MeOTAD,1.55,none >> none >> none,Au,TiO2-c | C60,Vacuum >> MAI; Vacuum >> Vacuum; BAI,Evaporation >> Gas reaction >> Gas reaction,0,,12.28,0.95,22.09,0.582
Pb,MA,I,1,,0,Cu2ZnSnS4,1.55,DMF; DMSO,Carbon,SnO2-c,Ambient air >> Ambient air,Spin-coating >> Antisolvent-quenching,0,100,15.8,0.983,22.48,0.7153
Pb,MA,I,1,0.4,0,Spiro-OBuTAD,1.6,DMF; DMSO,Au,TiO2-c,Unknown,Spin-coating,0,95,19.47,,,
Pb,MA,I,1,0.15,0,PEDOT:PSS,1.6,DMSO; GBL,Al,PCBM-60 | TiO2-c,N2,Spin-coating,0,100,18.27,0.949,18.67,0.695
Pb,MA,I,1,0.125,0,Spiro-MeOTAD,1.6,DMF; DMSO,Ag,TiO2-c | TiO2-mp,Air,Spin-coating,0,,16.39,1.06,20.35,0.76
Pb,FA,I,0,0.0788,0,Spiro-MeOTAD,1.54,Unknown,Au,TiO2-c | SnO2-np,Unknown,Spin-coating,0,,6.72,0.86,17.32,0.451
Pb,Cs; FA; MA,Br; I,0,,0,Spiro-OMeTAD,1.55,Unknown,ITO | MoOx | Ag,SnO2-c,Unknown,Unknown,0,,21.73,1.128,24.38,0.7903
Pb,MA,I,0,0.0314,0,Spiro-MeOTAD,1.55,DMF,MoOx | Au | Cu | MoOx,TiO2-c,N2,Spin-coating,0,105,12.5,0.993,16.6,0.76
Pb,MA,I,0,0.07068,0,P3HT,1.6,DMF,Au,none,Air,Spin-coating,0,100,0.55,0.3,4.03,0.45
Pb,MA,I,0,0.1,0,NiO-np,1.6,DMF >> IPA,Ag,PCBM-60 | BCP,Unknown,Spin-coating >> CBD,0,,16.04,1.04,21.41,0.72
Pb,MA,Br; I,1,0.16,0,Spiro-MeOTAD,,DMSO,Au,TiO2-c | TiO2-mp,Unknown,Spin-coating,0,100,14.7,1.087,18.8,0.72
Pb,MA,I,1,0.1,0,PEDOT:PSS,1.6,DMSO; GBL,Ag,PCBM-60 | LiF,Unknown,Spin-coating,0,100,13.6,0.894,20.1,0.758
Pb,MA,I,0,0.1,0,Spiro-MeOTAD,1.6,DMF; DMSO >> IPA,Au,TiO2-c | PCBM-60,N2 >> N2,Spin-coating >> Spin-coating,0,,19.41,1.08,23.8,0.752
Pb,MA,I,0,0.04,0,Spiro-MeOTAD,1.6,none >> none,Au,ZnO-c,Vacuum >> Vacuum,Evaporation >> Evaporation,0,,6.3,,,
Pb,MA,I,1,0.0925,0,Spiro-MeOTAD,1.57,DMF; DMSO,Ag,SnO2-c,Unknown,Spin-coating,0,100,17.9,1.05,23.8,0.71
Pb,MA,I,0,0.09,0,PVP | Spiro-MeOTAD,1.6,DMF >> IPA,Au,TiO2-c | TiO2-mp,Air >> Air,Spin-coating >> CBD,0,,15.1,1.05,22,0.66
Pb,Cs; FA,Br; I,1,,0,Spiro-OMeTAD,1.6,DMF; DMSO,Carbon,ZnO,N2,Spin-coating,0,100,9.96,0.98,13.91,0.73
Pb,Cs; FA; MA,Br; I,1,0.1,0,NiO-c,,DMF; DMSO,Ag,PCBM-60 | Bphen,N2,Spin-coating,0,100,14,1.01,18.9,0.73
Pb,MA,I,1,0.16,0,Spiro-MeOTAD,1.55,DMF; DMSO; NMP,Au,TiO2-mp,Unknown,Spin-coating,0,100,18.12,1.08,22.01,0.76
Pb,MA,I,0,0.1,0,Spiro-MeOTAD,1.6,DMF >> IPA,Ag,TiO2-c | TiO2-mp,Unknown,Spin-coating >> CBD,0,,7.4,0.88,17.5,0.48
Pb,MA,I,0,0.025,0,Spiro-MeOTAD,1.59,DMF; DMSO >> IPA,Au,TiO2-c | TiO2-mp,N2 >> N2,Spin-coating >> Spin-coating,0,,,,,
Pb,(PEA); Cs; MA,I,1,0.0759,0,Spiro-MeOTAD,,DMSO; GBL,Au,TiO2-c | TiO2-mp,Unknown,Spin-coating,0,100,14.3,0.92,25.5,0.61
Pb,FA; MA,Br; I,1,0.25,1,Spiro-MeOTAD,,DMF; DMSO,Au,TiO2-c | TiO2-mp,Unknown,Spin-coating,0,110,15,1.08,20.6,0.68
Pb,MA,I,0,0.09,0,P3HT,1.6,DMF >> IPA,Au,TiO2-c,N2 >> N2,Spin-coating >> CBD,0,,7.3,0.84,17.3,0.5
Pb,Cs; FA,Br; I,1,0.09,0,Spiro-MeOTAD,,DMF; DMSO,Au,SnO2-c | Al2O3-mp,Air,Spin-coating,0,100,20.3,1.14,24.3,0.76
Pb; Sn,FA; MA,I,1,0.1,0,PEDOT:PSS,1.33,DMSO; GBL,Ag,PCBM-60 | bis-C60,N2,Spin-coating,0,100,7.53,0.7,16.55,0.65
Pb,MA,I,1,0.1,0,Spiro-MeOTAD,1.59,DMF; DMSO; GBL,Au,SnO2-c,Air,Spin-coating,0,,13.65,0.977,20.66,0.676
Pb,MA,I,1,0.06,0,Spiro-MeOTAD,1.5,DMF; DMSO,Au,ZnO-c,Air,Spin-coating,0,,12.23,0.96,22.43,0.568
Pb,MA,I,0,0.09,0,Spiro-MeOTAD,1.6,DMF,Au,TiO2-nw,Unknown,Spin-coating,0,,12.9,0.91,22.4,0.63
Pb,MA,I,0,,0,Carbon,1.57,DMF,Silver paste,TiO2-c | TiO2-mp,Ambient air,Spin-coating,0,100,7.17,0.817,18.41,0.48
Pb,MA,I,1,0.12,0,PTAA,1.6,DMF,Ag,TiO2-c | C60,Unknown,Spin-coating,0,100,17.2,1.04,20,0.81
Pb,MA,I,0,0.06,0,Spiro-MeOTAD,1.6,DMF >> IPA,Ag,TiO2-c | TiO2-mp,N2 >> N2,Spin-coating >> CBD,0,,10.6,0.94,20.06,0.56
Pb,(5-AVA); MA,I,0,0.1,0,none,,GBL,Carbon,TiO2-c | TiO2-mp | ZrO2-mp,Unknown,Drop-infiltration,0,50,12.9,0.88,22.73,0.65
Pb,MA,I,0,0.045,0,Spiro-MeOTAD,1.5,DMF,Ag,SnO2-c | SnO2-mp,N2,Spin-coating,0,100,13.58,1.01,22.08,0.609
Pb; Sn,FA; MA,I,0,,0,PEDOT:PSS,1.26,Unknown,Unknown,C60 | BCP,Unknown,Unknown,0,,21.01,0.865,29.97,0.81
Pb,Cs; FA; MA,Br; I,1,0.1,0,PTAA,1.62,DMF; DMSO,Cu,C60 | BCP,Unknown,Spin-coating,0,100,19.7,1.175,22.6,0.7
Pb,Cs; FA,Br; I,1,0.125,0,Spiro-MeOTAD,,DMF; DMSO,Au,TiO2-c | TiO2-mp,Unknown,Spin-coating,0,140,18.99,1.08,22.516,0.781
Pb | Pb,MA | BA,I | I,1,0.1,0,PTAA,,DMF; DMSO >> Chlorobenzene,Cu,PCBM-60 | C60 | BCP,Unknown,Spin-coating >> Spin-coating,0,,17.46,1.08,22.34,0.72
Pb,MA,I,0,0.1,0,PolyTPD,1.6,DMF; DMSO >> IPA,Ag,PCBM-60 | Zr(acac)4,Unknown,Spin-coating >> CBD,0,,19.1,1.02,22.6,0.779
Bi,Ag,Br; I,1,,0,PTAA,1.92,DMF; DMSO,Ag,TiO2-c | TiO2-mp,Ambient air,Spin-coating,0,,0.77,0.66,2.56,0.45
Pb,MA,I,0,2.5,0,Spiro-MeOTAD,1.6,none >> none,Ag,CdS-nw,Vacuum >> MAI; Vacuum,Evaporation >> Gas reaction,0,,12.46,1.01,19.88,0.62
Pb,Cs,Br,0,0.09,0,none,,DMF >> Methanol,Carbon,TiO2-c | TiO2-mp,Air >> Air,Spin-coating >> Spin-coating,0,,9.94,1.554,6.97,0.788
Pb,MA,I,1,0.1,0,PEDOT,1.6,DMSO,Au,TiO2-c | TiO2-mp,N2,Spin-coating,0,65,2.2,0.64,7.4,0.43
Sn,FA; PEA,I,1,,0,PEDOT:PSS,1.3,DMF:DMSO,Ag,PCBM-60,N2,Spin-coating,0,70,10.12,0.82,18.87,0.6503
Pb,MA,I,0,0.0314,0,Spiro-MeOTAD,1.6,DMSO; GBL,Au,FPI-PEIE,N2,Spin-coating,0,100,2.34,0.7,14.1,0.24
Pb,MA,I,0,0.1,0,DOR3T-TBDT,1.6,DMF,MoO3 | Ag,TiO2-c,N2,Spin-coating,0,95,14.9,0.97,20.7,0.74
Pb,FA; MA,Br; I,1,0.12,0,PTAA,,DMF; DMSO,Au,TiO2-c | Al2O3-c | TiO2-mp,Dry air,Spin-coating,0,100,17.92,0.022,1.08,0.74
Pb,Cs,Br; F; I,0,,0,Spiro-MeOTAD,1.85,DMF; DMSO,Ag,TiO2-c | TiO2-mp,N2,Spin-coating,0,150,8.31,0.96,13.51,0.646
Pb,MA,I,0,0.09,0,CuPc,1.6,DMF; DMSO >> IPA,Au,SnO2-c | PCBM-60,Unknown,Spin-coating >> Spin-coating,0,,12.55,1.045,19.37,0.62
Pb,Cs; FA; MA,Br; I,1,0.105,0,PTAA,,DMF; DMSO,Ag,C60 | BCP,N2,Spin-coating,0,100,14.77,0.972,22.814,0.67
Pb,Cs,Br; I,0,0.07,0,Spiro-MeOTAD,,DMF; DMSO,Metal,TiO2-c | TiO2-mp,Unknown,Spin-coating,0,350,12,1.17,13.98,0.74
Pb,MA,I,1,0.1,0,PEDOT:PSS,1.6,DMSO; GBL,Au,PCBM-60 | BCP,N2,Spin-coating,0,100,7.55,0.93,13.44,0.602
Pb,MA,I,1,0.09,0,NiO-c,1.6,DMSO; GBL,Ag,PCBM-60 | BCP,N2,Spin-coating,0,100,16.64,1.096,20.26,0.748
Pb,MA,I,0,0.1,0,Spiro-MeOTAD,1.6,DMF,Au,TiO2-c,Unknown,Spin-coating,0,100,9.8,0.96,17.5,0.59
Pb,FA,I,0,,0,Unknown,1.5,Unknown,Au,Unknown,Unknown,Unknown,0,,19.9,1.13,22.4,0.786
Pb,MA,I,1,0.1,0,SCZF-5,1.6,DMSO; GBL,MoO3 | Ag,TiO2-c,N2,Spin-coating,0,100,,,,
Pb,FA; MA,Br; I,1,0.1,0,Spiro-MeOTAD,1.61,DMF; DMSO,Au,TiO2-c | TiO2-mp | BaTiO3,N2,Spin-coating,0,100,17.87,1.1,22.52,0.717
Pb,MA,I,1,0.1,0,Spiro-MeOTAD,1.6,DMF; DMSO,Ag,TiO2-c | TiO2-mp,Unknown,Spin-coating,0,,1.85,0.95,8.5,0.23
Pb,MA,I,1,0.24,0,Spiro-MeOTAD,1.6,DMF; DMSO,Au,SnO2-np,Unknown,Spin-coating,0,100,12.71,1.01,20.25,0.622
Pb,MA,I,0,,0,Spiro-MeOTAD,,DMF >> IPA,Au,TiO2-c | TiO2-mp,Air >> Air,Spin-coating >> CBD,0,,15.5,1.086,22.31,0.734
Pb,FA; MA,Br; I,1,0.1,0,Spiro-MeOTAD,,DMF; DMSO,Au,TiO2-c,N2,Spin-coating,0,100,17.12,1.12,21.58,0.708
Pb,MA,I,1,0.1,0,Au-np | NiO-c,1.6,DMF; DMSO,Ag,PCBM-60,N2,Spin-coating,0,95,20,,,
Pb,MA,I,0,0.1,0,Spiro-MeOTAD,1.6,DMF; DMSO >> IPA,Au,SnO2-np,Air >> Air,Spin-coating >> CBD,0,,18.7,1.058,22.97,0.798
Pb,MA,I,0,0.0725,0,CuAlO2 | PEDOT:PSS,1.6,DMF,Ag,PCBM-60,N2,Spin-coating,0,,13.31,0.88,20.68,0.73
Pb,MA,I,0,0.09,0,Spiro-MeOTAD,1.6,GBL,Au,TiO2-c | TiO2-mp,Unknown,Spin-coating,0,100,5.26,0.752,12.8,0.547
Pb,MA,I,1,0.0177,0,PEDOT:PSS,1.6,DMF; DMSO,Al,C60 | BCP | LiF,Air,Spin-coating,0,,17.3,0.97,21.5,0.83
Pb,Cs,Br; I,0,,0,Unknown,1.91,DMF; DMSO,Carbon,SnO2-c,Ar,Spin-coating,0,,14.27,1.3,14.69,0.747
Pb,MA,Br; I,1,0.1,0,NiO-c,,DMF; DMSO,Ag,PCBM-60,N2,Spin-coating,0,,16.42,1.08,20.37,0.747
Pb,Cs; FA,Br; I,0,,0,Poly-4PADCB,1.68,Unknown,Ag,PCBM-60 | BCP,Unknown,Unknown,0,,23.35,1.261,21.83,0.8484
Pb,MA,Br; I,0,0.16,0,Spiro-MeOTAD,,DMF; DMSO >> DMF; DMSO >> IPA,Au,TiO2-c | TiO2-mp,N2 >> N2 >> N2,Spin-coating >> Spin-coating >> Spin-coating,0,,12.8,0.949,20.1,0.66
Pb,MA,I,1,,0,Unknown,1.57,DMF; DMSO,Carbon,TiO2-c,Ambient air,Spin-coating,0,,13.73,1.005,19.8,0.69
Pb,MA,I,0,1,0,PEDOT:PSS,1.6,DMSO; GBL,Ag,C60 | BCP,Air,Ultrasonic spray,0,120,8.7,0.81,17.8,0.603
Pb,MA,I,0,0.09,0,none,1.6,DMF >> IPA,Au-np; NiO,TiO2-c | TiO2-mp | Al2O3-mp,Unknown,Spin-coating >> CBD,0,,4.7,0.87,12.1,0.44
Pb,FA; MA,Br; I,1,0.16,0,Z28,,DMF; DMSO,Au,TiO2-c | TiO2-mp,Unknown,Spin-coating,0,100,17.29,1.124,22.91,0.69
Pb,FA; MA,Br; I,1,0.1,0,Spiro-MeOTAD,,DMF; DMSO,Au,TiO2-c | TiO2-mp,Unknown,Spin-coating,0,100,17.88,1.125,21.38,0.743
Pb,MA,I,0,0.16,0,Z33,1.52,DMF; DMSO >> IPA,Au,TiO2-c | TiO2-mp,Unknown,Spin-coating >> Spin-coating,0,,15.4,1.087,20.525,0.66
Pb,FA; MA,Br; I,0,0.125,0,Spiro-MeOTAD,1.56,DMF; DMSO >> IPA,Au,SnO2-c,N2 >> N2,Spin-coating >> Spin-coating,0,,17.25,1.02,22.23,0.764
Unknown,Unknown,Unknown,0,,0,PT-Cz70,,Unknown,MoO3 | Ag,SnO2-c,Unknown,Unknown,0,,18.14,1.138,23.92,0.6665
Pb,(PEA); (F5PEA); Cs; FA; MA,Br; I,1,,0,PTAA,1.68,DMF; NMP,Ag,C60 | BCP,N2,Spin-coating,0,100,20.3,1.175,21.3,0.81
Pb,MA,I,1,0.16,0,Spiro-MeOTAD,1.6,DMSO; o-xylene,Au,TiO2-c | TiO2-mp,Unknown,Spin-coating,0,100,19.19,1.079,22.33,0.79
Pb,Cs; FA,Br; I,1,0.0913,0,Spiro-MeOTAD,,DMF,Ag,SnO2-c | C60,Air,Spin-coating,0,,16.1,0.953,23,0.75
Pb,MA,I,0,,0,Spiro-MeOTAD,,DMF >> IPA,Au,TiO2-c | TiO2-mp,Air >> Air,Spin-coating >> CBD,0,,12,0.98,18.95,0.648
Pb,Cs; FA; MA,Br; I,1,1,0,P3HT | MoO3,,DMF; DMSO,Cu,PEIE | C60,Unknown,Spin-coating,0,100,11.68,0.902,20,0.648
Pb,FA; MA,I,1,0.16,0,Spiro-MeOTAD,,DMSO,Au,TiO2-c | TiO2-mp,N2,Spin-coating,0,100,19.32,1.08,22.54,0.794
Pb,FA; MA,Br; I,0,0.04,0,PTAA,1.56,DMF; DMSO >> DMSO; IPA,Au,SnO2-np,Air >> Air,Spin-coating >> Spin-coating,0,,16.6,1.05,22.88,0.692
Pb,Cs,Br; I,0,,0,NiOx,1.86,DMSO,Ag,ZnO@C60,Dry air,Spin-coating,0,,,,,
Pb,FA; MA,Br; I,1,0.1,0,Spiro-MeOTAD,,DMF; DMSO,Au,TiO2-c,N2,Spin-coating,0,200,18.5,1.116,21.33,0.777
Pb,Cs; FA,Br; I,1,0.1,0,V997,,DMF,Au,TiO2-c | PCBM-60,Air,Spin-coating,0,,16.22,1.05,20.57,0.74
Pb,Cs; FA; MA,0.03; 0.97,0,,0,Spiro-MeOTAD,,Unknown,Unknown,SnO2,Unknown,Unknown,0,,9.4,0.987,21,0.453
Pb,Cs; FA; MA,Br; I,0,,0,Spiro-MeOTAD,1.63,Unknown,Unknown,SnO2-np,Unknown,Unknown,0,,19.53,1.09,23.4,0.766
Pb,MA,I,0,0.16,0,Spiro-MeOTAD,1.57,DMF >> IPA >> none,Au,TiO2-c,Air >> Air >> Air,Spin-coating >> CBD >> Spin-coating,0,,2.1,0.6,12.2,0.29
Pb,Cs; FA; MA,Br; I,1,0.09,0,Spiro-MeOTAD,1.59,DMF; DMSO,Au,SnO2-c | 3-(1-pyridinio)-1-propanesulfonate,Unknown,Spin-coating,0,100,20.28,1.12,23.2,0.783
Pb,MA,Br,0,0.1,1,PEDOT:PSS,2.2,DMF >> IPA,Ca | Al,ICBA,Air >> Air,Spin-coating >> Spin-coating,0,,7.5,1.61,6.04,0.77
Pb; Sn,Cs; FA; MA,Br; I,1,0.0314,0,PEDOT:PSS,1.31,DMSO; GBL,Ag,PCBM-60 | C60 | BCP,N2,Spin-coating,0,100,10.91,0.72,23.14,0.65
Pb,MA,I,0,0.06,0,Spiro-MeOTAD,1.59,DMF,PEDOT:PSS | Graphene,TiO2-c,Unknown,Spin-coating,0,105,11.2,0.968,21,0.55
Pb,MA,I,1,0.48,0,none,1.6,DMF; DMSO,Carbon | CsAc,TiO2-c | TiO2-mp,Dry air,Spin-coating,0,,13.62,1.055,18.91,0.683
Pb,MA,I,1,0.48,0,none,1.6,DMF; DMSO,Carbon | CsAc,TiO2-c | TiO2-mp,Dry air,Spin-coating,0,,15.27,1.035,20.18,0.731
Pb,MA,I,0,0.09,0,P-R,1.6,DMF >> IPA,Au,SnO2-c,Unknown,Spin-coating >> CBD,0,,3.1,0.678,10,0.455
Pb,Cs; FA; MA; Rb,Br; I,1,,0,MeO-2PACz,1.55,DMF; DMSO >> IPA,Ag,PC61BM,N2 >> N2,Spin-coating >> Spin-coating,0,,23.41,1.138,25.32,0.8133
Pb,Cs; FA; MA,Br; I,1,2.67,0,Spiro-MeOTAD,,DMF; DMSO,Au,SnO2-np,Unknown,Spin-coating,1,120,15.22,1.121,19.68,0.69
Pb,Cs; FA; MA,Br; I,1,0.16,0,PEDOT:PSS,1.6,DMF; DMSO,Cu,C60 | BCP,N2,Spin-coating,0,100,12.55,0.909,17.973,0.768
Pb,FA,I,0,,0,Spiro-OMeTAD,1.53,Unknown,MoO3 | Ag,SnO2-c,Unknown,Unknown,0,,25.13,1.19,25.85,0.8169
Pb,FA; MA,Br; I,1,0.16,0,Spiro-MeOTAD,,DMF; DMSO,Au,TiO2-c | TiO2-mp,N2,Spin-coating,0,100,17.31,1.07,21.96,0.74
Pb,MA,I,1,0.1,0,Spiro-MeOTAD,1.6,DMF,Au,TiO2-c,Air,Spin-coating,0,100,12,1.02,16.8,0.69
Pb,MA,I,0,,0,Spiro-OMeTAD,1.6,MA; ACN,MoOx/Al,SnO2-np,Ambient air,Slot-die coating,0,,10.6,0.956,15.73,0.71
Pb,MA,I,0,,0,PTAA,1.609,DMF; DMSO >> IPA,Ag,PCBM-60 | BCP,N2 >> N2,Spin-coating >> Spin-coating,0,,17.26,1.09,21.66,0.766
Pb,MA,I,0,0.07,0,Spiro-MeOTAD,1.6,DMF,MoO3 | Ag,TiO2-c,Unknown,Spin-coating,0,100,16.77,1.03,22.33,0.73
Pb,MA,I,0,0.038,0,PEDOT:PSS,1.59,DMF,Ca | Al,PCBM-60,N2,Spin-coating,0,120,11.87,0.9,17.8,0.741
Pb,MA,I,1,0.04,0,NiO-np,1.6,DMF; DMSO; GBL,Au,PCBM-60 | Zr(acac)4,Unknown,Spin-coating,0,,19.8,1.08,23.11,0.79
Pb,MA,I,1,1.8,0,PEDOT:PSS,1.6,DMF,Ag,PCBM-60,N2,Spin-coating,0,80,7.3,0.97,15.58,0.48
Pb,MA,I,0,0.0625,0,Spiro-MeOTAD,1.6,DMF >> IPA,Ag,TiO2-c,Unknown,Spin-coating >> Spin-coating,0,,9.81,,,
Pb,BA; MA,I,0,0.03,0,Spiro-MeOTAD,,GBL,Au,TiO2-c | TiO2-mp,Unknown,Spin-coating,0,100,11.04,1.14,16,0.6
Pb,FA; MA,I,0,,0,Spiro-OMeTAD,1.55,Unknown,Au,SnO2-c,Unknown,Unknown,0,,24.64,1.18,25.87,0.8072
Pb,MA,I,0,0.0314,0,Spiro-MeOTAD,1.55,DMF,MoOx | Au,TiO2-c,N2,Spin-coating,0,105,12.9,0.976,18.8,0.71
Pb,MA,I,1,0.22,0,NiO-c,1.6,DMF,Au | Ag,PCBM-60 | Rhodamine 101,Unknown,Spin-coating,0,,8.15,0.757,16.85,0.571
Pb,MA,I,0,0.16,0,Spiro-MeOTAD,1.57,DMF >> Pentan-1-ol >> Unknown,Au,TiO2-c,Air >> Air >> Air,Spin-coating >> CBD >> Spin-coating,0,,3.4,0.67,16.4,0.31
Pb,MA,I,0,0.125,0,P3HT | WO3,1.6,DMF >> IPA,Ag,TiO2-c | PCBM-60,N2 >> N2,Spin-coating >> Spin-coating,0,,4.66,0.86,10.62,0.54
Pb,Cs; FA; MA,Br; I,1,,0,Spiro-OMeTAD,1.55,DMF; DMSO,Au,SnO2-c,Ambient air,Spin-coating,0,,15.49,1.07,21.12,0.6854
Pb,MA,I,0,0.3,0,Spiro-MeOTAD,1.6,DMF >> IPA,Au,TiO2-c | TiO2-mp,Air >> Air,Spin-coating >> CBD,0,,4.3,0.91,10,0.5
Pb,FA; MA,I,0,,0,PTAA,1.51,Unknown,ITO | Cu,C60,Unknown,Unknown,0,,24.13,1.15,25.3,0.8282
Pb,Cs,Br,0,0.25,0,CsSnBr2I-QDs,,DMF >> Methanol,Carbon,TiO2-c | TiO2-mp,Unknown,Spin-coating >> Spin-coating,0,,9.13,1.39,8.7,0.755
Pb,Cs; FA,Br; I,0,,0,PTAA,1.55,Unknown,Ag,C60,Unknown,Unknown,0,,22.42,1.117,23.91,0.8397
Pb,FA; MA,Br; I,1,0.1,0,Spiro-MeOTAD,,DMF; DMSO,Au,TiO2-c,N2,Spin-coating,0,,19.44,1.07,23.38,0.777
Pb,MA,I,1,0.12,0,Spiro-MeOTAD,1.6,DMF; DMSO,Ag,TiO2-c | SnO2-np,N2,Spin-coating,0,100,20.23,0.023,1.082,0.822
Pb,Cs; DMA; FA; MA,I,0,,0,NiOx | MeO-2PACz,1.67,Unknown,Ag,PCBM-60 | BCP,Unknown,Unknown,0,,20.34,1.181,21.2,0.812
Pb,Cs; FA; MA,Br; I,1,0.16,0,CuSCN,,DMF; DMSO,Au,TiO2-c | TiO2-mp,Dry air,Spin-coating,0,100,17.6,1.077,22.2,0.73
Pb,MA,I,1,0.103,0,Spiro-MeOTAD,1.56,DMF; DMSO,Ag,SnO2-c,Unknown,Spin-coating,0,100,16.1,1.06,21.5,0.7
Pb,MA,I,1,0.1,0,Spiro-MeOTAD,1.6,DMF,Ag,TiO2-c | TiO2-mp,Unknown,Spin-coating,0,,15.34,1.108,19.08,0.73
Sn,FA,I,0,0.0314,0,Spiro-MeOTAD,1.4,DMF; DMSO >> IPA,Ag,C60 | bis-C60,N2 >> N2,Spin-coating >> Spin-coating,0,,4.2,0.4,17.89,0.588
Pb,Cs; FA,Br; I,0,,0,Spiro-MeOTAD,1.58,Unknown,Unknown,SnO2-np,Unknown,Unknown,0,,19.16,1.103,22.7,0.765
Pb,Cs; FA; PEA,I,0,,0,Spiro-OMeTAD,1.48,Unknown,Au,SnO2-c,Unknown,Unknown,0,,19.8,,,
Pb,GU; MA,I,0,0.09,0,Spiro-MeOTAD,1.61,DMF; DMSO,Au,TiO2-c,N2,Spin-coating,0,80,12.5,0.97,19,0.632
Pb,MA,I,0,0.1,0,Spiro-MeOTAD,1.6,none,Ag,TiO2-c,Vacuum,Co-evaporation,0,175,15.74,,,
Pb,MA,I,0,0.07,0,Au-np; P3HT,1.55,DMF,Au,TiO2-c,Unknown,Spin-coating,0,100,8.76,0.71,20.02,0.61
Pb,MA,I,0,0.1,0,Spiro-MeOTAD,1.6,DMF,Au,TiO2-c | Al2O3-mp,Air,Spin-coating,0,100,9.4,1,13.5,0.7
Pb,MA,I,1,0.16,0,PTAA,1.59,DMF; NMP,Mg | Ag,PCBM-60,Ar,Spin-coating,0,80,16.6,1.08,20.9,0.73
Pb,Cs,Br; I,0,,0,Spiro-OMeTAD,1.7,DMSO; ACN,Au,TiO2-c,Ambient air,Slot-die coating,0,210,19.05,1.131,20.91,0.8057
Pb,MA,I,1,0.081,0,Spiro-MeOTAD,1.6,DMSO,Au,TiO2-c | TiO2-nanofibers,Unknown,Spin-coating,0,95,6.13,0.77,13.19,0.61
Pb,MA,I,1,0.1,0,PEDOT:PSS,1.6,DMSO; GBL,Ag,PCBM-60,N2,Spin-coating,0,100,2.59,0.56,10.76,0.43
Pb,MA,I,1,0.09,0,Spiro-MeOTAD,1.6,DMF; DMSO,Ag,TiO2-c,Unknown,Spin-coating,0,100,14.32,1.057,23.36,0.69
Pb,MA,I,0,2,0,Spiro-MeOTAD,1.6,DMF >> none,Au,TiO2-c | TiO2-mp,Ambient >> Air; MAI,Spin-coating >> Gas reaction,1,,8.6,1.018,13.56,0.62
Pb,Cs; FA; MA,Br; I,0,,0,Spiro-OMeTAD,1.55,Unknown,Au,TiO2-c,Unknown,Unknown,0,,22.03,,,
Pb,MA,I,0,0.04,0,PEDOT:PSS,1.6,DMF,Al,PCBM-60 | BCP | LiF,N2,Spin-coating,0,100,4.36,0.7,10.2,0.61
Pb,MA,I,0,0.0707,0,Spiro-MeOTAD,1.6,DMF; DMSO >> IPA; H2O,Au,"ZnO | 1,2-ethanedithiol",Air >> Air,Spin-coating >> CBD,0,,18.5,,,
Pb,MA,I,1,0.09,0,Spiro-MeOTAD,1.6,DMF,Au,TiO2-c,Unknown,Spin-coating,0,120,16.6,1.01,21.3,0.77
Pb,MA,I,1,0.16,0,Spiro-MeOTAD,1.55,DMF,Au,ZnO-np,N2,Spin-coating,0,100,7,0.957,12.4,0.59
Pb,Cs; FA; MA,Br; I,1,0.06,0,Spiro-MeOTAD,,DMF; DMSO,Au,TiO2-c,N2,Spin-coating,0,100,13.18,1.071,17.2,0.716
Sn,FA; MA,I,1,0.1,0,PEDOT:PSS,,DMF,Ag | Au,PCBM-60 | C60 | BCP,N2,Spin-coating,0,70,3.02,0.44,11.25,0.59
Pb,FA; MA,I,0,0.1,0,CuSCN,1.6,DMF >> IPA,Au,TiO2-c,N2 >> N2,Spin-coating >> Spin-coating,0,,10.32,1.01,9.42,0.526
Pb,FA; MA,Br; I,0,,0,Spiro-OMeTAD,1.55,Unknown,Ag,SnO2 w/ DABCO,Unknown,Unknown,0,,23.6,1.165,24.8,0.816
Pb,FA; MA,Br; I,1,0.09,0,Spiro-MeOTAD,,DMF; DMSO,Au,SnO2-np,Unknown,Spin-coating,0,100,18.14,1.13,22.8,0.704
Pb,Cs,I,0,,0,MD,1.73,Unknown,MoOx | Ag,TiO2-c,Unknown,Unknown,0,,13.95,1.03,19.81,0.6839
Pb,MA,I,1,0.06,0,Spiro-MeOTAD,1.6,Unknown,Au,SnO2-np | LiF,N2,Spin-coating,0,,15.7,1.14,19.61,0.706
Pb,MA,I,0,0.0672,0,Spiro-MeOTAD,1.6,DMF,Au,TiO2-c | TiO2-mp,Air,Spray-coating,0,,7.16,0.7,16.4,0.63
Ba; Pb,MA,I,0,0.09,0,Spiro-MeOTAD,,DMF,Au,TiO2-c,N2,Spin-coating,0,100,8.8,0.85,17,0.611
Pb,MA,I,0,0.16,0,Spiro-MeOTAD,1.6,DMF,Au,SrTiO3 | Al2O3-mp,Unknown,Spin-coating,0,130,15.9,0.98,23.19,0.699
Pb,MA,I,0,1,0,Spiro-MeOTAD,1.59,none,Ag,TiO2-c | TiO2-mp,Vacuum,Closed space sublimation,0,150,14.36,0.99,20,0.725
Pb,MA,I,1,0.16,0,PTAA,1.58,DMF; DMSO,Cu,C60 | BCP,N2,Spin-coating,0,100,16.83,1.008,20.946,0.797
Pb,MA,I,0,0.04,0,Spiro-MeOTAD,1.6,DMF,Ag,TiO2-c | MCA,N2,Spin-coating,0,55,17.09,1.17,20.6,0.706
Pb,Cs; FA,I,1,,0,Unknown,1.5,DMSO; DMF,Unknown,TiO2-c,Ambient air,Spin-coating,0,170,20,,,
Pb,MA,I,0,0.1,0,PEDOT:PSS,1.56,DMF,Ag,PCBM-60 | C60 | BCP,N2,Spin-coating,0,90,16.47,1,21.97,0.75
Pb,MA,I,1,0.096,0,PTAA,1.6,Unknown,Au,Zn2SnO4,Unknown,Spin-coating,0,100,17.1,1.06,21.8,0.74
Pb,MA,I,0,0.09,0,Spiro-MeOTAD,1.5,DMSO; GBL,Au,TiO2-c,N2,Spin-coating,0,100,15.2,1.02,21.96,0.68
Pb,MA,I,0,,0,Spiro-OMeTAD,1.55,Unknown,MoO3 | Au,TiO2-c,Unknown,Unknown,0,,17.62,1.04,23.05,0.73
Pb,MA,I,1,0.045,0,Spiro-MeOTAD,1.6,DMSO; GBL,Ag,TiO2-c,Unknown,Spin-coating,0,120,17.36,1.074,21.21,0.762
Pb,FA,I,0,0.1,0,Spiro-MeOTAD,1.48,DMF >> IPA,Au,TiO2-c | TiO2-mp,Air >> Air,Spin-coating >> CBD,0,,8.2,0.94,15.2,0.57
Pb,MA,I,0,,0,Spiro-OMeTAD,1.6,Unknown,Au,TiO2-c | TiO2-mp,Unknown,Unknown,0,,20.42,1.11,23.54,0.78
Pb,MA,I,1,0.1,0,Spiro-MeOTAD,1.57,DMF,Ag,TiO2-c | TiO2-mp,Air,Spin-coating,0,100,16.96,1.07,21.88,0.72
Pb,MA,I,1,0.06,0,Spiro-MeOTAD,1.6,DMF,Ag,TiO2-c,Unknown,Spin-coating,0,100,12.84,0.97,20.76,0.638
Pb,Cs; FA; MA,Br; I,1,0.1,0,Spiro-MeOTAD,,DMF; DMSO,Au,TiO2-c | TiO2-mp,N2,Spin-coating,0,100,17.7,1.13,21.7,0.724
