Repository: dayalbishnoi01-spec/perovskite-pce-predictor

File: perovskite_15.csv (part 9 of 95)
B_Ion,A_Ion,C_Ion,AntiSolvent,Cell_Area,Solv_Anneal,HTL,Bandgap,Solvents,Backcontact,ETL,Synth_Atm,Dep_Procedure,Is_Module,Anneal_Temp,PCE,Voc,Jsc,FF
Pb,Cs,Br,0,0.12,0,Spiro-MeOTAD,2.39,DMF >> IPA,Au,TiO2-c | TiO2-mp,N2 >> N2,Spin-coating >> CBD,0,,2.64,1.1,4.9,0.48
Pb,Cs,Br; I,1,,0,NiOx,1.92,DMSO,ITO | Ag,PCBM-60 | Bis-C60,Ambient air >> Ambient air,Spin-coating >> Antisolvent-quenching,0,100,13.46,1.19,15.02,0.76
Pb,MA,I,0,0.1,0,none,1.56,DMF >> IPA,Au,ZnO-np,Unknown,Spin-coating >> CBD,0,,0.09,0.36,0.63,0.39
Pb,MA,I,1,0.09,0,P3CT-Na,1.59,DMF; DMSO,Ag,PCBM-60 | Rhodamine 101 | LiF,N2,Spin-coating,0,,15.12,1.019,20.58,0.72
Pb,FA,I,0,0.04,0,Spiro-MeOTAD,1.48,DMF >> IPA,Ag,ZnO-np,N2 >> N2,Spin-coating >> Spin-coating,0,,9.6,0.97,17.8,0.556
Pb,MA,I,0,0.1,0,Spiro-MeOTAD,1.6,DMF >> IPA,Ag,WO3 | TiO2-c,N2 >> N2,Spin-coating >> Spin-coating,0,,11.24,0.87,17,0.76
Pb,MA,I,0,0.3,0,SGT-405,1.6,DMF >> IPA,Au,TiO2-c | TiO2-mp,Unknown,Spin-coating >> CBD,0,,14.79,1.023,20.28,0.713
Pb,MA,I,0,,0,PEDOT:PSS,1.55,ACN; CH3NH2,Ag,C60,Air,Spin-coating,0,80,12.3,0.95,19.28,0.67
Pb,MA,I,0,0.078,0,Spiro-MeOTAD,1.6,DMF >> IPA,Ag,TiO2-c,N2 >> N2,Spin-coating >> CBD,0,,16.3,1.02,22.8,0.698
Pb,Cs; FA; MA,Br; I,0,,0,NiOx,1.55,Unknown,Ag,C60,Unknown,Unknown,0,,21.6,1.08,24.6,0.809
Mn; Pb,Cs,I,0,,0,PTAA,,Unknown,Au,TiO2-c,Unknown,Unknown,0,,16.52,1.1,19.53,0.77
Pb,MA,I,0,,0,Unknown,1.55,DMF; DMSO >> IPA,Carbon,TiO2-c,Air >> Air,Spin-coating >> Drop-infiltration,0,80,9.01,0.9,16,0.62
Pb,MA,I,0,0.2,0,Spiro-MeOTAD,1.6,GBL,Ag,ZnO-c | ZnO-nw,Air,Spin-coating,0,100,3.1,0.73,8.9,0.51
Pb,MA,I,1,0.1,0,Spiro-MeOTAD,1.63,DMF,Ag,TiO2-c,N2,Spin-coating,0,100,18.84,1.05,23.01,0.78
Pb,MA,I,1,0.1,0,NiO-c,1.6,DMSO; GBL,Ag,PCBM-60,Unknown,Spin-coating,0,100,16.1,1.09,20.38,0.729
Pb,Cs; FA; MA,Br; I,1,,0,PTAA,1.59,DMF; DMSO >> IPA,Au,TiO2-c | TiO2-mp,Unknown,Spin-coating,0,110,17.15,1.025,22.67,0.738
Pb,Cs; FA,Br; I,0,,0,NiO,1.67,Unknown,Unknown,BCP | C60,Unknown,Unknown,0,,19.09,1.15,20.35,0.816
Pb,MA,Cl; I,0,,0,Unknown,1.55,DMF,Graphite,TiO2-c,Ambient air >> Vacuum,Spin-coating >> CVD,0,70,0.84,0.574,2.95,0.498
Pb,MA,I,1,0.12,1,PTAA | PMMA,1.6,DMF; DMSO,Al,PCBM-60 | Bphen,N2,Spin-coating,0,100,20.16,1.12,23.38,0.771
Pb,MA,I,0,0.16,0,DMFA-TPA,1.6,DMF >> IPA,Au,TiO2-c | TiO2-mp,Unknown,Spin-coating >> CBD,0,,11.8,0.957,19.444,0.634
Pb; Sn,MA,I,1,,0,PTAA,1.55,DMF; DMSO,Ag,C60 | PEI,N2,Spin-coating,0,100,10.73,0.74,24.7,0.587
Pb,Cs,Br,0,0.09,0,Spiro-MeOTAD,,Unknown,Ag,TiO2-c,Vacuum,Co-evaporation,0,25,4.72,1.266,5.61,0.666
Pb,FA; MA,Br; I,1,0.078,0,Spiro-MeOTAD,,Unknown,Ag,TiO2-c | SnO2-c,N2,Spin-coating,0,100,17.1,1.1,22.1,0.698
Pb,MA,I,1,0.12,0,Spiro-MeOTAD,1.6,DMF; DMSO,Au,CdS,Unknown,Spin-coating,0,,15,1.1,18.7,0.72
Pb,MA,I,0,0.0725,0,PEDOT:PSS,1.6,DMF,Al,N2200,N2,Spin-coating,0,90,7.05,0.8,14.23,0.62
Pb,MA,I,1,0.06,0,PEDOT:PSS,1.6,DMF,Ag,PCBM-60,Unknown,Spin-coating,0,70,16.23,0.93,22.1,0.79
Pb,Cs; FA,I,0,0.45,0,PEDOT:PSS,,DMF; DMSO,Ag,PCBM-60,N2,Spin-coating,0,150,11.72,0.89,20.2,0.653
Pb,Cs; FA; MA,Br; I,1,0.06,0,Spiro-MeOTAD,,DMF; DMSO,Au,TiO2-c,N2,Spin-coating,0,100,16.54,1.105,20.54,0.728
Pb,MA,I,1,0.09,0,PCBM-60,1.6,DMSO; GBL,Au,TiO2-c,N2,Spin-coating,0,100,16.35,1.06,20.3,0.748
Pb,MA,I,1,0.1,0,Spiro-MeOTAD,1.6,DMF; DMSO,Au,TiO2-c | TiO2-mp,Unknown,Spin-coating,0,,8.1,0.92,14.9,0.591
Pb,MA,I,0,1,0,PEDOT:PSS,1.6,DMSO; GBL,Ag,C60 | BCP,Air,Ultrasonic spray,0,120,4.37,0.69,11.1,0.573
Pb,MA,I,1,0.1,0,Spiro-MeOTAD,1.6,DMF; DMSO,Au,TiO2-c | Dimethylbiguanide,N2,Spin-coating,0,100,17.72,1.08,22.6,0.725
Pb,FA; MA,Br; I,1,0.1,0,Spiro-MeOTAD,,DMF; DMSO,Au,SnO2-c,Ar,Spin-coating,0,100,17.49,1.07,22.21,0.736
Pb,FA; MA,Br; I,1,0.16,0,TbT-1,,DMF; DMSO,Au,TiO2-c | TiO2-mp,Unknown,Spin-coating,0,100,15.59,1.05,20.79,0.72
Pb,MA,I,0,0.04,0,Spiro-MeOTAD,1.6,DMF >> IPA,Au,TiO2-c | TiO2-mp,Ambient >> Ambient,Spin-coating >> CBD,0,,5.28,0.699,11.9,0.635
Pb,MA,I,0,0.1,0,Spiro-MeOTAD,1.6,DMF,Ag,TiO2-c,Unknown,Spin-coating,0,,5.9,0.89,14,0.47
Pb,MA,I,1,0.06,0,P3CT-K,1.59,DMF; DMSO,Al,PCBM-60 | ZnO,N2,Spin-coating,0,80,16.7,1.06,21.85,0.719
Pb,Cs; FA; MA,Br; I,0,,0,NiOx | 2PACz-3-UA,1.55,Unknown,Ag,PCBM-60 | BCP,Unknown,Unknown,0,,25.32,1.181,25.76,0.8324
Pb,MA,I,0,0.04,0,PEDOT:PSS,1.6,DMF,Al,PCBM-60,N2,Spin-coating,0,100,7.97,,,
Pb,MA,I,0,0.1,0,Spiro-MeOTAD,1.6,DMF >> IPA,Au,TiO2-c | ZnO-nw | ZnO-c,Air >> Air,Spin-coating >> CBD,0,,8.8,0.791,19.84,0.56
Pb,GU; MA,I,1,0.06,0,PEDOT:PSS,,DMF; NMP >> IPA,Ag,PCBM-60 | BCP,N2 >> N2,Spin-coating >> Spin-coating,0,,15.27,1,20.14,0.754
Pb,MA,I,1,0.06,0,PEDOT:PSS,1.6,DMF; GBL,Al,PCBM-60 | ZnO-np,N2,Spin-coating,0,70,,,,
Pb | Pb,Cs | FA,Br | Br; Cl,0,,0,none,2.32,DMF >> Methanol | Cyclohexane,Carbon,TiO2-c | TiO2-mp,Air >> Air | Air,Spin-coating >> Spin-coating | Spin-coating,0,,8.31,1.45,7.79,0.76
Pb,MA,I,1,0.04,0,Unknown,1.6,DMSO,Au,TiO2-c | TiO2-mp,N2,Spin-coating,0,100,3.1,0.74,11.4,0.35
Unknown,Unknown,Unknown,0,,0,Unknown,,Unknown,Unknown,Unknown,Unknown,Unknown,0,,18.71,1.18,20.31,0.7819
Pb,MA,Cl; I,0,,0,PEDOT:PSS,1.55,dimethyl formamide,ITO | AgNWs,PCBM-60,N2,Spin-coating,0,110,10.65,0.925,18,0.64
Pb,MA,I,0,1.05,0,none,1.6,GBL,Carbon,TiO2-c | TiO2-mp | ZrO2-mp,Air,Spin-coating,1,50,10.31,,,
Pb,MA,I,1,0.1,0,PEDOT:P(SS-co-TFPMA),1.6,DMF; DMSO,Ag,PCBM-60 | BCP,Unknown,Spin-coating,0,100,15.58,0.96,19.59,0.826
Pb,MA,I,0,0.02,0,Spiro-MeOTAD,1.6,DMF,Au,TiO2-c,Air,Spin-coating,0,105,7.16,0.925,12.78,0.61
Pb,MA,I,1,0.09,0,DR3T,1.6,DMSO; GBL,Au,TiO2-c,N2,Spin-coating,0,100,16.7,1.06,21.04,0.73
Pb,Cs; FA; MA,Br; I,1,0.09,0,Spiro-MeOTAD,1.63,DMF; DMSO,Au,TiO2-c | SnO2-np,N2,Spin-coating,0,100,20.01,0.022,1.12,0.817
Pb,BA; MA,I,0,0.04,0,Spiro-MeOTAD,1.88,DMF,Au,C60,N2,Spin-coating,0,,2.71,0.96,7.89,0.358
Pb,MA,I,0,0.12,0,Spiro-MeOTAD,1.6,DMF,Ag,TiO2-c | TiO2-mp,N2,Spin-coating,0,100,12.44,0.88,20.41,0.68
Pb,Cs; FA; MA,Br; I,1,,0,Spiro-OMeTAD,1.55,DMF; DMSO,Au,SnO2-c,N2,Spin-coating,0,,22.73,1.16,24.46,0.8011
Bi; Te,K; BA,O,0,0.25,0,I2-electrolyte,1.94,Ethanol; H2O,Pt | FTO,TiO2-mp,Air,Drop-infiltration,0,100,0.05,0.08,0.568,0.54
Pb,MA,I,1,0.1,0,NiO-c,1.62,DMF,Al,PCBM-60 | Zr(acac)4,N2,Spin-coating,0,100,8.21,1.08,21.59,0.352
Pb,Cs; FA; MA,Br; I,1,,0,2m-HTM,1.55,DMF; DMSO,Au,TiO2-c | TiO2-c,Air,Spin-coating,0,100,14.9,1.04,21.2,0.67
Pb,FA; MA,Br; I,1,0.075,0,Spiro-MeOTAD,,DMSO; GBL,Ag,PCBM-60,N2,Spin-coating,0,100,17.24,1.12,24.11,0.64
Pb,MA,I,0,0.03,0,PEDOT:PSS,1.56,DMF,Al,PCBM-60,Unknown,Spin-coating,0,95,12.29,0.91,20.91,0.67
Pb,Cs; FA; MA,Br; I,1,0.09,0,Spiro p-xylene,,DMF; DMSO,Au,SnO2-c,N2,Spin-coating,0,,13.9,0.934,20.6,0.724
Pb,MA,I,0,0.07,0,none,1.6,DMF; DMSO,Carbon,TiO2-c | TiO2-mp,N2,Spin-coating,0,100,10.24,0.882,16.04,0.72
Pb,MA,I,1,0.1024,0,NiO-np,1.585,DMSO; GBL,Al,PCBM-60 | ZnO-np,N2,Spin-coating,0,100,16.31,1.04,20.72,0.76
Pb,MA,I,1,0.09,0,Spiro-MeOTAD,1.6,DMSO; GBL,MoO3 | Ag,TiO2-c,Air,Spin-coating,0,100,15.77,,,0.65
Pb,FA; MA,I,0,0.09,0,Spiro-MeOTAD,,none >> none >> IPA,Au,TiO2-c,Vacuum >> MAI; Vacuum; FAI >> N2,Evaporation >> Gas reaction >> Washing,0,,9,1.01,18.6,0.48
Pb,Cs; FA; MA,Br; I,1,0.09,0,Spiro-MeOTAD,,DMF; DMSO,Au,TiO2-c,N2,Spin-coating,0,150,19.63,1.12,21.8,
Pb,GU,I,1,0.06,0,Spiro-MeOTAD,,DMF; DMSO,Au,SnO2-np,Unknown,Spin-coating,0,,0.31,0.52,1.33,0.448
Pb,Cs; FA; MA,Br; I,1,0.16,0,PMMA | Spiro-MeOTAD,1.61,DMF; DMSO,Au,TiO2-c | TiO2-mp | PCBM-60; PMMA,Unknown,Spin-coating,0,100,20.7,1.205,22.6,0.764
Pb,MA,I,0,0.1,0,Me-BPZTPA,1.6,DMF >> IPA,Au,TiO2-c | TiO2-mp,Unknown,Spin-coating >> CBD,0,,8.16,0.928,16.26,0.54
Pb,MA,I,0,0.09,0,Spiro-MeOTAD,1.6,DMF,Ag,none,N2,Spin-coating,0,100,2,0.49,14,0.29
Pb; Sn,Cs,I,0,0.105,0,NiO-c,1.38,DMF; DMSO,Ag,(4AMP)I2 | PCBM-60 | BCP,N2,Spin-coating,0,,12.51,0.735,24.57,0.624
Pb,MA,I,1,0.12,0,P3HT,1.56,DMF; DMSO,Au,PEIE | PCBM-60,Dry air,Spin-coating,0,,15.32,1.047,21.64,0.676
Pb,MA,I,0,0.09,0,Spiro-MeOTAD,1.6,DMF >> IPA,Au,TiO2-c | TiO2-mp,N2 >> N2,Spin-coating >> Spin-coating,0,,13.08,0.95,20.27,0.66
Pb,MA,I,0,,0,Spiro-OMeTAD,1.5,Unknown,ITO | Ag,SnO2-c,Ambient air,Spin-coating,0,100,21.76,1.2,,
Pb,(APMim),(PF6); PF6,1,0.25,0,CuSeCN,,DMSO,Au,TiO2-c,N2,Spin-coating,0,130,17.3,1.05,22.9,0.719
Pb,FA; MA,Br; I,1,0.09,0,CuPc-DMP,1.55,DMF; DMSO,Au,TiO2-c | TiO2-mp,N2,Spin-coating,0,,15.1,1.04,23.2,0.71
Pb,(PEA); Cs; FA,I,1,0.1,0,PEDOT:PSS,,DMF; NMP,Ag,PCBM-60 | C60 | BCP,N2,Spin-coating,0,,15.5,0.86,25.1,0.76
Pb; Sn,MA,I,0,0.09,0,PEDOT:PSS,1.5,DMSO; GBL,Ag,PCBM-60 | bis-C60,Unknown,Spin-coating,0,100,11.08,0.999,20.32,0.546
Sn,FA,I,1,0.04,0,PEDOT:PSS,,DMF; DMSO,Al,C60 | BCP,Unknown,Spin-coating,0,65,9,0.525,24.1,0.71
Pb,MA,I,0,0.1,0,Spiro-MeOTAD,1.6,DMF; DMSO >> IPA,MoO3 | Al,TiO2-c,Unknown,Spin-coating >> Spin-coating,0,,15.1,1.02,22.4,0.663
Pb,MA,I,0,0.1,0,PEDOT:PSS,1.6,DMSO; GBL,Ag,C60; PCBM-60-DPM-OE,Unknown,Spin-coating,0,,11.84,0.961,18.05,0.683
Pb,Cs,Br,0,0.1475,0,none,2.33,none >> none,Carbon,TiO2-c,Vacuum >> Vacuum,Evaporation >> Evaporation,0,320,5.64,1.352,6.12,0.729
Pb,MA,I,0,,0,Spiro-OMeTAD,1.6,Unknown,ITO | Ag,Unknown,Unknown,Unknown,0,,19.07,1.11,22.51,0.7635
Pb,Cs; FA; MA,Br; I,1,0.1425,0,MPA-BTI,,DMF; DMSO,Ag,C60 | BCP,N2,Spin-coating,0,100,16.98,1.09,21.58,0.731
Pb,Cs; FA; MA,Br; I,1,0.1,0,CL1-2,,DMF; DMSO,Ag,PCBM-60 | BCP,N2,Spin-coating,0,100,11.2,0.92,16,0.77
Pb,MA,I,0,,0,Unknown,1.55,GVL; MeOH,Carbon,TiO2-c,Ambient air,Robotic deposition,0,45,6.44,,,
Pb,MA,I,1,0.112,0,NiO-c,1.6,DMSO; GBL,Ag,HATNAS3C7-C3h,Unknown,Spin-coating,0,100,13.38,0.96,18.31,0.763
Pb,Cs; FA,Br; I,0,,0,MeO-2PACz,,Unknown,ITO | ITO,PCBM-60 | ZnO,Vacuum >> Vacuum,Evaporation >> Evaporation,0,120,15.52,1.07,19.02,0.7688
Pb,FA; MA,Br; I,0,,0,X60,1.56,Unknown,Ag,SnO2-c,Ambient air,Two-step deposition,0,,22.09,1.128,25.28,0.7749
Pb,MA,I,0,0.09,0,FBT-TH4 | CuxO,1.6,DMF; DMSO,Au,SnO2 | PCBM-60,Air,Spin-coating,0,,18.85,1.12,22.35,0.75
Pb,Cs; FA,Br; I,0,,0,Spiro-OMeTAD,1.55,DMF; DMSO,Au,TiO2-c,Ambient air >> N2,Slot-die coating >> High-pressure nitrogen-extraction,0,160,22.2,1.121,25.5,0.777
Pb,MA,I,0,0.09,1,PEDOT:PSS,1.6,DMF,Al,PCBM-60 | C60,Air,Spin-coating,0,100,10.13,0.83,19,0.64
Pb,MA,I,0,0.16,0,PEDOT:PSS,1.55,DMF,Al,PCBM-60 | LiF,Air,Spin-coating,0,100,18.4,1.11,20.9,0.79
Pb,MA,I,0,0.0625,0,PEDOT:PSS,1.6,DMF,Ag,PCBM-60 | Bphen,Air,Spin-coating,0,105,11.17,0.9,18.65,0.693
Pb,MA,I,0,0.1,0,PEDOT:PSS,1.6,DMF,Al,PCBM-60,N2,Spin-coating,0,65,13,1.02,20.9,0.61
Pb,Cs,I,0,0.09,0,Spiro-MeOTAD,,DMF; DMSO,Au,TiO2-c | TiO2-mp,N2,Spin-coating,0,160,0.3,0.69,1.2,0.34
Pb,MA,I,1,,0,PEDOT:PSS,1.55,DMF; DMSO,Ag,PC61BM,N2,Spin-coating,0,110,14.4,,19.27,0.758
Pb,Cs,Br,0,0.25,0,none,,DMF >> Methanol,Carbon,TiO2-c | TiO2-mp | ZrO2-mp,Unknown,Dropcasting >> CBD,0,,,,,
Pb,Cs; FA,I,0,,0,Spiro-MeOTAD,,Hexame >> Methyl acetate >> Ethyl acetate,MoO3 | Al,TiO2-c,Unknown,Spin-coating >> Dipp-coating >> Dipp-coating,0,,9.8,1.1,13.7,0.7
Pb,MA,I,1,0.09,0,PEDOT:PSS,1.6,DMF; DMSO,Ag,PCBM-60 | C60 | BCP,Unknown,Spin-coating,0,,15.5,1.07,18.78,0.77
Pb,Cs; FA; MA,Br; I,1,0.25,0,Spiro-MeOTAD,,DMF; DMSO,Au,SnO2-np,N2,Spin-coating,0,100,18.97,1.08,22.5,0.78
Pb,(PDA); Cs; FA,I,0,0.07,0,PTPD,,none >> IPA,Ag,PCBM-60 | BCP,Air >> N2,Spin-coating >> Spin-coating,0,,16.03,1,22.2,0.725
Pb,Cs; FA; MA,Br; I,0,,0,Spiro-OMeTAD,1.59,Unknown,Ag,SnO2 w/ KSCN-PEO,Unknown,Unknown,0,,23.01,1.19,24.18,0.802
Pb,MA,I,0,0.1,0,Spiro-MeOTAD,1.6,DMF; DMSO,Au,SnO2-np,N2,Spin-coating,0,100,17.42,1.08,21.2,0.761
Pb,MA,I,1,0.09,0,Spiro-MeOTAD,1.6,DMF; DMSO,Au,SnO2-c,N2,Spin-coating,0,100,14.6,0.98,21.1,0.71
Pb,MA,I,0,0.045,0,PTAA,1.59,acetonitrile; Methylamine,Al,PCBM-60 | BCP,Unknown,Spin-coating,0,100,20.69,1.12,23.17,0.8
Pb,MA,I,0,0.16,0,none,1.6,DMF >> IPA,Carbon,TiO2-c | TiO2-mp,Air >> Air,Spin-coating >> CBD,0,,4.85,0.86,15.67,0.36
Pb,FA; MA,I,1,0.08,0,Spiro-MeOTAD,,DMF; DMSO,Au,SnO2-c | C60-SAM,N2,Spin-coating,0,,20.04,1.121,22.64,0.79
Pb,Cs; FA; MA,Br; I,1,0.16,0,PTAA,1.6,DMF; DMSO,Cu,C60 | BCP,N2,Spin-coating,0,100,13.83,1.066,19.065,0.681
Pb,BA; MA,I,0,,0,Spiro-OMeTAD,1.9,DMF; DMSO,MoO3 | Au,SnO2-c,N2,Spin-coating,0,100,16.25,1.31,16.75,0.7407
Pb,MA,I,0,0.06,0,Spiro-MeOTAD,1.6,DMF >> IPA,Au,TiO2-mp,N2 >> N2,Spin-coating >> Spin-coating,0,,7.69,0.87,14.37,0.62
Pb,MA,I,0,0.12,0,Spiro-MeOTAD,1.6,DMF >> IPA,Au,TiO2-c | TiO2-mp,Air >> Air,Spin-coating >> Electrospraying,0,,10.34,0.016,0.895,0.701
Pb,MA,I,0,0.0555,0,Spiro-MeOTAD,1.55,DMF >> DMF; IPA,Au,TiO2-c,N2 >> N2,Spin-coating >> Spin-coating,0,,16.67,1.03,22.6,0.716
Pb,FA; MA,Br; I,1,0.09,0,NiO-np,,DMF; DMSO,Ag,PCBM-60,N2,Spin-coating,0,100,9.61,0.99,15.75,0.62
Pb,MA,I,1,2.5,0,PEDOT:PSS,1.6,DMF,Ag,C60 | PCBM-60 | BCP,Air,Slot-die coating,1,100,8.3,0.95,16.4,0.52
Pb,MA,I,0,0.1,0,PEDOT:PSS,,DMF,Ag,PCBM-60 | LiF,Unknown,Spin-coating,0,100,14.6,1.04,19.7,0.712
Pb,MA,I,0,0.1,0,Spiro-MeOTAD,1.6,DMF; DMSO >> IPA,Au,TiO2-c,Unknown,Spin-coating >> Spin-coating,0,,17.51,1.05,23.27,0.72
Pb,MA,I,1,0.12,0,BTDTP,,DMF; DMSO,Ag,TiO2-c | TiO2-mp,N2,Spin-coating,0,120,17.6,0.97,25.73,0.705
Pb; Sn,MA,I,0,0.1,0,Spiro-MeOTAD,,DMF >> IPA,H2PtCl6,TiO2-c | ZnO-c,Unknown,Spin-coating >> CBD,0,,9.23,0.71,20.07,0.65
Pb,MA,I,0,0.06,0,P3HT,1.6,DMF,Au,TiO2-c | TiO2-mp,Air,Spin-coating,0,100,4.8,0.784,10,0.614
Pb,FA; MA,Br; I,1,0.15,0,Spiro-MeOTAD,,DMF; DMSO,Au,TiO2-c | TiO2-mp,Unknown,Spin-coating,0,100,18.28,1.039,23.49,0.749
Pb,Cs; FA; MA,Br; I,1,0.14,0,Spiro-MeOTAD,,DMF; DMSO,Ag,TiO2-c | TiO2-mp,Unknown,Spin-coating,0,150,15.38,1.111,19.86,0.697
Pb,MA,I,1,0.1,0,Spiro-MeOTAD,1.6,DMF; DMSO,Au,SnO2-c,Air,Spin-coating,0,120,20.06,1.144,23.01,0.76
Pb,Cs; FA; MA,Br; I,1,0.0729,0,PEDOT:PSS,,DMF; DMSO,Cu,C60 | BCP,Unknown,Spin-coating,0,100,15.4,1.02,21.24,0.714
Pb,Cs,Br; I,0,,0,Spiro-OMeTAD,1.92,DMSO,Au,SnO2-c,Ambient air,Spin-coating,0,,7.23,1.25,10.4,0.56
Pb,MA,I,1,0.102,0,Spiro-MeOTAD,,DMF; DMSO,Au,TiO2-c | TiO2-mp,Ambient,Spin-coating,0,,15.04,1.051,20.868,0.686
Pb,Cs; FA; MA,Br; I,1,0.06,0,FB-OMeTPA,,DMF; DMSO,Ag,PCBM-60 | BCP,Unknown,Spin-coating,0,100,14.35,1.11,16.91,0.768
Pb,Cs; FA; MA,Br; I,0,,0,Bis-amide-TTF,1.6,Unknown,Au,TiO2-c | TiO2-c,Unknown,Unknown,0,,14.5,1.11,19.8,0.66
Pb,MA,I,1,0.9,0,PEDOT:PSS,1.55,DMF,Ag,PCBM-60 | BCP,Air,Spin-coating,0,80,13.31,0.84,20.58,0.77
Pb,Cs; FA; MA,Br; I,1,0.1,0,Spiro-MeOTAD,,DMSO,Ag,ZnO-c,N2,Spin-coating,0,110,17.53,1.12,22,0.711
Pb,Cs; FA; MA,Br; I,0,,0,Spiro-OMeTAD,,Unknown,Au,SnO2-c,Unknown,Unknown,0,,23.45,1.204,25.5,0.7639
Pb,(PEA); MA,I,0,0.13,0,PEDOT:PSS,1.6,DMF,Al,PCBM-60,Air,Spin-coating,0,45,6.98,0.932,12.23,0.612
Pb,MA,Cl; I,1,,0,PEDOT:PSS w/ NaBH4,1.55,DMF; DMSO,Ag,PC61BM,N2,Spin-coating,0,100,20.21,1.129,22.19,0.8065
Pb,Cs; FA; MA,Br; I,0,,0,Spiro-OMeTAD,1.55,Unknown,ITO | MoOx | Ag,SnO2-c,Unknown,Unknown,0,,24.17,1.174,,
Pb,MA,I,1,,0,Unknown,1.6,DMF; DMSO,Carbon,TiO2-c | TiO2-mp,Ambient air,Spin-coating,0,100,1.55,0.6,6.51,0.39
Bi,Ag,S,0,,0,PTAA,1.18,Unknown,MoO3 | Ag,SnO2-c,Unknown,Unknown,0,,5.76,0.479,21.64,0.56
Pb,MA,I,0,0.09,0,Spiro-MeOTAD,1.6,DMF,Ag,TiO2-c,N2,Spin-coating,0,100,13.7,1.08,20.4,0.62
Pb,MA,I,1,0.1,0,NiO-np | TPI-6MEO,1.6,DMF; DMSO,Ag,PCBM-60 | BCP,N2,Spin-coating,0,100,18.42,0.98,23.31,0.81
Pb,Cs; FA; MA,Br; I,1,0.1,0,Spiro-MeOTAD,,DMF; DMSO,Au,TiO2-c,Ar,Spin-coating,0,100,15.31,1.08,19.27,0.736
Pb,MA,I,0,0.1,0,PEDOT:PSS,1.6,DMSO >> IPA,Au,PCBM-60,N2 >> N2,Spin-coating >> CBD,0,,9.05,0.88,15.82,0.648
Pb,FA,I,0,,0,Spiro-OMeTAD,1.52,Unknown,Au,SnO2-c,Ambient air >> Ambient air,Spin-coating >> Spin-coating,0,,25.77,1.158,26.35,0.8446
Pb,Cs,Br,0,0.1,0,none,,none >> none >> none >> none,Carbon,TiO2-c,Vacuum >> Vacuum >> Vacuum >> Vacuum,Evaporation >> Evaporation >> Evaporation >> Evaporation,0,,8.41,1.417,8.22,0.722
Pb,MA,Br; I,1,0.03,0,Spiro-MeOTAD,,DMSO; GBL,Au,Zn2SnO4-c | rGO; Zn2SnO4-fiber,Unknown,Spin-coating,0,100,12.85,0.993,20.38,0.635
Pb,FA; MA,Br; I,1,0.25,1,Spiro-MeOTAD,,DMF; DMSO,Au,TiO2-c | TiO2-mp,Unknown,Spin-coating,0,110,16.5,1.09,21.39,0.71
Pb,MA,I,0,0.1,0,Spiro-MeOTAD,1.6,DMF >> IPA,Au,TiO2-c | TiO2-mp,Ar >> Ar,Spin-coating >> CBD,0,,10.26,0.88,18.08,0.645
Pb,MA,I,1,0.0464,0,NiO-c,1.6,DMSO,Ag,PCBM-60 | BCP,N2,Spin-coating,0,100,12,1,17.2,0.71
Pb,Cs; FA; MA,Br; I,1,0.09,0,OMe-TATPyr,1.585,DMF; DMSO,Au,SnO2-np,N2,Spin-coating,0,,20.6,1.1,23.3,0.806
Pb,FA,I,0,,0,Spiro-OMeTAD,1.53,DMSO; DMF,Au,SnO2-c,Ambient air,Spin-coating,0,150,23.5,1.13,26.4,0.786
Pb,MA,I,1,0.06,0,PEDOT:PSS,1.5,DMSO; GBL,Ag,C60 | BCP,N2,Spin-coating,0,90,11,0.84,18.6,0.71
Pb,Cs,I,0,0.09,0,PPDI | Spiro-MeOTAD,1.71,DMF; DMSO,Au,TiO2-c,Unknown,Spin-coating,0,180,10.1,0.98,15.9,0.68
Pb,Cs; FA,Br; I,0,,0,NiOx,1.64,Unknown,Ag,PCBM:DTPTCY,Unknown,Unknown,0,,19.2,1.24,19.5,0.789
Pb,FA; MA,Br; I,1,0.16,0,Spiro-MeOTAD,,DMF; DMSO,Au,TiO2-c | TiO2-mp,Unknown,Spin-coating,0,100,,,,
Pb,FA; MA,I,0,,0,Spiro-OMeTAD,1.55,Unknown,Ag,SnO2-c,Air,Two-step method,0,,21.41,1.12,,0.7739
Pb,Cs; FA; MA,Br; I,0,0.09,0,Spiro-MeOTAD,1.56,DMF; DMSO >> IPA,Au,TiO2-c | SnO2-c,N2 >> N2,Slot-die coating >> Slot-die coating,0,150,19,1.093,22.5,0.77
Pb,Cs; FA; MA,Br; I,1,0.06,0,Spiro-MeOTAD,1.6,DMF; DMSO,Au,SnO2-np,Air,Spin-coating,0,100,18.34,1.12,22.24,0.736
Pb,FA; MA,Br; I,0,0.1,0,none,,DMF; DMSO >> IPA,Au,SnO2-np,Unknown,Spin-coating >> Spin-coating,0,,1.9,0.67,5,0.56
Pb,MA,I,0,0.04,0,PEDOT:PSS,1.6,DMF,Al,PCBM-60 | LiF,N2,Spin-coating,0,105,11.33,0.91,20.19,0.615
Pb,MA,I,1,0.094,0,Spiro-MeOTAD,1.57,DMF; DMSO,Au,TiO2-c | TiO2-mp,Unknown,Spin-coating,0,100,10.2,0.952,18.29,0.53
Pb,MA,I,1,0.09,0,NiO-c,1.6,DMSO; GBL,Ag,PCBM-60 | BCP,N2,Spin-coating,0,100,16.63,1.078,20.168,0.765
Pb,MA,I,0,0.09,0,DEPT-SC,1.6,DMF >> IPA,Au,TiO2-c | TiO2-mp,N2 >> N2,Spin-coating >> CBD,0,,11.52,0.909,17.5,0.724
Pb,MA,I,0,0.07,0,Spiro-MeOTAD,1.6,DMF,Ag,SnO2-c | TiO2-c,Air,Spin-coating,0,95,14.8,0.918,21.84,0.74
Pb,Cs,Br,0,0.12,0,Carbon,,DMF,Carbon,TiO2-c,Unknown,Spin-coating,0,340,4.75,0.92,9.39,0.549
Pb,MA,I,0,0.04,0,PEDOT:PSS,1.6,DMF,Al,PCBM-60,N2,Spin-coating,0,100,8.42,0.86,14.35,0.682
Pb,MA,I,1,0.1,0,Spiro-MeOTAD,1.6,DMF; DMSO,Ag,SnO2-c,Unknown,Spin-coating,0,,18.35,1.112,22,0.753
Pb,MA,I,0,0.089,0,Spiro-MeOTAD,1.6,DMF; DMSO >> IPA,Au,TiO2-c | TiO2-mp,N2 >> N2,Spin-coating >> Spin-coating,0,,14.9,,,
Bi; Pb,Cs,I,0,0.09,0,Spiro-MeOTAD,,DMSO,Au,TiO2-c | TiO2-mp,Air,Spin-coating,0,,5.53,1.01,10.03,0.546
Pb,FA,Br; I,1,,0,Spiro-OMeTAD,1.55,DMF; DMSO,Au,SnO2-c,N2,Spin-coating,0,100,24.45,,25.51,0.793
Pb,FA; MA,Br; I,0,,0,HTL,1.55,Unknown,Ag,SnO2-c,Ambient air >> Ambient air,Spin-coating >> Antisolvent-quenching,0,,21.26,1.17,23.1,0.7854
Pb,MA,I,1,0.16,0,Imidazonium iodide | Spiro-MeOTAD,1.6,DMSO,Au,TiO2-c | TiO2-mp,Ar,Spin-coating,0,100,16.91,1.102,20.56,0.75
Pb,FA; MA,Br; I,1,0.1,0,Spiro-MeOTAD,,DMF; DMSO,Au,TiO2-c,N2,Spin-coating,0,200,17.6,1.092,21.26,0.758
Pb,MA,I,0,0.12,0,Spiro-MeOTAD,1.6,DMF >> IPA,Au,TiO2-c,Unknown,Spin-coating >> CBD,0,,11.7,1.04,21.4,0.528
Pb,Cs; FA,Br; I,1,,0,MeO-2PACz,1.55,DMF; DMSO,Ag,C60 | BCP,N2,Spin-coating,0,100,20.38,1.12,23.63,0.77
Pb,MA,I,0,0.13,0,none,1.6,GBL,Carbon,TiO2-c | TiO2-mp | ZrO2-mp,Air,Drop-infiltration,0,50,11.86,0.871,19.1,0.71
Pb,MA,I,1,0.04,0,none,1.65,DMF; DMSO,Carbon,SnO2-np,Unknown,Spin-coating,0,100,10.07,0.988,20.05,0.595
Pb,MA,I,0,0.11,0,Spiro-MeOTAD,1.6,DMF; DMSO >> IPA,Au,TiO2-c | TiO2-mp | Caproic acid,Air >> Air,Spin-coating >> CBD,0,,16.34,1.02,22.38,0.72
Pb,MA,I,1,0.06,0,P3CT-K,1.6,DMF; DMSO,Al,PCBM-60 | ZnO-np,N2,Spin-coating,0,100,18.95,1.03,23.2,0.798
Pb,BA; Cs; MA,I,0,0.09,0,Spiro-MeOTAD,1.63,DMF; DMSO,Au,TiO2-c,N2,Spin-coating,0,100,13,1.06,19.9,0.62
Pb,MA,I,1,0.06,0,Spiro-MeOTAD,1.6,DMSO; GBL,Ag,none,N2,Spin-coating,0,100,1.96,1.02,6.7,0.36
Pb,MA,I,0,0.1,0,Spiro-MeOTAD,1.56,DMSO,Au,TiO2-c,Unknown,Spin-coating,0,100,18.08,1.105,21.42,0.764
Pb,Cs; FA; K,I,1,,0,Spiro-OMeTAD,1.5,DMF; DMSO,Au,TiO2-c | TiO2-c,N2,Spin-coating,0,155,19.12,0.994,25.19,0.7638
Pb,MA,I,0,0.06,0,PTAA,1.6,DMF,Au,SnO2-np | TiO2-np,N2,Spin-coating,0,90,15.2,0.98,21.7,0.713
Pb,MA,I,0,1.02,0,NiO-c,1.6,DMSO,Ag,PCBM-60 | BCP,Air,Doctor blading,0,,9,0.99,20.7,0.44
Pb,MA,I,0,0.11,0,RE-ZnBu4Pc,1.6,Unknown,Au,SnO2-c,Unknown,Unknown,0,,11.49,0.954,21.19,0.568
Pb,MA,I,0,0.16,0,Spiro-MeOTAD,1.51,DMSO; GBL,Ag,TiO2-c | TiO2-mp,Unknown,Spin-coating,0,100,15.33,1.002,21.105,0.725
Pb,Cs; FA,I,0,,0,NiOx,1.54,Unknown,Ag,PC61BM,Unknown,Unknown,0,,16.54,,22.47,0.714
Pb,FA; MA,Br; I,1,0.16,0,TTPA-DTP,,DMF; DMSO,Au,TiO2-c | TiO2-mp,Unknown,Spin-coating,0,100,13.34,,,
Pb,Cs,I,0,0.09,0,CuI,1.73,DMF; DMSO,Au,TiO2-c,Unknown,Spin-coating,0,100,8.07,0.89,16.49,0.55
Pb,MA,I,1,0.09,0,Spiro-MeOTAD,1.6,DMF; DMSO,Au,TiO2-c | TiO2-mp,N2,Spin-coating,0,100,18.22,1.07,22.77,0.747
Pb,FA; MA,Br; I,0,,0,Spiro-OMeTAD,1.52,Unknown,Au,SnO2-c,Unknown,Unknown,0,,21.7,,,
Pb,MA,I,0,0.11,0,Spiro-MeOTAD,1.6,DMF >> none,Au,TiO2-c | TiO2-mp,Air >> Air; MAI,Spin-coating >> Gas reaction,0,,4.04,1.03,6.01,0.66
Pb,MA,I,0,0.1,0,Spiro-MeOTAD,1.6,DMF,Au,none,N2,Spin-coating,0,100,0,0.95,19.5,0.62
Pb,MA,I,0,0.1,0,Spiro-MeOTAD,1.53,DMF >> none,Au,TiO2-c | TiO2-mp,Air >> Air; MAI,Spin-coating >> Gas reaction,0,,10.21,0.84,17.92,0.68
Pb,MA,I,0,0.16,0,PEDOT:PSS,,DMF; DMSO,Al,PCBM-60,N2,Spin-coating,0,100,4.21,0.82,7.78,0.634
Pb,MA,I,1,0.16,0,Spiro-MeOTAD,1.6,DMF,Ag,TiO2-c | TiO2-np,N2,Spin-coating,0,100,12.3,0.995,17.6,0.7
Pb,MA,Br; I,0,0.025,0,Spiro-MeOTAD,1.67,DMF; DMSO >> IPA,Au,TiO2-c | TiO2-mp,N2 >> N2,Spin-coating >> Spin-coating,0,,15.11,0.99,22.3,0.684
Pb,Cs,I,0,0.1,0,Spiro-MeOTAD,,DMF,Ag,TiO2-c,N2,Spin-coating,0,210,17.82,1.106,19.94,0.808
Pb,MA,Br; I,0,0.12,0,P3HT,1.775,DMF,Au,TiO2-c | TiO2-mp,Unknown,Spin-coating,0,100,6.64,0.82,12.93,0.628
Pb,FA; MA,Br; I,1,0.09,0,PFB,,DMF; DMSO,Au,TiO2-c | TiO2-mp,Air,Spin-coating,0,100,9,0.95,20.7,0.458
Pb,MA,I,0,0.1,0,TT80,1.6,DMF >> IPA,Au,TiO2-c | TiO2-mp,Unknown,Spin-coating >> CBD,0,,6.13,0.8,16.19,0.464
Pb,MA,I,0,0.1,0,Spiro-MeOTAD,1.6,Unknown,Ag,WOx | I-Ph-PA_C60-C6-PA,Unknown,Unknown,0,,14.9,1.02,21.9,0.665
Pb,MA,I,0,0.049,0,Spiro-MeOTAD,1.6,DMF,Au,TiO2-c | PCBM-60,N2,Spin-coating,0,70,12.4,1.06,16.1,0.56
Pb,MA,I,0,0.25,0,Spiro-MeOTAD,1.6,DMF >> IPA,Au,ZnO-c,N2 >> N2,Spin-coating >> CBD,0,,10.72,0.946,18,0.63
Pb,MA,I,1,0.1,0,Spiro-MeOTAD,1.6,DMF >> IPA,Ag,SnO2-np,N2 >> N2,Spin-coating >> Spin-coating,0,,13.65,0.99,20.29,0.68
Pb,MA,I,1,,0,Spiro-OMeTAD,1.55,DMF,Ag,TiO2-c | meso-TiO2 w/ 0.25 wt% EC,N2,Spin-coating,0,,14.43,1.11,23.28,0.556
Pb,MA,I,0,0.1,0,PTAA,1.56,DMF; DMSO >> IPA,Ag,ITIC-Th | Zn(acac)2,Unknown,Spin-coating >> Spin-coating,0,,12.96,1.06,20.3,0.6
Pb,MA,I,0,0.1,0,Spiro-MeOTAD,1.6,DMF >> IPA >> IPA,Au,TiO2-c | TiO2-mp,N2 >> N2 >> N2,Spin-coating >> CBD >> CBD,0,,6.16,0.875,10.85,0.65
Pb,FA; MA,I,0,0.075,0,Spiro-MeOTAD,1.55,DMF >> IPA,Ag,TiO2-c | PCBM-60 | C60-SAM,N2 >> N2,Spin-coating >> Spin-coating,0,100,17.24,1.06,22.28,0.73
Pb,FA; MA,Br; I,1,0.09,0,Spiro-MeOTAD,,DMF; DMSO,Au,SnO2-c | PCBM-60,Unknown,Spin-coating,0,100,14.2,1,21.3,0.67
Pb,Cs; FA,I,0,,0,Spiro-OMeTAD,1.55,Unknown,Au,SnO2-c,Unknown,Unknown,0,,24.4,,,
Pb,MA,I,0,0.108,0,Spiro-MeOTAD,1.6,DMF >> IPA,Au,TiO2-c,Dry air >> Dry air,Spin-coating >> Spin-coating,0,,15.4,1.08,19.9,0.719
Pb,MA,I,0,0.1,0,Spiro-MeOTAD,1.6,DMF >> none,Au,TiO2-c | TiO2-mp,N2 >> Methylamin,Spin-coating >> Recrystallization,0,,11,0.95,20.25,0.572
Pb,Cs,Br,0,0.1,0,none,2.3,DMF >> Methanol,Carbon,TiO2-c | TiO2-mp,Unknown,Spin-coating >> Spin-coating,0,,6.37,1.35,5.98,0.754
Pb,Cs,Br,0,0.06,0,Spiro-MeOTAD,,Chlorobenzene >> Methylacetate,MoO3 | Ag,TiO2-c,N2 >> N2,Spin-coating >> CBD,0,,2.65,0.9,7.38,0.4
Pb,MA,I,0,0.7,0,none,1.6,GBL,Carbon,TiO2-c | ZrO2-mp,N2,Drop-infiltration,0,60,7.99,0.82,23,0.407
Pb,MA,I,0,0.0785,0,Spiro-MeOTAD,1.6,DMF >> IPA,Ag,TiO2-c | TiO2-nw,Unknown,Spin-coating >> CBD,0,,4.5,0.86,9.2,0.57
Pb,Cs; FA; MA,Br; I,0,,0,NiOx | PTAA,,Unknown,Cr | Au,Cl-SubPcF6 | C60,Unknown,Unknown,0,,13.6,,20.48,0.66
Pb,Cs,Br; I,0,,0,Unknown,1.9,Unknown,Carbon,TiO2-c,Ambient air,Spin-coating,0,,11.18,1.21,14.31,0.6462
Pb,MA,I,0,0.1,0,Spiro-MeOTAD,1.6,DMF >> IPA,Au,ZnO-c | ZnO-nw,N2 >> N2,Spin-coating >> CBD,0,,9.7,0.88,21.13,0.52
Pb,MA,I,1,0.12,0,Spiro-MeOTAD,1.6,DMF,Ag,TiO2-c,N2,Spin-coating,0,100,12.31,1.027,17.05,0.696
Pb,Cs; FA,Br; I,0,,0,MeO-2PACz,1.66,Unknown,Unknown,C60,Unknown,Unknown,0,,21.55,1.23,20.89,0.8364
Pb,MA,I,0,0.09,0,Spiro-MeOTAD,1.6,DMF,Au,Nb2O5,N2,Spin-coating,0,100,12.89,0.99,19.77,0.65
Pb,MA,I,0,0.03,0,TPD,1.6,DMF >> IPA,Au,TiO2-c | TiO2-mp,Unknown,Spin-coating >> CBD,0,,2.9,0.73,9.6,0.419
Pb,MA,I,0,0.06,0,PEDOT:PSS,1.6,DMF; DMSO,Al,PCBM-60,Unknown,Spin-coating,0,190,9.24,,,
Pb,BT; FA; MA,Cl; I,0,,0,Spiro-OMETAD,1.55,DMF; DMSO,Au,TiO2-c,N2,Spin-coating,0,120,23.33,1.21,23.8,0.81
Pb,MA,I,1,0.12,0,Spiro-MeOTAD,1.55,DMSO; GBL,Au,CdS,N2,Spin-coating,0,100,5.16,0.87,11.32,0.47
Pb,Cs,I,0,,0,Spiro-OMeTAD,1.73,Unknown,Unknown,TiO2-c,Ambient air,Spin-coating,0,210,16.55,1.03,19.93,0.809
Pb,MA,I,0,0.09,0,Spiro-MeOTAD,1.6,DMF >> IPA,Au,TiO2-c | TiO2-mp,N2 >> N2,Spin-coating >> Spin-coating,0,,14.1,0.99,21.25,0.67
Sn,FA,I,0,,0,PPr-SBT-6,1.3,Unknown,Unknown,Unknown,N2 >> N2,Spin-coating >> Spin-coating,0,,5.4,,,
Pb,MA,I,1,0.09,0,Spiro-MeOTAD,1.6,DMF; DMSO,Au,TiO2-c | TiO2-mp,Ambient,Spin-coating,0,105,17.41,1.05,22.33,0.74
Pb,MA,I,1,0.1,0,Spiro-MeOTAD,1.6,DMSO; GBL,Au,TiO2-c | TiO2-mp,Unknown,Spin-coating,0,,14.31,1.068,20.22,0.663
Pb,Cs; FA; MA,Br; I,0,,0,Spiro-OMeTAD,1.55,Unknown,Au,SnO2-c,Unknown,Unknown,0,,20.61,1.143,23.44,0.7693
Pb,MA,I,1,0.04,0,Spiro-MeOTAD,1.6,DMF; DMSO,Au,none,N2,Spin-coating,0,,14.7,0.979,19.7,0.76
Pb,Cs; FA; MA,I,1,0.12,0,Spiro-MeOTAD,,DMF; DMSO,Au,SnO2-np,Dry air,Spin-coating,0,110,9.56,0.989,14.22,0.678
Pb,Cs; FA,Br; I,0,0.1,0,PEDOT:PSS,1.6,DMF >> IPA,Al,PCBM-60,Unknown,Spin-coating >> Spin-coating,0,,,,,
Pb,MA,I,0,0.1,0,Spiro-MeOTAD,1.6,none,Au,TiO2-c | PCBM-60 | PbI2,Vacuum,Co-evaporation,0,,5.39,1,11,0.5
Pb,MA,I,0,0.1,0,PTAA,1.6,none,Al,PCBM-60,Vacuum,Co-evaporation,0,,16,0.99,21.5,0.76
Pb,Cs; FA,I,0,,0,Spiro-OMeTAD,1.55,Unknown,ITO | Au,SnO2-c,Unknown,Unknown,0,,22.33,,,
Pb,MA,I,0,0.1,0,Spiro-MeOTAD,1.6,DMF; DMSO >> IPA,AgAl,TiO2-c,Unknown,Spin-coating >> Spin-coating,0,,6.07,0.93,15.29,0.427
Pb,FA,I,0,,0,Spiro-OMeTAD,1.5,Unknown,Au,SnO2-c,Unknown,Unknown,0,,19.82,1.077,23.73,0.7757
Pb,BA; MA,I,0,0.105,0,Spiro-MeOTAD,,DMF; DMSO,Au,SnO2-np,N2,Spin-coating,0,100,4.1,0.88,12.11,0.38
Pb,MA,I,1,0.096,0,PTAA,1.6,Unknown,Au,Zn2SnO4,Unknown,Spin-coating,0,100,15.7,1.03,22,0.69
Pb,MA,I,0,0.07,0,Spiro-MeOTAD,1.6,DMF >> IPA,Ag,TiO2-c | TiO2-mp,Air >> Air,Spin-coating >> CBD,0,,9.34,0.934,18.19,0.55
Pb,MA,I,1,0.1,0,Spiro-MeOTAD,1.6,DMF; DMSO,Au,TiO2-c | TiO2-mp,N2,Spin-coating,0,100,15.57,1.054,21.594,0.68
Pb,FA,Br,0,,0,PTAA,,DMF; DMSO >> IPA,Au,TiO2-c,Unknown,Spin-coating >> Spin-coating,0,,6.6,1.443,6.07,0.772
Pb,MA,Br,1,0.3,0,none,2.3,DMSO; GBL,Carbon-nt | PMMA,TiO2-c | TiO2-mp,Unknown,Spin-coating,0,100,5.33,1.31,5.98,0.68
Pb,Cs,Br; I,0,0.09,0,none,2.05,DMSO,Carbon,TiO2-c,Unknown,Spin-coating,0,100,5.7,1.142,9.11,0.63
Pb,MA,I,0,0.15,0,Spiro-MeOTAD,1.6,none >> IPA,Au,ZnO-c | C60,Vacuum >> N2,Evaporation >> Spin-coating,0,,12.8,1.05,17.4,0.698
Pb,MA,I,1,0.11,0,PEDOT:PSS,1.6,DMSO; GBL,Ag,PCBM-60,N2,Spin-coating,0,100,8.5,0.91,17.71,0.53
Pb,MA,I,1,0.075,0,PEDOT:PSS,1.6,DMSO; GBL,Ag,PCBM-60 | BCP,N2,Spin-coating,0,,1,0.82,2.01,0.62
Pb,MA,I,0,0.1,0,Spiro-MeOTAD,1.6,DMF,Au,ZnO-c,Unknown,Spin-coating,0,,8.64,0.9,20.01,0.47
Pb,Cs; FA; MA,Br; I,1,0.1,0,Spiro-MeOTAD,,DMF; DMSO,Au,TiO2-c,Unknown,Spin-coating,0,100,16.56,1.08,21.15,0.72
Pb,MA,I,1,,0,Unknown,1.57,DMF; DMSO,ITO | Carbon,SnO2-c,Ambient air >> Ambient air,Spin-coating >> Antisolvent-quenching,0,100,17.61,0.969,23.3,0.78
Pb,MA,I,0,0.1,0,Spiro-MeOTAD,1.6,DMF >> IPA,Au,ZnO-np,Unknown,Spin-coating >> Spin-coating,0,,10.6,1.01,16.1,0.651
Pb,MA,Br; I,1,0.135,0,PEDOT:PSS,,DMSO; GBL,Ag,PCBM-60 | ZnO-np,N2,Spin-coating,0,100,15.12,1,19.66,0.772
Pb,FA,I,0,0.06,0,NiO-c,1.6,DMF,Al,PCBM-60 | BCP,N2,Spin-coating,0,25,7.75,0.901,13.16,0.654
Pb,MA,I,1,0.16,0,PTAA,1.58,DMF; DMSO,Cu,C60 | BCP,N2,Spin-coating,0,100,12.22,0.943,18.99,0.682
Pb,(PEA); MA,I,0,0.04,0,PEDOT:PSS | AuAg@SiO2-np,2.1,DMF,Ag,PCBM-60 | PFN,N2,Spin-coating,0,70,4.11,0.97,6.86,0.62
Pb,MA,I,0,0.1,0,Spiro-MeOTAD,1.6,DMF >> IPA,Au,ZnO-c | ZnO-nw | TiO2-c,Air >> Air,Spin-coating >> CBD,0,,8.68,0.91,18.38,0.52
Pb,MA,I,1,0.1,0,P3HT,1.6,DMF; DMSO,Au,ZnO-np,Air,Spin-coating,0,90,6.67,0.86,13.4,0.58
Pb,MA,I,0,0.09,0,Spiro-MeOTAD,1.6,acetonitrile; DMSO >> IPA,Au,TiO2-c,Air >> Air,Spin-coating >> Spin-coating,0,,14.85,1.03,20.17,0.72
Pb,MA,I,1,0.0177,0,MoO3 | PEDOT:PSS,1.6,DMF; DMSO,Al,C60 | BCP | LiF,Unknown,Spin-coating,0,,17.1,,,
Pb,MA,I,1,0.06,0,Spiro-MeOTAD,1.6,DMF; DMSO,Au,CPTA,N2,Spin-coating,0,,13,1.04,17.75,0.702
Pb,MA,I,0,0.07,0,P3HT,1.61,none >> IPA,Ag,ZnO-np,Vacuum >> Air,Evaporation >> Spin-coating,0,,9.5,0.94,15.9,0.645
Pb,MA,I,0,,0,Spiro-OMeTAD,1.55,Unknown,Ti wire | Ag | Cu wire,TiO2 nanorods,Unknown,Unknown,0,,5.25,,,
Pb,MA,I,0,0.12,0,PEDOT:PSS,1.58,DMF,Ag,PCBM-60,N2,Spin-coating,0,100,12.32,0.996,19.9,0.621
Pb,HA; MA,I,0,0.1,0,Spiro-MeOTAD,1.96,DMF; DMSO,Au,TiO2-c | TiO2-mp,Unknown,Spin-coating,0,100,5.71,0.731,12.801,0.61
Pb,MA,I,1,1.5,0,NiO-c,1.6,DMF,Ag,PCBM-60 | Rodhamine 101,Unknown,Spin-coating,0,,9.81,0.992,15.508,0.638
Pb,MA,I,0,0.1,0,none,1.6,GBL,Carbon,TiO2-c | TiO2-mp | ZrO2-mp,Ar,Drop-infiltration,0,60,10.56,0.89,21.21,0.559
Pb,MA,Br; I,1,0.21,0,Spiro-MeOTAD,,DMF,Au,TiO2-c | TiO2-mp,Air,Spin-coating,0,100,7,1,15.6,0.4
Pb,FA; MA,Br; I,0,0.1,0,CuPcNO2-OBFPh,1.6,DMF,Au,TiO2-c | TiO2-mp,Air,Spin-coating,0,,13.66,1.04,20.62,0.64
Pb,MA,I,1,0.09,0,Spiro-MeOTAD,1.6,DMSO; GBL,MoO3 | Ag,TiO2-c,N2,Spin-coating,0,100,20.18,1.01,24.48,0.75
Pb,MA,I,1,0.54,0,Spiro-MeOTAD,1.61,DMF; DMSO,Au,TiO2-c,Unknown,Spin-coating,0,100,9.5,1.09,15.47,0.57
Pb,MA,I,0,0.15,0,Spiro-MeOTAD,1.55,acetonitrile; Methylamine,Ag,SnO2-np,Air,Doctor blading,0,130,18.2,1.124,22.86,0.762
Pb,FA; MA,Br; I,0,0.16,0,Spiro-MeOTAD,,DMF >> IPA,Au,ZnO-np | Graphene,N2 >> N2,Spin-coating >> CBD,0,,20.94,1.15,23.42,0.781
Pb,Cs; FA; MA,Br; I,1,0.1,0,NiO-c,1.82,DMF; DMSO,Ag,PEAI | PCBM-60 | BCP | SnO2-c,N2,Spin-coating,0,,14.33,1.2,14.53,0.82
Pb,MA,I,1,1,0,NiO-np,1.5,DMF; DMSO,Ag,C60 | BCP,Unknown,Spin-coating,0,,16.68,1.07,21.39,0.74
Pb,MA,Br,1,0.09,0,Spiro-MeOTAD,,DMF; DMSO,Au,TiO2-c,N2,Spin-coating,0,100,7.84,1.35,7.53,0.77
Pb,MA,I,0,0.04,0,NiO-c,1.6,DMF; DMSO,Ag,PCBM-60,N2,Spin-coating,0,100,7.52,0.89,14.86,0.571
Pb,MA,I,0,0.1,0,PEDOT:PSS,1.6,DMF,Ag,PCBM-60 | Bphen,N2,Spin-coating,0,,14.69,0.96,21.29,0.755
Pb,MA,I,0,0.25,0,Spiro-MeOTAD,1.6,DMF,Au,TiO2-c | TiO2-mp,N2,Spin-coating,0,90,4.34,0.63,11.47,0.58
Pb,MA,I,1,0.09,0,NiO,1.6,DMF; DMSO,Ag,PCBM-60 | BCP,Unknown,Spin-coating,0,100,17.1,1.05,21.45,0.76
Pb,MA,I,1,0.081,0,Spiro-MeOTAD,1.6,GBL,Au,ZnO-c,N2,Spin-coating,0,100,16.6,1.12,21.13,0.697
Pb,MA,I,0,0.1,0,SP-01,1.6,DMF,Au,TiO2-c,Unknown,Spin-coating,0,95,12,,,
Pb,MA,I,0,1,0,PCBM-60,1.6,none,AZO | Ag | AZO,NiO-c,Ar; MAI; PbI2,CVD,0,100,10.82,0.92,18.1,0.65
Pb,Cs; FA,I,0,,0,NY-03,1.53,Unknown,Au,TiO2-bl | TiO2-mp,Unknown,Unknown,0,,12.21,1.02,21.8,0.55
Pb,Cs; FA,Br; I,1,0.09,0,Spiro-MeOTAD,,DMF; DMSO,Ag,TiO2-c,Unknown,Spin-coating,0,70,18.5,1.14,21.9,0.743
Pb,MA,I,1,0.09,0,Spiro-MeOTAD,1.6,GBL; DMSO,Au,TiO2-c | PCBSD:GD,N2,Spin-coating,0,100,20.01,1.11,23.3,0.78
Pb,MA,I,1,0.1024,0,NiO-np | Spiro-MeOTAD,1.585,DMSO; GBL,Al,PCBM-60 | ZnO-np,N2,Spin-coating,0,100,16.36,1.01,21.12,0.76
Pb,MA,I,0,0.0919,0,Spiro-MeOTAD,1.6,acetonitrile; Methylamine,Ag,(RhCp*Cp)2 | PTCBI,N2,Spin-coating,0,100,14.2,1.07,20.1,0.67
Pb,MA,I,0,0.1,0,PEDOT:PSS,1.6,DMF,Ag,ZnO-c | ZnMgO-c | ZnO-nw | PCBM-60,Air,Spin-coating,0,100,14.7,0.82,21,0.85
Unknown,Unknown,Unknown,0,,0,Spiro-OMeTAD w/ C8A,,Unknown,Au,TiO2-c,Ambient air,Two-step deposition,0,,26.01,1.187,26.47,0.8279
Pb,MA,I,1,0.125,0,PEDOT:PSS,1.6,DMF,Ag,C60 | LiF,N2,Spin-coating,0,,13.52,0.97,15.36,0.762
Pb,MA,I,0,0.0919,0,Spiro-MeOTAD,1.6,DMF,Ag,TiO2-c,N2,Spin-coating,0,100,7.2,1.01,14.5,0.67
Pb,FA; MA,Br; I,1,0.059,0,BTF3,1.6,Unknown,Ag,PCBM-60 | LiF,Unknown,Spin-coating,0,100,15.09,1.03,19.3,0.759
Pb,MA,I,0,0.09,0,Spiro-MeOTAD,1.6,DMF >> IPA,Ag,TiO2-c | TiO2-mp,Ar >> Ar,Spin-coating >> Spin-coating,0,,15.22,1.011,20.49,0.735
Bi,Ag,I,1,,0,PTAA,1.93,DMF; DMSO,Ag,TiO2-c | TiO2-mp,Ambient air,Spin-coating,0,,0.51,0.54,2.25,0.4
Pb,FA,I,0,,0,Spiro-OMeTAD,1.48,Unknown,Au,SnO2-c,N2,Spin-coating,0,,21.4,1.11,24.7,0.78
Pb,MA,I,1,0.0314,0,PEDOT:PSS,1.63,DMSO; GBL,Ag,PCBM-60 | BCP,N2,Spin-coating,0,,10.6,0.89,15.6,0.76
Pb,Cs; FA; MA,Br; I,1,0.1,0,NiO-c,,Unknown,Cu,CdZnSeS-QDs | C60 | BCP,N2,Spin-coating,0,,21.63,1.162,22.88,0.814
Pb,FA; MA,Br; I,1,0.126,0,NiO-c,1.6,DMF; DMSO,Au,SnO2-c,Unknown,Spin-coating,0,100,0,0.298,1.2,0.14
Pb,MA,I,0,0.25,0,Spiro-MeOTAD,1.6,DMF >> IPA,Au,ZnO-c | ZnO-mp,N2 >> N2,Spin-coating >> CBD,0,,12.9,0.978,20.3,0.65
Pb,Cs,I,0,0.16,0,PTAA,1.76,Unknown,Cu,C60 | BCP,Vacuum,Evaporation,0,,10.7,0.96,17.8,0.73
Pb,BA; MA,I,0,,0,PTAA,,Unknown,Ag,C60,Unknown,Unknown,0,,15.04,1.13,19.01,0.7016
Pb,MA,I,1,,0,PEDOT:PSS,1.55,DMF; DMSO,Ag,PCBM-60,N2,Spin-coating,0,,15.94,,20.6,
Sn,FA,I,1,,0,PEDOT:PSS,1.3,DMF:DMSO,Ag,C60 | BCP,Ar,Spin-coating,0,,4.71,0.39,20.54,0.5946
Pb,MA,I,1,0.09,0,CuCrO2,1.6,DMF; DMSO,Ag,PCBM-60 | BCP,Unknown,Spin-coating,0,100,16.9,1.04,20.79,0.78
Pb,FA; MA,Br; I,0,0.16,0,Spiro-MeOTAD,,DMF; DMSO >> IPA,Au,TiO2-c | TiO2-mp,N2 >> N2,Spin-coating >> Spin-coating,0,,19.01,1.11,22.2,0.745
Pb,MA,I,0,0.2,0,Spiro-MeOTAD,1.6,DMF >> IPA,Au,TiO2-c | TiO2-np,Unknown,Spin-coating >> CBD,0,,11.9,1,16.8,0.71
Pb,MA,I,1,0.04,0,Spiro-MeOTAD,,DMSO,Ag,TiO2-c | TiO2-mp,N2,Spin-coating,0,,18,1.01,22,0.79
Sn,FA; MA; PEA,Br; I,0,,0,PEDOT:PSS,,Unknown,Ag,C60-ETPA,Unknown,Unknown,0,,12.05,0.8,21.79,0.6913
Pb,Cs; FA; MA,Br; I,1,,0,NiO-np,,DMF; DMSO,Ag,PCBM-60 | ZnO,N2,Spin-coating,0,100,18.2,1.078,21.6,0.795
Pb,Cs; FA; MA,Br; I,1,0.1425,0,PEDOT:PSS,,DMF; DMSO,Ag,C60 | BCP,N2,Spin-coating,0,100,17.11,0.98,21.93,0.796
Pb,BA; MA,I,0,0.05,0,NiO-c,1.64,DMF; DMSO,Ag,PCBM-60,N2,Spin-coating,0,100,12.54,1.14,16.93,0.652
Pb,MA,I,0,0.089,0,Spiro-MeOTAD,1.6,DMF; DMSO >> IPA,Au,TiO2-c | TiO2-mp,N2 >> N2,Spin-coating >> Spin-coating,0,,15,1.035,18.9,0.783
Pb,MA,I,0,0.285,0,Spiro-MeOTAD,1.6,DMF,Au,TiO2-c | TiO2-mp,Dry air,Spin-coating,0,150,9.66,0.807,17.96,0.64
Pb,MA,I,0,0.12,0,Spiro-MeOTAD,1.5,DMF >> none,Ag,TiO2-c,Air >> MAI; NH4Cl; Vacuum,Spin-coating >> Gas reaction,0,,6.75,0.976,12.26,0.564
Pb,BA,I,0,0.1,0,Spiro-MeOTAD,,DMSO,Ag,TiO2-c,Unknown,Spin-coating,0,120,0.005,0.57,0.03,0.323
Pb,Cs; FA; MA,Br; I,1,,0,MeO-2PACz,1.56,DMF; DMSO,Ag,C60,N2,Spin-coating,0,,23.72,,,
Pb,MA,I,0,0.09,0,Spiro-MeOTAD,1.6,DMF; DMSO >> IPA,Au,TiO2-c | TiO2-mp,Unknown,Spin-coating >> Spin-coating,0,,15.9,1.029,20.537,0.751
Pb,MA,I,1,,0,Spiro-MeOTAD,,DMF; DMSO,Au,ZnO-np | SnO2-np,Unknown,Spin-coating,0,100,32.3,0.93,0.077,0.71
Pb,MA,I,1,0.104,0,Spiro-MeOTAD,1.6,DMF; DMSO,Au,TiO2-c,Unknown,Spin-coating,0,110,14.2,1.07,19.8,0.67
Pb,Cs; FA; MA,Br; I,1,0.16,0,Spiro-MeOTAD,,DMF; DMSO,Au,TiO2-c | SnO2-c,Dry air,Spin-coating,0,,21.45,1.193,23.2,0.782
Pb,Cs,Br; I,0,,0,P3HT,1.7,DMF; DMSO,Ag,TiO2-c,N2,Spin-coating,0,,19.56,1.159,20.35,0.83
Pb,Cs,Br; I,0,0.07,0,Spiro-MeOTAD,,DMF; DMSO,Ag,TiO2-c,N2,Spin-coating,0,150,3.41,0.94,6.45,0.562
Pb,MA,I,1,0.0672,0,P3HT,1.6,DMF,Ag,ZnO-np,Air,Slot-die coating,0,90,9.79,1,16.4,0.529
Pb,Cs; FA; MA; Rb,Br; I,1,,0,Spiro-OMeTAD,1.63,DMF; DMSO,Au,SnO2-c,N2,Spin-coating,0,100,19.61,1.161,22.25,0.7592
Pb,MA,I,1,0.14,0,Spiro-MeOTAD,1.6,DMF; DMSO,Cu | Au,TiO2-c,N2,Spin-coating,0,,8.56,0.91,16.2,0.58
Pb,FA; MA,Br; I,1,0.16,0,Spiro-MeOTAD,1.64,DMF; DMSO,Au,TiO2-c | TiO2-mp,N2,Spin-coating,0,100,12.2,1.16,16.8,0.63
Pb,MA,I,0,0.045,0,PEDOT:PSS | Dex-CB-MA,1.6,DMF >> Ethanol,Al,PCBM-60,N2 >> N2,Spin-coating >> Spin-coating,0,,13.81,0.95,19.9,0.741
Pb,FA; MA,Br; I,0,0.06,1,Spiro-MeOTAD,,DMF; DMSO >> IPA,Au,TiO2-c | TiO2-mp,Unknown,Spin-coating >> Spin-coating,0,,14.47,0.97,21.32,0.7
Pb,Cs; FA; MA,Br; I,1,0.1,0,EH44,,DMF; DMSO,Au,TiO2-c | TiO2-mp,N2,Spin-coating,0,100,16.35,1.061,21.29,0.723
Pb,MA,I,1,0.045,0,Spiro-MeOTAD,1.6,DMF; GBL,Au,TiO2-c | TiO2-mp | Al2O3-mp,N2,Spin-coating,0,100,0.36,0.71,1.35,0.36
Pb,Cs; FA; MA,Cl; I,0,,0,AZO-III,1.6,DMF >> IPA,Au,SnO2-c,Ambient air >> Ambient air,Spin-coating >> Spin-coating,0,100,9.77,1.01,19.75,0.49
Pb,MA,I,0,0.1,0,Spiro-MeOTAD,1.5,none >> IPA,Au,Ag-nanocube | TiO2-c,Vacuum >> N2,Evaporation >> CBD,0,,12.89,1,20.51,0.627
Pb,FA,I,0,,0,Unknown,1.5,Unknown,Unknown,Unknown,Unknown,Unknown,0,,16.51,,,
Pb,MA,I,0,,0,Unknown,1.55,dimethylformamide,Au,TiO2-c | TiO2-c,Ambient air,Spin-coating,0,70,6.3,0.97,11.53,0.56
Pb,MA,I,1,0.1,0,Spiro-MeOTAD,1.6,DMF,Ag,TiO2-c | TiO2-mp,Unknown,Spin-coating,0,100,10.02,0.92,17.69,0.616
Pb,MA,I,0,0.06,0,Spiro-MeOTAD,1.6,none >> none,Au,TiO2-c,Vacuum >> Vacuum,Evaporation >> Evaporation,0,,12.74,1.01,19.19,0.657
Pb,MA,I,0,0.07,0,CMP,1.5,Dimethylacetamide; NMP,Au,TiO2-c,N2,Spin-coating,0,,13.05,1.03,21.82,0.582
Pb,MA,I,0,0.1,0,none,1.6,DMF; DMSO,Pt | Si,TiO2-c | TiO2-mp,Air,Spin-coating,0,100,2.6,0.716,5.6,0.65
Pb,MA,I,0,0.16,0,PTAA,1.6,DMF; DMSO >> IPA,Al,PCBM-60,N2,Spin-coating >> Spin-coating,0,,16.49,1.04,22.18,0.71
Pb,FA,I,0,,0,NiOx | 2PACz,1.55,Unknown,Ag,C60 | BCP,Unknown,Unknown,0,,23.08,1.17,24.68,0.799
Pb,Cs; FA; MA,Br; I,1,0.5,0,Spiro-MeOTAD,,DMF; DMSO,Au,TiO2-c | TiO2-nw,N2,Spin-coating,0,100,16.8,1.061,21.24,0.74
Pb,MA,I,0,0.1,0,PEDOT:PSS,1.6,DMF >> IPA,Ag,PCBM-60 | Bphen,Air >> Air,Spin-coating >> Spin-coating,0,,7.61,0.942,11.632,0.693
Pb,Cs; FA; MA,Br; I,1,0.125,0,Spiro-MeOTAD,,DMF; DMSO,Au,TiO2-c,Unknown,Spin-coating,0,100,15.16,1.04,21.84,0.667
Pb,MA,I,0,0.16,0,PEDOT:PSS,1.6,DMF,Al,PCBM-60,Air,Spin-coating,0,90,11.82,0.93,19.96,0.637
Pb,FA,I,0,0.04,0,Spiro-MeOTAD,1.48,DMF; DMSO >> IPA,Ag,TiO2-c | PCBM-60,N2 >> N2,Spin-coating >> Spin-coating,0,,17.8,1.06,21.7,0.794
Pb,Cs; FA,Br; I,1,0.16,0,Spiro-MeOTAD,,DMF; DMSO,Au,TiO2-c | TiO2-mp | SnO2-c,Unknown,Spin-coating,0,100,19.6,1.11,23.39,0.768
Pb,MA,I,0,0.06,0,PANI,,DMF,Al,C60 | BCP,N2,Electrospraying,0,110,3.51,0.62,10.52,0.54
Pb,MA,I,1,0.045,0,VB-MeO-FDPA,1.6,DMSO; GBL,Ag,PCBM-60 | PEI,Unknown,Spin-coating,0,100,18.7,1.15,20.89,0.778
In; Pb,MA,I,0,0.0725,0,PEDOT:PSS,,DMF,Ag,PCBM-60 | Bphen,N2,Spin-coating,0,,14.22,0.93,20.95,0.73
Pb,Cs,Br; I,1,0.1,0,P3HT,,DMF; DMSO,Au,SnO2-np,Air,Spin-coating,0,,10.8,1.154,13.57,0.689
Sn,MA,Br; I,0,0.06,0,Spiro-MeOTAD,1.46,DMF; DMSO,Au,TiO2-c | TiO2-mp,N2,Spin-coating,0,100,2.45,0.41,15.7,0.377
Pb,MA,I,1,0.7,0,Spiro-MeOTAD,1.6,DMF,Au,TiO2-c,Unknown,Spin-coating,0,,9.2,1,18.4,0.49
Pb,MA,I,0,0.09,0,PEDOT:PSS,1.6,DMF,Ag,PCBM-60 | PEIE,N2,Spin-coating,0,100,6.04,0.64,13.21,0.69
Pb,Cs; FA; MA,Br; I,1,0.07,0,PTAA,,DMF; DMSO,Cu,C60 | BCP,N2,Spin-coating,0,100,20,1.15,22.9,0.78
Pb,MA,I,1,0.1,0,Spiro-MeOTAD,1.6,DMSO; GBL,MoO3 | Ag,TiO2-c,N2,Spin-coating,0,100,19.11,1.1,23.39,0.74
Pb,MA,I,0,0.0464,0,PEDOT:PSS,1.6,DMF >> IPA,Ag,PCBM-60 | BCP,N2 >> N2,Spin-coating >> Spin-coating,0,,8.83,0.842,14.55,0.721
Bi,Ag; Cs,Br,0,0.0831,0,Spiro-MeOTAD,2.21,DMSO,Au,TiO2-c | TiO2-mp,Air,Spin-coating,0,285,0.58,0.92,1.8,0.34
Pb,Cs; FA; MA,Br; I,1,0.1,0,Spiro-MeOTAD,,DMF; DMSO,Ag,ZnO-np,Unknown,Spin-coating,0,95,17.9,1.11,22.5,0.717
Pb,MA,I,0,0.06,0,PEDOT:PSS,1.59,DMF >> none,Al,PCBM-70,Air >> MAI; Vacuum,Spin-coating >> Gas reaction,0,,4.19,0.918,9.493,0.481
Pb,MA,I,1,0.1,0,NiO,1.6,DMF; DMSO,Ag,PCBM-60 | BCP,Unknown,Spin-coating,0,100,8.2,0.948,13.12,0.656
Pb,Cs; FA,Br; I,1,0.0893,0,Spiro-MeOTAD,1.72,DMF; DMSO,Au,SnO2-np,N2,Spin-coating,0,100,15.15,1.182,19.01,0.674
Pb,MA,I,0,0.1032,0,Spiro-MeOTAD,1.6,DMF,Au,TiO2-c | TiO2-mp,Unknown,Spin-coating,0,100,11.67,0.85,18.15,0.76
Pb | Pb,Cs; FA; MA | (PEA),Br; I | I,1,0.1,0,Spiro-MeOTAD,,DMF; DMSO >> IPA,Au,SnO2-c,N2 >> N2,Spin-coating >> Spin-coating,0,,19.49,1.14,23.6,0.74
Pb,MA,I,0,0.16,0,PEDOT:PSS,1.6,DMF,Al,PCBM-60,N2,Spin-coating,0,100,12.5,0.98,20.47,0.621
Pb,MA,I,0,0.3,0,none,1.6,GBL,Carbon,TiO2-c | TiO2-mp | Al2O3,Unknown,Drop-infiltration,0,,6.89,0.92,13.32,0.614
Pb,MA,I,0,0.0314,0,PEDOT:PSS,1.6,DMF,Al,B-DIPBI,N2,Spin-coating,0,100,10.7,0.92,17,0.683
Pb,MA,I,1,0.06,0,P3CT-K | CuZnS,1.6,DMF; DMSO,Al,PCBM-60 | ZnO,N2,Spin-coating,0,,17.3,1.04,22.8,0.73
Pb,Cs; FA; MA,Br; I,1,0.085,0,Spiro-MeOTAD,1.61,DMF; DMSO,Au,TiO2-c | TiO2-mp | Au@SiO2-np,N2,Spin-coating,0,100,18.5,,,
Pb,MA,I,0,0.04,0,PEDOT:PSS,1.6,DMF,Ag,C60,N2,Spin-coating,0,100,13.8,0.93,20.7,0.71
Pb,Cs; FA; MA,Br; I,1,0.09,0,Spiro-MeOTAD,,DMF; DMSO,Ag | ITO,SnO2-c,N2,Spin-coating,0,,16.8,1.05,20.48,0.781
