Repository: dayalbishnoi01-spec/perovskite-pce-predictor

File: perovskite_15.csv (part 10 of 95)
B_Ion,A_Ion,C_Ion,AntiSolvent,Cell_Area,Solv_Anneal,HTL,Bandgap,Solvents,Backcontact,ETL,Synth_Atm,Dep_Procedure,Is_Module,Anneal_Temp,PCE,Voc,Jsc,FF
Pb,MA,I,0,0.1,0,PEDOT:PSS,1.6,Unknown,Au,PCBM-60,Unknown,Spin-coating,0,95,7.87,0.88,12.75,0.702
Pb,MA,I,1,0.09,0,PEDOT:PSS,1.6,DMF,Ag,PCBM-60,Ambient,Spin-coating,0,100,13.67,0.98,18.33,0.75
Pb,MA,I,0,0.12,0,Spiro-MeOTAD,1.6,DMF >> IPA,Au,ZnO-nw,Unknown,Spin-coating >> Spin-coating,0,,11.68,0.956,20.4,0.599
Pb,MA,I,0,0.07,0,Spiro-MeOTAD,1.6,DMF,Au,TiO2-c,N2,Spin-coating,0,,11.7,0.97,19.53,0.6
Pb,Cs; FA; MA,Br; I,0,,0,Spiro-OMeTAD,1.61,DMF; DMSO,Au,SnO2-np | SnO2-np,Ambient air >> N2,Doctor blading >> Air-knife-assisted drying,0,120,21.1,1.15,23.62,0.78
Pb,MA,I,1,0.14,0,none,1.6,DMF; DMSO,Carbon,TiO2-c | TiO2-mp,N2,Spin-coating,0,,6.21,0.843,15.49,0.475
Pb,MA; PXD,I,0,,0,PEDOT:PSS,1.9,Unknown,Cu,PC61BM,Ambient air,Spin-coating,0,100,15.6,,19.93,
Pb,MA,I,0,0.05,0,Spiro-MeOTAD,1.6,none >> IPA,Au,TiO2-c,Vacuum >> Air,Evaporation >> CBD,0,,2.5,0.92,6.06,0.447
Pb,MA,I,0,0.1,0,none,1.6,DMF >> IPA,Carbon,TiO2-c | TiO2-mp,Air >> Air,Spin-coating >> CBD,0,,12.48,0.893,20.83,0.67
Pb,Cs,Br; I,0,0.08019,0,Spiro-MeOTAD,,DMF; DMSO,Au,SnO2-np,Unknown,Spin-coating,0,,14.73,1.162,16.33,0.776
Pb,MA,I,1,0.09,0,Spiro-MeOTAD,1.6,DMF; DMSO,Au,C60,Unknown,Spin-coating,0,100,19.11,1.09,23.67,0.74
Pb,MA,I,1,0.1,0,P3HT,1.6,DMF; DMSO,Ag,PCBM-60 | BCP,N2,Spin-coating,0,100,11.17,0.916,17.646,0.693
Pb,Cs,I,0,0.04,0,PEDOT:PSS,,DMF,Al,PCBM-60 | BCP | LiF,N2,Spin-coating,0,125,0.83,0.68,2.7,0.45
Pb,MA,I,0,0.3,0,PEDOT:PSS,1.6,DMF,Ag,PCBM-60 | PEI,Air >> N2,Spin-coating >> Spin-coating,0,,10.63,0.92,17.39,0.665
Pb,FA; MA,I,0,0.06,0,PEDOT:PSS,,DMF >> IPA,Ca | Al,PCBM-60,N2 >> N2,Spin-coating >> Spin-coating,0,,10.96,0.934,16.84,0.69
Pb,FA; MA,I,1,0.045,0,Spiro-MeOTAD,,DMF,Ag,ZnO-c | SnO2; TiO2-mp,Unknown,Spin-coating,0,100,15.24,0.981,22.51,0.69
Pb,MA,I,0,0.0464,0,Spiro-MeOTAD,1.6,DMF >> DMF,Au,TiO2-c | TiO2-mp,Unknown,Dipp-coating >> Spin-coating,0,,10.83,0.73,25.43,0.58
Pb,MA,I,1,0.052,0,Spiro-MeOTAD,1.6,DMSO; GBL,Au,TiO2-c,Unknown,Spin-coating,0,100,13.45,1,21.56,0.622
Pb,MA,I,1,0.1,0,Bifluo-OMeTAD | MoO3,1.6,DMF >> IPA,Ag,ZnO-c,Air >> Air,Slot-die coating >> Dipp-coating,0,,14.4,1.08,21.3,0.623
Pb,FA; MA,Br; I,1,1,0,Spiro-MeOTAD,,DMF; DMSO,Au,TiO2-c,N2,Spin-coating,0,100,12.51,1.118,18.85,0.593
Pb,MA,I,1,0.038,0,NiO-np,1.6,DMF; DMSO,Au,PCBM-60,N2,Spin-coating,0,100,10.9,1.02,15.5,0.69
Pb,FA; MA,Br; I,1,0.1,0,Spiro-MeOTAD,1.6,DMF; DMSO,Au,TiO2-c | TiO2-mp,Ar,Spin-coating,0,100,4.5,0.94,17.672,0.273
Pb,MA,I,0,0.1032,0,MEH-PPV,1.6,DMF,Au,TiO2-c | TiO2-mp,Unknown,Spin-coating,0,100,8.06,0.8,16.18,0.62
Pb,FA; MA,Br; I,1,0.09,0,P3CT-Na,,DMF; DMSO,Ag,PDI-T | C60 | BCP,Unknown,Spin-coating,0,,18.77,1.075,21.64,0.807
Pb,Cs; FA; MA,Br; I,1,0.1,0,Spiro-MeOTAD,,DMF; DMSO,Au,TiO2-np,N2,Spin-coating,0,100,20.77,1.14,23.15,0.787
Pb,MA,I,0,0.07,0,none,1.6,DMF >> Cyclohexane; IPA,Carbon,TiO2-c | TiO2-mp,Air >> Air,Spin-coating >> CBD,0,,8.46,0.83,20.7,0.49
Pb,MA,I,1,0.1,0,Spiro-MeOTAD,1.6,DMF; DMSO,Au,SnO2-c,Unknown,Spin-coating,0,100,19.66,1.102,23.41,0.761
Pb; Sn,MA,I,0,0.1,0,PEDOT:PSS,1.18,DMF >> IPA,Ag,C60 | BCP,N2 >> N2,Spin-coating >> Spin-coating,0,,13.42,0.75,26.3,0.688
Pb,MA,I,1,0.09,0,Spiro-MeOTAD,1.6,DMF; DMSO,Au,TiO2-c,Unknown,Spin-coating,0,100,13.3,1,21,0.62
Pb,Cs; FA; MA,Br; I,1,0.16,0,PDPP-3T,1.57,DMF; DMSO,MoOx | Ag,TiO2-c | TiO2-mp | PCBM-60; PMMA,N2,Spin-coating,0,100,15.7,1.2,19.7,0.66
Pb,Cs; FA; MA,Br; I,1,1,0,Spiro-MeOTAD,,DMF; DMSO,Au,SnO2-np,N2,Spin-coating,0,150,15.23,1.116,21.43,0.637
Pb,MA; PA,I,0,0.066,0,Spiro-MeOTAD,1.63,DMSO; GBL,Au,TiO2-c,Unknown,Spin-coating,0,70,8.8,0.83,19.06,0.55
Pb,MA,I,0,0.04,0,Spiro-MeOTAD,1.5,DMF; DMSO >> IPA,Ag,TiO2-c | PDI2,Unknown,Spin-coating >> Spin-coating,0,,19.84,1.07,23.29,0.796
Pb,MA,I,1,0.1,0,ZnChl-2,1.6,DMF; DMSO,Ag,TiO2-c | TiO2-mp,Air,Spin-coating,0,100,13.06,0.92,21.67,0.65
Pb,MA,I,1,0.185,1,NiO-c,1.61,DMF; DMSO,Ag,PCBM-60 | AZO,Unknown,Spin-coating,0,100,15,1.04,20.5,0.7
Pb,Cs,Br; I,0,0.12,0,Spiro-MeOTAD,2.38,DMF >> IPA,Au,TiO2-c | TiO2-mp,N2 >> N2,Spin-coating >> CBD,0,,3.61,1.09,5.53,0.59
Pb,MA,I,0,1,0,PCBM-60,1.6,none,AZO | Ag | AZO,NiO-c,Ar; MAI; PbI2,CVD,0,100,11.65,0.91,19.7,0.65
Pb,Cs; FA,I,0,0.45,0,PEDOT:PSS,,DMF; DMSO,Ag,PCBM-60,N2,Spin-coating,0,170,7.28,0.762,20.9,0.457
Pb,MA,I,0,0.06,0,PEDOT:PSS,1.6,DMF,Ag,PCBM-60 | C60 | BCP,N2,Spin-coating,0,100,14.5,0.88,22.28,0.74
Pb,MA,I,0,0.18,0,PEDOT:PSS,1.56,DMF >> IPA,Ca | Ag,PCBM-60,N2 >> N2,Spin-coating >> Spin-coating,0,,10.6,0.864,16.5,0.74
Pb,MA,I,0,0.09,0,Spiro-MeOTAD,1.5,DMSO; GBL,Au,CdS,N2,Spin-coating,0,100,12.64,0.98,2.39,0.63
Pb,MA,I,1,0.1,0,Spiro-MeOTAD,1.6,DMF; DMSO,Ag,SnO2-c,Unknown,Spin-coating,0,,18.6,1.12,22.1,0.755
Pb,MA,I,0,0.1,0,PEDOT:PSS,1.5,2-methoxyethanol,Al,PCBM-60 | LiF,Air,Spin-coating,0,100,7.05,0.873,11.4,0.667
Bi,Cs,I,0,0.2,0,Spiro-MeOTAD,2,DMF,Au,TiO2-c | TiO2-mp,Unknown,Spin-coating,0,100,0.08,0.51,0.25,0.653
Pb,Cs; FA,Br; I,0,,0,Cu:NiOx,1.579,Unknown,ITO | Au,PCBM-60,Unknown,Unknown,0,,14.73,0.999,19.51,0.7555
Pb,FA,I,1,0.09,0,Spiro-MeOTAD,1.526,DMF; NNP,Au,SnO2-np,Air,Spin-coating,0,150,20.92,1.07,24.86,0.79
Pb,MA,I,1,0.1,0,Spiro-MeOTAD,1.6,DMF; DMSO,Ag,SnO2-np,Unknown,Spin-coating,0,100,15.62,1,21.3,0.73
Pb,FA; MA,I,0,,0,Spiro-OMeTAD,,Unknown,ITO | Au,SnO2-c,Unknown,Unknown,0,,23.05,1.15,,0.81
Pb,MA,I,0,0.25,0,Spiro-MeOTAD,1.6,DMF >> IPA,Au,TiO2-c | TiO2-mp,Unknown,Spin-coating >> Spin-coating,0,,17.62,1.12,22.47,0.7
Pb,MA,I,0,,0,Spiro-OMeTAD,1.59,DMF; DMSO >> IPA,Au,ZnO@TiO2 NAs,Ambient air >> Ambient air,Spin-coating >> Drop-infiltration,0,,8.3,0.84,17.44,0.57
Cu,(C6H4NH2),Cl; I,0,0.1,0,none,2.01,Unknown,Carbon,ZnO-c | ZnO-mp | ZrO2-mp,Air,Drop-infiltration,0,80,0.42,0.279,5.25,0.28
Pb,Cs; FA; MA,Br; I,0,,0,NiOx | Me-4PACz,1.75,Unknown,Ag,C60 | DTMQCl,Unknown,Unknown,0,,20.3,1.31,18.1,0.856
Pb,Cs,Br; I,0,0.065,0,Spiro-MeOTAD,1.91,DMF; DMSO,Au,TiO2-c | TiO2-mp,N2,Spin-coating,0,220,11.03,1.05,15.45,0.682
Pb,Cs,Br; I,0,0.09,0,Spiro-MeOTAD,2.07,DMSO,Au,TiO2-c,Unknown,Spin-coating,0,,6.32,1.12,8.03,0.7
Pb,Cs; FA; MA,Br; I,0,,0,PTAA,1.74,Unknown,Ag,PCBM-60,N2,Spin-coating,0,100,20.1,1.02,19.6,
Pb,Cs; FA,Br; I,0,,0,PTAA,1.68,Unknown,Unknown,C60 | BCP,Unknown,Unknown,0,,14.96,1.15,17.79,0.727
Pb,FA; MA,Br; I,1,0.25,0,Spiro-MeOTAD,,DMF; DMSO,Au,TiO2-c | TiO2-mp,Unknown,Spin-coating,0,100,19.1,1.16,21.9,0.78
Pb,(NH4); FA; MA,Br; I,1,0.1,0,Spiro-MeOTAD,,DMF; DMSO,Au,TiO2-c | TiO2-mp,N2,Spin-coating,0,100,17.34,1.07,21.9,0.741
Bi,Cs,I,0,,0,Spiro-OMeTAD,1.77,Unknown,MoO3 | Ag,SnO2-c,Unknown,Unknown,0,,0.34,0.44,2.26,0.335
Pb,MA,I,0,0.1,0,none,1.6,DMSO >> IPA,Ag,ZnO-c | PCBM-70,N2 >> N2,Spin-coating >> CBD,0,,7.14,0.795,15.2,0.591
Pb,MA,I,1,0.15,0,Graphene oxide; NiO-c,1.6,DMSO,Au,TiO2-c | TiO2-mp,Unknown,Spin-coating,0,90,12.4,0.99,20.2,0.62
Pb,MA,I,1,0.104,0,Spiro-MeOTAD,1.6,DMF; DMSO,Au,TiO2-c | TiO2-mp,N2,Spin-coating,0,50,8.5,1.069,18.851,0.587
Pb,(TBA); Cs; FA; MA,Br; I,1,0.1,0,Spiro-MeOTAD,,DMF; DMSO,Au,TiO2-c,N2,Spin-coating,0,110,9.78,1.23,15.37,0.518
Pb,Cs; FA; MA,Br; I,1,,0,2PACz,1.55,"N,N-dimethylformamide; DMSO",Ag,C60,N2,Spin-coating,0,,24.4,,25.5,
Pb,MA,I,1,,0,NiOx,1.6,DMF; DMSO,Ag,PC61BM,Ambient air,Spin-coating,0,100,20.72,1.08,25.03,0.767
Pb,FA; MA,Br; I,0,,0,Spiro-OMeTAD,1.531,Unknown,Unknown,TiO2-c,Unknown,Unknown,0,,21.1,1.11,24.9,0.763
Pb,MA,I,0,0.1,0,PEDOT:PSS,1.6,DMF >> IPA,Ca | Al,PCBM-70,Air >> Air,Spin-coating >> Spin-coating,0,,0.01,0.1,0.329,0.19
Pb,MA,I,1,0.1,1,PTAA | PMMA,1.6,DMF; DMSO,Al,PEIE | PCBM-60 | Bphen,N2,Spin-coating,0,100,20.48,1.143,24.02,0.746
Pb | Pb,Cs | Cs,Br | Br; I,0,0.09,0,none,2.3,DMF >> Methanol,Carbon,TiO2-c | TiO2-mp,Air >> Air,Spin-coating >> Spin-coating,0,,7.56,1.419,7.57,0.704
Pb,MA,I,0,0.16,0,Spiro-MeOTAD,1.6,DMF >> IPA,Ag,TiO2-c | TiO2-nw,Unknown,Spin-coating >> Spin-coating,0,,10.29,0.97,18.02,0.59
Pb,MA,I,1,0.0314,0,Spiro-MeOTAD,1.6,DMSO; GBL,Ag,SnO2-c,Unknown,Spin-coating,0,100,8.89,0.87,20.92,0.49
Pb,MA,I,1,0.05,0,CuSCN,1.6,DMSO; GBL,Ag,PCBM-60 | LiF,N2,Spin-coating,0,100,12.4,0.89,18.3,0.73
Pb,FA; MA,I,1,0.12,0,Spiro-MeOTAD,1.5,DMF; DMSO,Au,nTi-MOF | PCBM-60,Unknown,Spin-coating,0,,18.63,1.082,23.18,0.755
Pb,MA,I,0,0.1,0,PEDOT:PSS,1.6,DMF; GLB,Al,PCBM-60,N2,Spin-coating,0,100,3.93,1.05,7.62,0.49
Pb,FA; MA,Br; I,1,0.1,0,OTPA-ZnPc,,DMF; DMSO,Au,TiO2-c | TiO2-mp,Unknown,Spin-coating,0,100,16.23,1.02,22.36,0.714
Pb,MA,I,1,0.1,0,Spiro-MeOTAD,1.6,DMF; DMSO,Au,TiO2-nt,Unknown,Spin-coating,0,100,10.5,0.96,20.4,0.54
Pb,Cs; FA; MA,Br; I,1,,0,Spiro-MeOTAD,,DMF; DMSO,Au,SnO2-np,Unknown,Spin-coating,0,100,9.2,0.96,16.3,0.583
Pb,Cs; FA; MA,Br; I,0,0.102,0,Spiro-MeOTAD,1.71,DMF >> IPA,Au,TiO2-np,Air >> N2 >> Air,Spin-coating >> Spin-coating,0,,13.42,0.969,19.99,0.693
Pb,MA,I,0,0.032,0,ZnPc,1.6,none >> none,Al,C60 | BCP,Vacuum >> MAI; Vacuum,Evaporation >> Gas reaction,0,,11.6,0.96,17.3,0.7
Cu,MA,Br; Cl,0,,0,Spiro-OMeTAD w/ MWCNT-2,1.86,Unknown,Ag,TiO2-c,Unknown,Unknown,0,,1.01,0.65,2.07,0.75
Pb; Sn,MA,Br; I,1,0.04,0,PEDOT:PSS,1.32,DMF; DMSO,Ag,PCBM-60,N2,Spin-coating,0,80,9.2,0.74,19.62,0.64
Pb,MA,I,0,0.09,0,none,1.6,DMF >> IPA,Au,TiO2-c,Unknown,Spin-coating >> CBD,0,,0.3,0.58,0.9,0.43
Pb,MA,I,1,0.1,0,CuOx,1.6,DMF; DMSO,Ag,PCBM-60,Unknown,Spin-coating,0,100,11.55,0.98,16.38,0.72
Pb,MA,I,1,0.1,0,PEDOT:PSS,1.5,DMF,Ag,ITIC,N2,Spin-coating,0,100,11.11,0.88,20.67,0.611
Pb,MA,I,0,0.12,0,Spiro-MeOTAD,1.6,DMF >> IPA,Au,TiO2-c,Air >> Air,Spin-coating >> Spin-coating,0,,13.3,1.03,17.54,0.735
Pb,MA,I,1,0.1,0,Cu2O,1.6,DMF; DMSO,Au,PCBM-60,N2,Spin-coating,0,100,0.1463,0.475,0.88,0.35
Pb,MA,I,0,1.95,0,PTAA,1.6,DMF,Cu,C60 | BCP,Air,Doctor blading,1,100,15.3,1.07,19.5,0.721
Pb,MA,I,1,0.1,0,Spiro-MeOTAD,1.6,DMF; DMSO,Ag,SnO2-np,Unknown,Spin-coating,0,100,15.74,1.03,22.65,0.673
Pb,MA,I,0,0.1,0,Spiro-MeOTAD,1.53,DMF >> none,Au,TiO2-c | TiO2-mp,Air >> Air; MAI,Spin-coating >> Gas reaction,0,,12.99,0.97,18.74,0.71
Pb,FA; MA,Br; I,1,1,0,Spiro-MeOTAD,,DMF; DMSO,Au,TiO2-c,N2,Spin-coating,0,100,13.38,1.131,18.82,0.629
Pb,MA,I,1,0.0225,1,Graphene oxide,1.6,DMF,Ag,PCBM-60,Unknown,Spin-coating,0,100,15.2,0.959,20.71,0.763
Pb,MA,I,1,0.1,0,Spiro-MeOTAD,1.6,DMSO; GBL,Au,TiO2-c | TiO2-mp,Unknown,Spin-coating,0,,11.34,0.01,19.4,0.566
Mn,MA,I,0,0.12,0,Spiro-MeOTAD,1.65,Unknown,Ag,TiO2-c | TiO2-mp,Unknown,Spin-coating,0,100,0.02,0.3,0.016,0.41
Pb,MA,I,0,,0,none,,DMF >> IPA,Carbon,TiO2-c | TiO2-mp | ZrO2-mp | Carbon-mp,Air >> Air,Spin-coating >> CBD,0,,7.08,0.91,14.51,0.6
Pb,FA; MA,Br; I,0,0.044,0,MEAI | Spiro-MeOTAD,,DMF; DMSO >> IPA,Au,SnO2-np,N2 >> N2,Spin-coating >> Spin-coating,0,,14.49,1.03,23.5,0.599
Pb,MA,I,0,,0,Unknown,1.6,Unknown,Unknown,Unknown,Unknown,Unknown,0,,15.66,0.968,18.78,0.86141
Pb,MA,I,0,0.107,0,none,1.6,GBL,Carbon,TiO2-c | TiO2-mp | ZrO2-mp,Unknown,Drop-infiltration,0,50,12.1,0.84,22.7,0.63
Pb,MA,I,1,0.1,0,Spiro-MeOTAD,1.6,DMF,Ag,TiO2-c | TiO2-mp,Unknown,Spin-coating,0,100,13.12,0.99,20.38,0.65
Bi,Ag,I; (SCN),0,0.09,0,NiO-c,,DMSO,Ag,PCBM-60 | BCP,Unknown,Spin-coating,0,80,0.01,0.17,0.12,0.34
Pb,MA,I,0,0.16,0,Spiro-MeOTAD,1.6,GBL,Au,PEIE | TiO2-c | TiO2-mp,Air,Spin-coating,0,100,2.06,0.697,10.9,0.273
Pb,Cs; FA; MA,Br; I,1,,0,Spiro-MeOTAD,,DMF; DMSO,Au,SnO2-np,N2,Spin-coating,0,135,19.89,1.15,22.75,0.76
Sb,Cs,I,0,0.1,0,PEDOT:PSS,,DMF; DMSO,Al,PCBM-70 | C60 | BCP,N2,Spin-coating,0,150,0.45,0.38,2.5,0.47
Pb,(PEA); MA,I,0,0.0725,1,PEDOT:PSS,,DMF; DMSO,Ag,PCBM-60 | BCP,N2,Spin-coating,0,100,7.7,1.02,11,0.69
Bi,MA,I,0,0.055,0,Spiro-MeOTAD | MoO3,1.9,none >> none,Ag,FPDI,Unknown,Evaporation >> Evaporation,0,,0.06,0.6,0.39,0.259
Pb,Cs,I,1,0.09,0,Spiro-MeOTAD,,DMF; DMSO,Au,TiO2-c,Air,Spin-coating,0,85,3.7,0.887,11.4,0.62
Pb,MA,I,0,0.16,0,Spiro-MeOTAD,1.6,DMF >> IPA,Carbon-nt,TiO2-nt,Unknown,Spin-coating >> CBD,0,,5.68,0.83,13.89,0.63
Pb,MA,I,1,0.1,0,Spiro-MeOTAD,1.6,DMF; DMSO,Au,TiO2-c | TiO2-mp,N2,Spin-coating,0,100,15.08,1.038,19.679,0.74
Pb,MA,I,0,0.1,0,Spiro-MeOTAD,1.6,DMF,Ag,TiO2-c,N2,Spin-coating,0,100,13.02,0.95,19.31,0.71
Pb; Sn,FA; MA,I,1,0.04,0,PEDOT:PSS,,DMF; DMSO,Ag,PCBM-60 | ZnO-np,N2,Spin-coating,0,100,6,0.33,29.1,0.631
Pb,MA,I,1,0.1,0,Spiro-MeOTAD,1.6,DMF; DMSO,Au,TiO2-c,N2,Spin-coating,0,100,15.8,1.1,20.8,0.69
Pb,Cs; FA,Br; I,0,,0,PFN-Br | PTAA,1.79,Unknown,Unknown,C60 | BCP,Unknown,Unknown,0,,15.22,1.199,17.59,0.718
Sn,FA; MA; PEA,Br; I,0,,0,PEDOT:PSS,,Unknown,Ag,C60-ETPA,Unknown,Unknown,0,80,9.14,0.738,19.49,0.6348
Pb,Cs; FA; MA,Br; I,0,0.1,0,Spiro-MeOTAD,,DMF; DMSO >> IPA,Au,ZnO-c | ZnOS | TiO2-mp,Unknown,Spin-coating >> Spin-coating,0,,17.14,1.072,22.22,0.719
Pb,MA,I,0,0.1,0,Spiro-MeOTAD,1.6,Unknown,Ag,TiO2-c,Unknown,Unknown,0,,7.32,0.91,16.51,0.488
Zr,Pb,O,0,,0,Unknown,,Unknown,PoA-PbZrO3 | FTO,TiO2-c,Unknown,Unknown,0,,2.57,0.86,5.67,0.5263
Pb,MA,I,0,0.126,0,Spiro-MeOTAD,1.6,DMF >> IPA,Au,TiO2-c | TiO2-mp,Unknown,Spin-coating >> CBD,0,,12.2,0.933,18.2,0.72
Pb,FA,I,0,,0,Spiro-OMeTAD,1.54,Unknown,Au,TiO2-c,Unknown,Unknown,0,,24.7,,,
Pb,(pF1PEA); MA,I,0,0.13,0,PEDOT:PSS,1.6,DMF,Al,PCBM-60,Air,Spin-coating,0,80,7.82,1.066,12.45,0.59
Pb,MA,I,0,0.285,0,"2,2'-[(4,5-Bis(2-ethylhexyl)-dithieno[2,3-d:2',3'-d']thieno[3,2-b:4,5-b']dipyrrole-2,7-diyl)-bis(4,3'-dihexyl-2,2'-bithien-5,5'-diyl)bis(methane-1-yl-1-ylidine)]dimalononitrile",1.6,DMF >> IPA,Au,TiO2-c | TiO2-mp,Dry air >> Dry air,Spin-coating >> CBD,0,,9.5,0.9,15.2,0.68
Pb,Cs,Br,0,0.09,0,[BMMIm]Cl,,DMF >> Methanol,Carbon,TiO2-c | TiO2-mp,Air >> Air,Spin-coating >> Spin-coating,0,,9.92,1.61,7.45,0.83
Pb,MA,I,0,0.207,0,Spiro-MeOTAD,1.5,GBL,Au,TiO2-c | TiO2-mp,Unknown,Spin-coating,0,100,6.3,0.76,14.6,0.56
Pb,Cs; FA; MA; Rb,Br; I,1,,0,Spiro-OMeTAD,1.61,DMF; DMSO,Ag,SnO2-c,N2,Spin-coating,0,105,21.18,1.23,22.8,0.7583
Pb,MA,I,0,0.04,0,PEDOT:PSS,1.6,DMF,Al,PCBM-60 | BCP | LiF,N2,Spin-coating,0,100,0.05,0.53,0.53,0.18
Pb,MA,I,1,0.1,0,none,1.6,DMF; DMSO,Carbon,TiO2-c,Air,Spin-coating,0,100,11,0.96,20.6,0.55
Pb,(NH4); FA; MA,Br; I,1,0.1,0,Spiro-MeOTAD,,DMF; DMSO,Au,TiO2-c | TiO2-mp,N2,Spin-coating,0,100,18.93,1.09,22.6,0.769
Pb,FA; MA,Br,0,,0,Spiro-OMeTAD,2.29,Unknown,Au,SnO2-c,Air,Drop-casting,0,,10.86,1.52,9.06,0.79
Pb,FA; MA,Br; I,1,0.1,0,Spiro-MeOTAD,,DMF; DMSO,Au,TiO2-c,N2,Spin-coating,0,,16,0.98,23.39,0.698
Pb,MA,I,1,0.0225,1,Graphene oxide | Carbon-np,1.53,DMF,Ag,PCBM-60 | BCP,Unknown,Spin-coating,0,100,16.2,0.953,21,0.8
Pb,MA,I,0,0.09,0,PEDOT:PSS,1.6,Unknown,Ag,PCBM-60 | BCP,N2,Spin-coating,0,85,14.22,0.93,20.66,0.74
Pb,FA; MA,Br; I,0,0.102,0,Spiro-MeOTAD,,DMF >> IPA,Au,Au@TiO2-np; TiO2-np,Unknown,Spin-coating >> CBD,0,,15.8,1.014,20.86,0.747
Pb,MA,I,1,0.096,0,NiO-c,,DMF; DMSO,Ag,PCBM-60 | PEI,Unknown,Spin-coating,0,100,14.9,1.06,17.96,0.784
Pb,MA,I,0,0.09,0,PEDOT:PSS,1.5,DMF,Al,PCBM-60,N2,Spin-coating,0,100,15.19,0.95,20.96,0.759
Pb,MA,I,0,0.12,0,Spiro-MeOTAD,1.6,DMF >> IPA,Ag,TiO2-c | TiO2-mp,N2 >> N2,Spin-coating >> CBD,0,,12.77,0.98,20.73,0.63
Pb,FA; MA,Br; I,1,0.1,0,SrCl2 | Spiro-MeOTAD,,DMF; DMSO; GBL,Au,TiO2-c | TiO2-mp,N2,Spin-coating,0,150,20.82,1.05,24.87,0.795
Pb,MA,Br,1,0.1,0,Spiro-MeOTAD,2.31,DMF; DMSO,Au,TiO2-c | TiO2-mp,N2,Spin-coating,0,,8.07,1.4,7.51,0.768
Pb,Cs; FA; MA,Br; I,1,,0,Spiro-OMeTAD,1.56,DMF; DMSO,Au,SnO2-c,Ambient air,Spin-coating,0,100,23.47,,,
Pb,MA,I,1,0.091,0,Spiro-MeOTAD,,DMF; DMSO,Ag,SnO2-np | PCBM-60,N2,Spin-coating,0,100,18.5,1.14,23.21,0.76
Pb,MA,I,0,0.09,0,Spiro-MeOTAD,1.57,GBL,Au,TiO2-c | TiO2-mp,Unknown,Spin-coating,0,100,4.95,0.854,10.8,0.592
Pb,MA,I,0,0.0706,0,Spiro-MeOTAD,1.6,Unknown,Ag,TiO2-c,Unknown,Unknown,0,100,14.5,1.053,20.08,0.69
Pb,MA,I,0,0.1,0,Spiro-MeOTAD,1.6,DMF >> IPA,Ag,TiO2-c | TiO2-mp,Air >> Air,Spin-coating >> Spin-coating,0,,16,1.1,22.29,0.652
Pb,FA,I,0,,0,SAM,1.5,Unknown,Ag,PCBM-60,Unknown,Unknown,0,,23.71,,,
Pb,Cs; FA; MA,Br; I,1,1,0,P3HT,,DMF; DMSO,Au,TiO2-c | TiO2-mp,Unknown,Spin-coating,0,100,,,,
Pb,FA; MA,Br; I,1,0.16,0,Spiro-MeOTAD,,DMF; DMSO,Au,TiO2-c | TiO2-mp,N2,Spin-coating,0,100,18.67,1.09,22.23,0.74
Sn,FA,I,1,0.09,0,PEDOT:PSS,1.36,DMSO,Ag,PCBM-60 | BCP,N2,Spin-coating,0,100,5.24,0.466,16.822,0.669
Pb,Cs; FA; MA,I,1,,0,Spiro-OMeTAD,1.54,DMF; DMSO,Au,TiOx,Ambient air,Spin-coating,0,100,17.32,1.067,22.91,0.7087
Pb,Cs; FA; MA,Br; I,1,0.1,0,Spiro-MeOTAD,,DMF; DMSO,Au,SnO2-c | KCl,Unknown,Spin-coating,0,100,18,1.101,23.09,0.709
Pb,Cs; FA; MA,Br; I,1,0.0544,0,Spiro-MeOTAD,,DMSO,MoO3 | Ag,ZnO-c | TiO2-c,N2,Spin-coating,0,110,,,,
Pb,FA; MA,Br; I,1,0.16,0,Spiro-MeOTAD,1.65,DMF; DMSO,Au,TiO2-c | TiO2-mp,N2,Spin-coating,0,100,10.1,0.906,18.6,0.6
Pb,FA; MA,I,0,,0,PTAA,1.55,Unknown,Cu,C60,Ambient air,Doctor blading,0,,18.85,1.07,22.01,0.8004
Pb,MA,I,1,0.06,0,NiO-c | N719 dye,1.6,DMF; DMSO,Ag,PCBM-60,Unknown,Spin-coating,0,100,15.3,1.05,20.1,0.73
Pb,Cs; FA; MA,Br; I,1,0.1,0,CuS,1.61,DMF; DMSO,Au,TiO2-c | TiO2-mp,Unknown,Spin-coating,0,100,10.15,0.73,20.29,0.68
Pb,MA,I,0,0.09,0,Spiro-MeOTAD,1.55,DMF; GBL,Au,TiO2-c | TiO2-mp,Air,Spin-coating,0,100,7.05,0.017,0.87,0.482
Pb,MA,I,0,0.1,0,Spiro-MeOTAD,1.59,DMF >> IPA,Mo,TiO2-c | TiO2-mp,Air >> Air,Spin-coating >> Spin-coating,0,,10.25,0.87,20.68,0.57
Pb,Cs; FA,Br; I,1,,0,Spiro-OMeTAD,,DMF; DMSO,Au,ZnO | C60,N2,Spin-coating,0,100,15.38,1.04,19.21,0.7723
Pb,MA,I,1,0.1,0,CuOx,1.6,DMF,Ag,C60 | BCP,Unknown,Spin-coating,0,,16.3,0.97,23.1,0.728
Pb,Cs; PDMA,I,0,,0,NiOx,1.76,DMSO; DMF,Ag,PCBM-60,Ambient air,Spin-coating,0,90,4.45,0.8,7.9,0.701
Pb,MA,I,0,0.2,0,none,1.6,GBL,Carbon,TiO2-c | TiO2-mp | ZrO2-mp,Air,Drop-infiltration,0,50,12.36,0.845,22.89,0.64
Pb,MA,I,1,0.09,0,Au-np | NiO-c,1.6,DMF,Ag,PCBM-60 | PEI,Unknown,Spin-coating,0,,15.9,1.08,21.3,0.69
Pb,Cs; FA; MA,Br; I,0,,0,Spiro-OMeTAD,1.55,Unknown,Ag,SnO2-c,Unknown,Unknown,0,,18.63,,,
Pb,MA,I,0,0.1,0,Spiro-MeOTAD,1.6,DMF; DMSO,Au,CdS,Unknown,Spin-coating,0,,11.5,0.981,16.74,0.7
Pb,MA,I,0,0.1,0,Spiro-MeOTAD,1.6,DMF >> IPA,Ag,TiO2-c | TiO2-mp,Unknown,Spin-coating >> CBD,0,,9.9,0.91,20.86,0.568
Pb,MA,I,0,0.1,0,Spiro-MeOTAD,1.6,DMF >> IPA,Au,TiO2-c | TiO2-mp,N2 >> N2,Spin-coating >> Spin-coating,0,,9.3,0.99,14.9,0.63
Pb,FA; MA,Br; I,1,0.16,0,Spiro-MeOTAD,1.65,DMF; DMSO,Au,TiO2-c,N2,Spin-coating,0,100,9.83,1.08,11.6,0.78
Pb,BA; FA; MA,I,0,0.02,0,NiO-c,,DMF; DMSO,Ag,PCBM-60 | BCP,N2,Spin-coating,0,70,8.8,1.034,17.28,0.492
Pb,MA,I,1,0.25,0,Spiro-MeOTAD,1.6,DMF; DMSO,Au,TiO2-c | TiO2-mp,N2,Spin-coating,0,100,12.72,0.998,18.15,0.68
Pb,MA,I,0,0.1,0,Spiro-MeOTAD,1.66,DMF >> IPA,Au,TiO2-c | TiO2-mp,Air >> Air,Spin-coating >> Spin-coating,0,,12.75,1.05,16.68,0.725
Pb,Cs; FA; MA,Br; I,1,0.14,0,Spiro-MeOTAD,,DMF; DMSO,Ag,TiO2-c | TiO2-mp,Unknown,Spin-coating,0,150,11.37,0.928,17.21,0.667
Pb,MA,I,0,0.1,0,PEDOT:PSS,1.6,DMF,Ag,PCBM-60,Unknown,Spin-coating,0,130,14.69,0.984,23.874,0.625
Pb,MA,I,1,0.1,0,Spiro-MeOTAD,1.6,DMF,Au,TiO2-c | TiO2-mp,N2,Spin-coating,0,100,12.52,1.06,20.61,0.553
Pb,Cs; FA,I,1,,0,Bz-PhpPACz,1.53,Unknown,Cu,C60 | BCP,Ambient air,Spin-coating,0,100,25.21,,,
Pb,FA,I,1,,0,Spiro-OMeTAD,1.54,DMF; DMSO,Au,TiO2-c,Ambient air >> Ambient air,Spin-coating >> Antisolvent-quenching,0,150,25.3,1.181,26.04,0.8221
Pb,MA,I,1,0.1,0,NiO-c,1.58,DMSO,Ag,PCBM-60 | BCP,N2,Spin-coating,0,100,11.45,0.98,17.92,0.65
Pb,MA,I,1,0.16,0,PTAA,1.6,DMSO,Au,TiO2-c | TiO2-mp,Unknown,Spin-coating,0,100,17.77,1.05,22.62,0.749
Pb,MA,I,1,0.1,0,NiO-c,1.6,DMF,Ag,PCBM-60 | BCP,N2,Spin-coating,0,100,15.7,1.07,19.5,0.748
Pb,Cs; FA; MA,Br; I,1,,0,IDTB,1.55,DMF; DMSO,Au,TiO2-c | SnO2-c,N2,Spin-coating,0,,19.38,1.107,23.06,0.759
Pb,MA,I,0,0.0725,0,Spiro-MeOTAD,1.5,DMF,Ag,TiO2-c,N2,Spin-coating,0,100,15.73,1,21.18,0.741
Pb,MA,I,0,0.0625,0,Spiro-MeOTAD,1.6,DMF,Ag,TiO2-c,Unknown,Spin-coating,0,100,15.3,1.05,20,0.72
Pb,MA,I,0,0.0725,0,MoO3,,DMF,Ag,PCBM-60 | Bphen,Unknown,Spin-coating,0,,8.79,0.89,18.58,0.53
Pb,Cs; FA; MA,Br; I,1,0.09,0,CuPc(tBu)4,,DMF; DMSO,Au,TiO2-c,Ar,Spin-coating,0,100,13.3,1.05,21.8,0.58
Sn,Cs,I,0,0.06,0,none,,DMF,Al,PCBM-60 | BCP,N2,Spin-coating,1,,0.37,0.14,6.23,0.42
Pb,FA,I,0,,0,Spiro-TTB,1.62,Unknown >> Unknown,Al,PCBM-60,Vacuum >> N2,Co-evaporation >> CVD,0,150,18.1,,,
Pb,Cs; FA; MA,Br; I,1,0.16,0,PTAA,1.6,DMF; DMSO,Cu,C60 | BCP,N2,Spin-coating,0,100,15.1,1.028,19.468,0.754
Pb,MA,I,0,0.06,0,Spiro-MeOTAD,1.56,DMF,Ag,TiO2-c,N2,Spin-coating,0,,14.23,1.07,21.39,0.622
Pb,MA,I,0,0.16,0,PEDOT:PSS,1.6,DMSO; GBL,Ag,PCBM-60 | BCP,N2,Spin-coating,0,100,8.65,0.74,17.7,0.66
Pb,MA,I,0,0.1,0,none,1.6,GBL,Carbon,TiO2-c | TiO2-mp | ZrO2-mp,Unknown,Drop-infiltration,0,50,15.21,0.93,23.7,0.69
Pb,MA,I,1,0.12,0,Spiro-MeOTAD,1.6,DMF; DMSO,Au,ZnO-np,Unknown,Spin-coating,0,100,16.32,1.01,22.76,0.71
Pb,MA,I,1,0.16,0,Spiro-MeOTAD,1.6,DMF,Ag,TiO2-c | TiO2-np,N2,Spin-coating,0,100,10.7,0.963,16.4,0.68
Pb,MA,I,0,0.04,0,PEDOT:PSS,1.6,none,Ca | Ag,PCBM-60,Vacuum,Co-evaporation,0,,12.13,0.95,18.28,0.702
Pb,MA,I,1,0.1,0,Spiro-MeOTAD,1.6,DMF,Ag,TiO2-c | TiO2-mp,Unknown,Spin-coating,0,100,13.31,0.99,20.38,0.659
Pb,MA,I,1,0.2,0,Spiro-MeOTAD,1.6,DMF; DMSO,Au,Carbon-mp | TiO2-mp,Air,Spin-coating,0,100,15.87,1.01,20.91,0.68
Pb,MA,I,0,0.09,0,NiO-c | Al2O3-mp,1.5,DMF >> IPA,Ag,PCBM-60 | BCP,Unknown,Spin-coating >> CBD,0,,10.3,0.99,18.1,0.58
Pb,MA,I,0,0.13,0,Spiro-MeOTAD,1.6,DMF >> IPA,Au,SnO2-np; TiO2-c,Unknown,Spin-coating >> Spin-coating,0,,15.9,1.04,23.2,0.66
Pb,MA,Br; I,1,0.1,0,PEDOT:PSS,1.83,DMSO; GBL,Al,PCBM-60 | LiF,N2,Spin-coating,0,100,12.1,1.18,14.8,0.69
Pb,MA,I,1,0.11,0,"Poly[4,8-bis(2-(4-(2-ethylhexyloxy)phenyl)-5-thienyl)benzo[1,2-b:4,5bÃ¢â‚¬â„¢]dithiophene-alt-1,3-bis(4-octylthien-2-yl)-5-(2-ethylhexyl)thieno[3,4-c]pyrrole-4,6-dione",1.6,DMF; DMSO,Ag,TiO2-c | TiO2-mp,Unknown,Spin-coating,0,,9.8,1,17.85,0.547
Pb,MA,I,0,0.1,0,Spiro-MeOTAD,1.6,DMF >> none,Au,TiO2-c | TiO2-mp,Unknown >> MAI,Spin-coating >> Gas reaction,0,,,,,
Pb,MA,I,0,0.125,0,Spiro-MeOTAD,1.6,DMF >> IPA,WO3 | Ag,TiO2-c | PCBM-60,N2 >> N2,Spin-coating >> Spin-coating,0,,11.9,0.96,17.5,0.708
Pb,MA,I,1,0.1,0,Spiro-MeOTAD,1.6,DMF,Ag,TiO2-c | Na2SO4,Unknown,Spin-coating,0,100,17.73,1.1,22.24,0.727
Pb,MA,I,1,0.1,0,Spiro-MeOTAD,1.6,DMF; DMSO,MoO3 | Al,AZO-np | PCBM-60,N2,Spin-coating,0,100,16.9,1.12,20.1,0.75
Pb,MA,I,0,0.285,0,Spiro-MeOTAD,1.6,GBL,Au,TiO2-c | TiO2-mp,Dry air,Spin-coating,0,100,9.3,0.84,15.35,0.72
Pb,MA,I,0,,0,cp-NiOx | np6-NiOx,1.55,Unknown,Ag,PC61BM,Unknown,Unknown,0,,20.01,1.06,23.42,0.8058
Pb,Cs; FA,Br; I,1,0.125,0,Spiro-MeOTAD,1.6,DMF; DMSO,Au,TiO2-c | TiO2-mp,Unknown,Spin-coating,0,145,18.45,1.139,21.47,0.755
Pb,MA,I,1,0.101,0,Spiro-MeOTAD,1.6,DMF; DMSO,Au,TiO2-c | SiO2-np; TiO2-mp,Unknown,Spin-coating,0,100,16.51,1.061,20.55,0.75
Pb,FA,Br; Cl; I,0,0.09,0,Spiro-MeOTAD,,DMF; GBL,Au,TiO2-c | TiO2-mp,Unknown,Spin-coating,0,100,2.73,0.79,6.71,0.511
Pb,MA,I,1,0.081,0,Spiro-MeOTAD,1.6,DMSO,Au,TiO2-c | TiO2-nanofibers,Unknown,Spin-coating,0,95,8.56,0.87,15.91,0.62
Pb,MA,I,1,0.1,0,PEDOT:PSS,1.6,DMF; DMSO,Al,PCBM-60 | C60 | LiF,N2,Spin-coating,0,100,12.5,0.84,21.88,0.68
Pb,Cs; FA,Br; I,0,,0,Spiro-MeOTAD,1.74,Unknown,Unknown,SnO2,Unknown,Unknown,0,,18.51,1.204,19.84,0.78
Pb,MA,I,0,0.096,0,Spiro-MeOTAD,1.6,DMSO; GBL,Au,TiO2-c,Unknown,Spin-coating,0,300,5.24,0.83,16.72,0.37
Pb,MA,I,1,0.16,0,Spiro-MeOTAD,1.6,DMF,Au,TiO2-c,Air,Spin-coating,0,100,12.16,0.998,19.21,0.63
Pb,Cs; FA; MA,Br; I,1,0.06,0,FT-OMeTPA,,DMF; DMSO,Ag,PCBM-60 | BCP,Unknown,Spin-coating,0,100,17.57,1.09,20.5,0.784
Pb,MA,I,0,0.1,0,Spiro-MeOTAD,1.6,DMF >> none,Au,TiO2-c | TiO2-mp,Air >> Air; MACl,Spin-coating >> Gas reaction,0,,8.79,0.965,12.75,0.71
Pb,MA,I,1,0.1,0,Spiro-MeOTAD,1.6,DMF,Au,TiO2-c | TiO2-mp,N2,Spin-coating,0,100,15.26,1.04,19.94,0.736
Pb,FA; MA,Br; I,1,,0,Spiro-OMeTAD,1.55,DMF; DMSO,Au,SnO2-c,Ambient air,Spin-coating,0,,21.5,1.16,23,0.81
Pb,MA,I,0,0.09,0,CAS,1.6,DMSO; GBL,Au,TiO2-c | TiO2-mp,Unknown,Spin-coating,0,110,6.5,0.8,18.08,0.45
Pb,MA,I,1,0.1,0,Spiro-MeOTAD,1.6,DMF; DMSO,Ag,ZnO-np,Unknown,Spin-coating,0,,6.87,0.95,17.36,0.414
Sn,Cs; MA,I,1,0.1,0,PEDOT:PSS,1.2,DMSO; GBL,Ag,PCBM-60 | bis-C60,N2,Spin-coating,0,100,0.33,0.2,4.53,0.364
Pb,MA,I,1,0.1,0,PEDOT:PSS,1.57,DMF; DMSO,Ag,PCBM-60 | BCP,N2,Spin-coating,0,120,13.38,1.03,23.09,0.562
Pb,MA,I,0,0.1,0,Spiro-MeOTAD,1.6,DMF,Au,none,Unknown,Spin-coating,0,,7.17,0.84,17.79,0.48
Pb,FA; MA,Br; I,1,,0,Spiro-MeOTAD | PDPP4T,,DMF; DMSO,Au,SnO2-c,Unknown,Spin-coating,0,100,21.5,1.181,23.45,0.777
Pb,FA; MA,I,0,0.1,0,Spiro-MeOTAD,1.54,DMF >> IPA,Ag,ZnO,Air >> Air,Spin-coating >> CBD,0,,11.82,0.973,21.44,0.567
Pb,MA,I,0,0.12,0,Spiro-MeOTAD,1.6,DMF >> none,Ag,TiO2-c | TiO2-mp,Unknown,Spin-coating >> Evaporation,0,,17.1,1.04,21.8,0.8
Pb,MA,I,0,0.078,0,Spiro-MeOTAD,1.6,DMF >> IPA,Ag,TiO2-c | WO3,Unknown,Spin-coating >> Spin-coating,0,,20.14,1.09,23.54,0.786
Pb,MA,I,0,0.12,0,PEDOT:PSS,1.6,DMF,Al,PCBM-60 | ZnO-np,Dry air,Spin-coating,0,100,13.1,0.93,18.5,0.76
Pb,MA,I,0,,0,Unknown,1.6,Unknown,Unknown,BPQDs,Unknown,Unknown,0,,14.6,,,
Pb,Cs; FA,Br; I,0,,0,Spiro-OMeTAD,1.55,Unknown,Ag,SnO2-c,Unknown,Unknown,0,,23.55,1.149,25.2,0.813
Pb,MA,I,1,0.1,0,Spiro-MeOTAD,1.6,DMF,Au,SnO2-np,Air,Spin-coating,0,100,15.66,1.112,22.01,0.71
Pb,Cs; FA; MA,Br; I,1,0.16,0,Spiro-MeOTAD,,DMF; DMSO,Au,TiO2-c,Unknown,Spin-coating,0,100,18.8,1.16,22.5,0.705
Pb,Cs,I,0,0.25,0,CuSCN,,DMF,Au,TiO2-c,Air,Spin-coating,0,120,1.22,0.61,2.93,0.67
Pb,Cs; FA,I,0,,0,FTPE-OMe,1.55,Unknown,Au,SnO2-c,Unknown,Unknown,0,,21.29,1.056,26.21,0.7692
Pb,MA,I,1,0.16,0,PTAA,1.6,DMSO; GBL,Au,PEI | PCBM-60,Unknown,Spin-coating,0,100,11.5,0.989,18.9,0.62
Pb,FA,I,0,,0,Spiro-OMeTAD,1.52,Unknown,ITO | Ag,SnO2-c,N2,Two-step method,0,,22.26,1.126,24.56,0.8051
Ag; Pb,MA,Br,1,0.091,0,Spiro-MeOTAD,2.3,DMF; DMSO,Au,TiO2-c | TiO2-mp,N2,Spin-coating,0,100,1.88,1.096,2.86,0.705
Pb,MA,I,0,0.16,0,Spiro-MeOTAD,1.6,DMSO >> none,Au,TiO2-c | TiO2-mp,N2 >> Methylamin,Spin-coating >> Recrystallization,0,,17.92,1.09,21.19,0.776
Pb,FA; MA,Br; I,1,,0,Spiro-MeOTAD | PDPP4T,,DMF; DMSO,Au,SnO2-c,Unknown,Spin-coating,0,100,,,,
Pb,MA,I,0,0.07,0,iDM1,1.62,DMF >> IPA,Au,TiO2-c | TiO2-mp,Unknown,Spin-coating >> Spin-coating,0,,13.29,0.91,18.8,0.773
Pb,Cs; FA; MA,Br; I,1,0.09,0,NiO-c,1.62,DMF; DMSO,Ag,PCBM-60 | ZnO-np,N2,Spin-coating,0,100,11.3,0.98,21.3,0.541
Pb,Cs; FA; MA,Br; I,1,0.16,0,PEDOT:PSS,1.6,DMF; DMSO,Cu,C60 | BCP,N2,Spin-coating,0,100,12.52,0.906,18.115,0.763
Pb,MA,I,0,0.0708,0,P3HT,1.6,DMF >> IPA,Ag,TiO2-c | Al2O3-mp,Unknown,Spin-coating >> CBD,0,,9.2,0.87,16.9,0.62
Pb,MA,I,0,0.045,0,MoO3 | PEDOT:PSS,1.6,DMF,Ag,PCBM-60 | BCP,N2,Spin-coating,0,,15.03,0.98,19.92,0.77
Pb,FA; MA,I,0,0.09,0,Spiro-MeOTAD,,DMF; DMSO,Au,TiO2-c,N2,Spin-coating,0,150,19.53,1.07,24.36,0.75
Pb,MA,I,1,0.04,0,Spiro-MeOTAD,1.6,DMF >> IPA,Ag,ZnO-c,Unknown >> Unknown,Spin-coating >> CBD,0,,16.27,1.09,20.3,0.732
Pb,FA,I,0,,0,Spiro-OMeTAD w/ Tp-Azo-COF,1.5,Unknown,Au,SnO2-c,Unknown,Unknown,0,,21.96,,,
Pb,MA,I,0,,0,Unknown,1.6,Unknown,Unknown,Unknown,Unknown,Unknown,0,,19.6,,,
Pb,MA,I,0,0.09,0,Spiro-MeOTAD,1.6,DMF >> IPA,Au,TiO2-c | TiO2-nanocones,Unknown,Spin-coating >> CBD,0,,11,0.92,19.5,0.615
Pb,FA,I,0,,0,Spiro-OMeTAD,1.55,Unknown,Ag,SnO2-c,Unknown,Unknown,0,,24.13,1.14,25.32,0.836
Pb,Cs; FA,I,1,0.12,0,Spiro-MeOTAD,,DMF; DMSO,Au,TiO2-c | TiO2-mp,N2,Spin-coating,0,100,18.42,0.994,25.2,0.736
Pb,MA,I,0,0.09,0,Spiro-MeOTAD,1.6,DMF,Au,TiO2-c | TiO2-mp,Air,Spin-coating,0,150,8.98,0.903,17.9,0.556
Pb,MA,I,0,0.2,0,Spiro-MeOTAD,1.58,DMF >> none,Ag,TiO2-c | TiO2-mp,Unknown >> MAI; Vacuum,Spin-coating >> Gas reaction,0,,12.72,1.02,17.09,0.727
Pb,FA; MA,Br; I,0,,0,Unknown,1.55,Unknown,Unknown,SnO2-c,Unknown,Unknown,0,,22.18,1.126,25.45,0.7741
Pb,MA,I,1,0.0757,0,Spiro-MeOTAD,1.6,DMF; DMSO,MoO3 | Au | MoO3,C60,N2,Spin-coating,0,100,10.83,1.01,15.53,0.69
Pb,MA,I,0,0.159,0,Spiro-MeOTAD,1.6,DMF; DMSO,Au,TiO2-c | TiO2-mp,N2,Blow-drying,0,100,17.4,1.04,21.7,0.77
Pb,MA,I,1,0.16,0,Spiro-MeOTAD,1.6,DMF; DMSO,Au,TiO2-c | TiO2-mp,N2,Spin-coating,0,100,16.91,1.05,21.7,0.74
Pb,MA,I,0,0.09,0,Spiro-MeOTAD,,DMF >> IPA >> IPA,Ag,TiO2-c | TiO2-mp,Unknown >> Air >> Air,Spin-coating >> Air brush spray >> Air brush spray,0,,10.7,0.93,18.9,0.61
Pb,Cs; FA; MA,Br; I,0,,0,PTAA,1.56,Unknown,Ag,PC61BM,Unknown,Unknown,0,,16.86,,,0.6703
Pb,FA; MA,I,0,,0,Me-4PACz,1.55,DMF; DMSO >> IPA,DPP-PhN | Ag,C60,N2 >> N2,Spin-coating >> Spin-coating,0,,22.04,1.162,25.44,0.7456
Pb,MA,I,0,0.04,0,PEDOT:PSS,1.6,DMF,Ag,PCBM-70,N2,Spin-coating,0,100,13,0.92,21,0.67
Pb,MA,I,0,0.1,0,Spiro-MeOTAD,1.65,Unknown,Au,TiO2-c,Ar; MAI; PbCl2,CVD,0,100,11.1,0.97,18,0.64
Pb,MA,I,1,0.1,0,Spiro-MeOTAD,1.6,DMF; DMSO,Au,TiO2-c | TiO2-mp,Ar,Spin-coating,0,100,12.8,1.06,18,0.7
Pb,Cs; FA; MA,Br; I,1,0.1,0,Spiro-MeOTAD,,DMF; DMSO,Au,TiO2-c,N2,Spin-coating,0,100,17.6,1.11,22,0.719
Pb,MA,I,0,0.11,0,Spiro-MeOTAD,1.6,Unknown,Au,SnO2-c,Unknown,Unknown,0,,9.01,0.89,18.76,0.54
Pb,MA,I,0,0.1,0,Spiro-MeOTAD,1.55,DMF,Ag,TiO2-c,Unknown,Spin-coating,0,100,13.2,0.97,21.02,0.62
Pb,MA,I,1,,0,Spiro-OMeTAD,1.55,DMF,Au,SnO2 w/ Zr-MOF,Ambient air,Spin-coating,0,100,18.25,1.1,21.36,0.7744
Bi,Ag; Cs,Br,1,0.1,0,none,2.05,DMSO,Au,SnO2,Air,Spin-coating,0,,0.86,0.95,1.5,0.6
Pb,Cs; FA; MA,Br; I,1,0.16,0,PTAA,1.6,DMF; DMSO,Cu,C60 | BCP,N2,Spin-coating,0,100,15.82,1.099,20.009,0.72
Pb,Cs; FA; MA,Br; I,1,0.16,0,2PACz,,DMF; DMSO,Cu,C60 | BCP,N2,Spin-coating,0,100,17.7,,,
Pb,MA,I,0,0.06,0,Spiro-MeOTAD,1.6,DMF,Ag,Unknown,Unknown,Spin-coating,0,60,7.31,0.96,14.89,0.512
Pb,MA,I,0,0.09,0,P3HT,1.6,DMF,Ag,TiO2-c | TiO2-mp,Air,Spin-coating,0,100,0.17,0.42,0.69,0.58
Pb,MA,I,0,0.1,0,Spiro-MeOTAD,1.6,DMF >> IPA,Au,TiO2-c | TiO2-mp,Unknown,Spin-coating >> CBD,0,,15.34,1.03,20.93,0.71
Pb,MA,I,0,0.09,0,PEDOT:PSS,1.6,Unknown,Ag,PCBM-60 | PEI,Air >> MAI; Vacuum,Evaporation >> Gas reaction,0,,7.62,0.89,12.07,0.709
Pb,MA,I,0,,0,Unknown,1.6,Unknown,Unknown,TiS2,Unknown,Unknown,0,,18.79,,,
Pb,MA,I,0,0.06,0,PEDOT:PSS,1.6,DMF,Ag,PCBM-60 | C60 | BCP,N2,Spin-coating,0,90,8.65,0.91,14.67,0.64
Pb,Cs,Br; I,0,0.1,0,Spiro-MeOTAD,,DMSO,Au,TiO2-c,N2,Spin-coating,0,,11.91,,,
Pb,Cs,I,0,0.1,0,PEDOT:PSS,1.7,DMF,Ag,PCBM-70,N2,Spin-coating,0,100,5.96,0.866,12.78,0.539
Pb,MA,I,0,0.04,0,Spiro-MeOTAD,1.6,DMF >> IPA,Au,TiO2-c | TiO2-mp,Ar >> Ar,Spin-coating >> CBD,0,,10.2,0.96,17.2,0.62
Pb,MA,I,1,1,0,Spiro-MeOTAD,1.6,DMF,Au | Ag,TiO2-c | TiO2-mp,Unknown,Spin-coating,0,90,1.44,0.75,5.6,0.344
Pb,MA,I,1,0.09,0,Spiro-MeOTAD,1.6,DMF; DMSO,Au,TiO2-c | BaSnO3-mp,Air,Spin-coating,0,100,14.4,1.04,19.6,0.71
Pb,MA,I,1,0.15,0,NiO-np,1.6,DMF,Ag,PCBM-60 | ZnO-np | PEI,N2,Spin-coating,0,100,13.1,1.06,18.05,0.681
Pb,MA,I,1,0.1,0,TPAC3M,1.6,DMSO; GBL,Al,PCBM-60 | ZnO-np,N2,Spin-coating,0,,16.58,0.99,22.11,0.75
Pb,MA,I,0,0.04,0,PTAA,1.6,BA; Ethanol >> none,Ag,PCBM-60 | BCP,Air >> MAI,Spin-coating >> Gas reaction,0,,14.08,1.09,18.61,0.69
Pb; Sn,Cs; MA,Cl; I,0,0.09,0,Spiro-MeOTAD,,DMF; GBL,Au,TiO2-c | TiO2-mp,Air,Spin-coating,0,120,9.13,0.826,17.9,0.612
Pb,EA; MA,I,1,0.07065,0,none,1.61,DMF; DMSO,Carbon,C60,N2,Spin-coating,0,100,11.59,1.018,21.14,0.552
Pb,MA,I,0,0.01,0,PTAA,1.59,DMF >> IPA,Al,Polystyrene | C60 | BCP,Air >> Air,Spin-coating >> Spin-coating,0,,19.2,1.09,22.8,0.765
Pb,FA; MA,I,0,0.0739,0,PEAI | Spiro-MeOTAD,,DMF; DMSO >> IPA,Au,SnO2-np,N2 >> N2,Spin-coating >> Spin-coating,0,,19.95,1.11,24.11,0.745
Pb,FA; MA,Br; I,1,0.09,0,Spiro-MeOTAD,,DMF; DMSO,Au,TiO2-c | TiO2-mp,Air,Spin-coating,0,100,,,,
Pb,MA,I,1,0.09,0,Spiro-MeOTAD,,DMF; DMSO,Au,TiO2-c | TiO2-mp,Unknown,Spin-coating,0,100,,1.05,13,
Sn,MA,Cl,0,1.2,0,CuSCN,2.18,DMF,Ag,TiO2-c,Air,Spin-coating,0,70,3,0.551,12.09,0.53
Pb,MA,I,1,0.1,0,Spiro-MeOTAD,1.6,DMF; DMSO,Au,SnO2-c,Unknown,Spin-coating,0,100,15.6,1.04,21.78,0.689
Pb,MA,I,1,0.1,0,CuI,1.6,DMF; DMSO,Au,TiO2-c,Unknown,Spin-coating,0,100,14.92,1.03,20.12,0.72
Pb,MA,I,1,0.09,0,Spiro-MeOTAD,1.6,DMSO; GBL,MoO3 | Ag,TiO2-c,N2,Spin-coating,0,100,19.08,1.12,22.59,0.75
Unknown,Unknown,Unknown,0,,0,Me-4PACz,1.68,Unknown,Ag,C60,Unknown,Unknown,0,,18.93,,,
Pb,MA,I,0,0.13,0,Spiro-MeOTAD,1.55,DMF,Au,TiO2-c,N2,Ultrasonic spray,0,130,13.7,0.95,22.5,0.73
Pb,MA,I,1,0.03,0,Spiro-MeOTAD,1.6,DMSO; GBL,Ag,TiO2-c | TiO2-mp,Unknown,Spin-coating,0,100,10.33,0.87,19.71,0.6
Pb,FA; MA,Br; I,0,0.0706,0,Spiro-MeOTAD,,acetonitrile; DMSO >> IPA,Au,TiO2-c | TiO2-mp,N2,Spin-coating >> Spin-coating,0,,15.46,1.07,23.08,0.62
Pb,MA,I,0,0.1,1,PEDOT:PSS,1.6,DMF,Al,PCBM-60 | BCP,Unknown,Spin-coating,0,100,3.2,0.92,14,0.24
Pb,Cs; FA,Br; I,0,0.1,0,Spiro-TTB,1.72,none >> Ethanol,Ag,C60 | TmPyPB,Vacuum >> N2,Co-evaporation >> Spin-coating,0,,11.6,1.088,15.69,0.696
Pb,Cs; FA; MA,Br; I,0,,0,Cu:NiOx,1.55,Unknown,SWCNT@85% | SWCNT@85%,SnO2-c | PCBM-60,Unknown,Unknown,0,,18.22,,,
Pb,MA,I,1,,0,C8-DPNDF,1.55,DMF,Ag,C60,N2,Spin-coating,0,110,17.51,1.065,20.48,0.803
Pb,MA,I,0,0.1,0,Spiro-MeOTAD,1.6,DMF,Au,ZnO-c,Unknown,Spin-coating,0,100,9.08,0.92,13.71,0.72
Pb,MA,I,0,0.125,0,Spiro-MeOTAD,1.6,DMF >> IPA,Au,TiO2-c | TiO2-mp,Unknown,Spin-coating >> CBD,0,,12.8,1.03,20.04,0.61
Pb,MA,I,0,0.12,0,PEDOT:PSS | PolyTPD,1.6,none,Au | LiF,PCBM-60,Vacuum,Co-evaporation,0,,7.31,1.037,13.43,0.525
Pb,FA; MA,Br; I,1,0.08,0,Spiro-MeOTAD,,DMF; DMSO,Au,TiO2-c | TiO2-mp,Unknown,Spin-coating,0,100,17.2,1.13,22.2,0.68
Pb,FA; MA,Br; I,0,0.102,0,Spiro-MeOTAD,1.63,DMF >> IPA,Au,TiO2-np,Air >> N2 >> Air,Spin-coating >> Spin-coating,0,,17.79,1.118,20.61,0.772
Pb,FA; MA,Cl; I,1,,0,Ni2O3,1.55,DMF; DMSO,Ag,PCBM-60,N2,Spin-coating,0,,17.89,1.1,19.67,0.8266
Pb,FA; MA,Br; I,0,0.1,0,NiO-np | Spiro-MeOTAD,,DMF; DMSO >> IPA,Au,TiO2-c | TiO2-mp,Unknown,Spin-coating >> Spin-coating,0,,,,,
Pb,MA,I,1,0.0464,0,p-PFP-O | PTAA,1.6,DMF; DMSO,Al,PCBM-60 | PFN,N2,Spin-coating,0,100,16.8,1.07,20.14,0.78
Pb,MA,I,0,0.1,0,Spiro-MeOTAD,1.6,DMF; DMSO >> IPA,Au,TiO2-c | PCBM-60,Air >> Air,Spin-coating >> Spin-coating,0,,8.08,1.09,14.59,0.508
Pb,MA,I,0,0.0314,0,Spiro-MeOTAD,1.6,DMF,Ag,TiO2-c | SiO2-mp,N2,Spin-coating,0,100,11.07,0.99,17.8,0.63
Sn,MA,Cl,0,0.1,0,Ta2O5 | Spiro-MeOTAD,,DMF >> DMF >> IPA,Graphite,ZnO-mp,Unknown,Spin-coating >> Spin-coating >> CBD,0,,9.41,0.78,16.52,0.73
Pb,FA; MA,I,1,0.045,0,Spiro-MeOTAD,,DMF,Ag,ZnO-c | C60,Unknown,Spin-coating,0,100,15.1,1.027,22.07,0.707
Pb,BA; Cs; FA; MA,Br; I,0,0.1,0,Spiro-MeOTAD,,DMF; DMSO,Au,TiO2-c,N2,Spin-coating,0,100,13.96,1.1,20.81,0.613
Pb,Cs,Br; I,0,0.1,0,none,,DMSO,Carbon,TiO2-c,N2,Spin-coating,0,200,7.62,1.311,11.15,0.56
Pb,MA,I,0,0.04,0,Spiro-MeOTAD,1.6,none >> none,Au,TiO2-c,Vacuum >> Vacuum,Evaporation >> Evaporation,0,,4.09,0.94,8.03,0.54
Pb,Cs; FA; MA,Br; I,1,,0,Spiro-OMeTAD,,DMF; DMSO,Au,Ti0.936O2@TiO2,N2,Spin-coating,0,100,22.02,1.194,23.72,0.7775
Pb,FA; MA,I,1,0.08,0,PEDOT:PSS,,Unknown,Ag,PCBM-60 | BCP,Unknown,Spin-coating,0,100,13,0.85,20,0.76
Pb,MA,I,0,0.09,0,Spiro-MeOTAD,1.6,DMSO >> Ethanol,Au,TiO2-c | TiO2-mp,Unknown,Slot-die coating >> CBD,0,,13.7,0.93,12.1,0.64
Pb,MA,I,0,0.1,0,Spiro-MeOTAD,1.53,DMF >> none,Au,TiO2-c | TiO2-mp,Air >> Air; MAI,Spin-coating >> Gas reaction,0,,12.05,0.895,18.69,0.72
Pb,(PEA); MA,I,0,0.0725,1,PEDOT:PSS,,DMF; DMSO,Ag,PCBM-60 | BCP,N2,Spin-coating,0,100,6.6,0.96,9.3,0.74
Pb,MA,I,1,0.16,0,Spiro-MeOTAD,1.6,DMF; DMSO,Au,TiO2-c | ZTO-mp,Air,Spin-coating,0,100,9,0.98,13.5,0.67
Pb,Cs; FA; MA,I,1,,0,Spiro-OMeTAD,1.545,DMF; DMSO,Au,TiO2-c | TiO2-mp,Ar,Spin-coating,0,150,20.43,1.058,24.35,0.7932
Pb,MA,I,1,0.0464,0,NiO-c,1.6,GBL,Ag,PCBM-60 | BCP,N2,Spin-coating,0,100,3.6,0.92,10.02,0.39
Pb,MA,I,0,0.09,0,Spiro-MeOTAD,1.6,DMF >> IPA,Au,TiO2-c | TiO2-mp,N2 >> N2,Spin-coating >> Spin-coating,0,,4.19,0.74,13.97,0.41
Pb,FA; MA,I,0,0.1,0,HTM,,DMSO >> IPA,Ag,TiO2-c | TiO2-mp,Unknown,Spin-coating >> Spin-coating,0,,11.6,0.95,17.9,0.68
Pb,Cs; FA; MA,Br; I,1,0.09,0,CuPc(tBu)4,,DMF; DMSO,Au,TiO2-c,Ar,Spin-coating,0,100,12.7,1.03,21.1,0.581
Pb,MA,I,0,0.09,0,JY6,1.6,DMF,Ag,TiO2-c,N2,Spin-coating,0,95,17.72,1.06,21.25,0.78
Pb,MA,I,1,0.16,1,Spiro-MeOTAD,1.6,DMF,Au,TiO2-np,N2,Spin-coating,0,100,15.03,0.997,20.69,0.73
Pb,MA,I,1,0.04,0,PEDOT:PSS,1.6,DMF; DMSO,Al,PCBM-60,N2,Spin-coating,0,,17.2,0.97,21.78,0.82
Pb,Cs; FA,I,0,0.1,0,Poly-TBD,,DMF; DMSO >> IPA,Ag,C60 | BCP,Air >> Air,Spin-coating >> Spin-coating,0,,4.75,0.86,10.29,0.536
Pb,MA,I,0,0.1,0,none,1.6,DMF,Carbon,TiO2-c | TiO2-mp,Unknown,Spin-coating,0,,3.54,0.845,11.57,0.357
Pb,Cs,I,1,,0,P3HT w/ 5CB,1.7,DMF; DMSO,Ag,TiO2-c,Ambient air >> Ambient air,Spin-coating >> Antisolvent-quenching,0,210,19.15,,,
Pb,Cs,Br; I,0,0.3,0,P3HT,,Unknown,Au,ZnO-c,N2,Evaporation,0,270,7.7,1.073,11.3,0.636
Pb,FA; MA,Br; I,1,0.126,0,Spiro-MeOTAD,1.6,DMF; DMSO,Au,TiO2-c | TiO2-mp,N2,Spin-coating,0,100,14.47,1.04,22.08,0.63
Pb,MA,I,1,0.1,0,Spiro-MeOTAD,1.6,DMF; DMSO,Au,TiO2-c | TiO2-mp,Unknown,Spin-coating,0,100,16.17,1.1,19.9,0.738
Pb,MA,I,0,0.09,0,NiO-c,1.6,DMSO; GBL,Ag,PCBM-60 | PEI,Air,Spin-coating,0,70,14.08,1.05,19.39,0.733
Pb,MA,I,0,0.3,0,Spiro-MeOTAD,1.6,DMF >> IPA,Ag,TiO2-c | TiO2-mp,Unknown,Spin-coating >> Spin-coating,0,,11,,18,
Pb,MA,I,0,0.1,0,PEDOT:PSS,1.6,DMF >> IPA,Ca | Al,PCBM-60,Air >> Air,Spin-coating >> Spin-coating,0,,5.02,0.78,9.45,0.66
Pb,MA,I,1,0.5,0,PEDOT:PSS,1.6,DMF,Ag,PCBM-60,Unknown,Spin-coating,0,100,9.2,0.914,13.9,0.69
Pb,Cs; FA; MA,Br; I,1,0.155,0,NiO-c,,DMF; DMSO,Ag,Nb2O5,N2,Spin-coating,0,110,16.2,1.17,19.88,0.72
Pb,MA,I,0,0.16,0,P3HT,1.5,GBL,Au,TiO2-c | TiO2-nw,Air,Spin-coating,0,100,3.14,0.587,11.6,0.46
Unknown,Unknown,Unknown,0,,0,Unknown,,Unknown,Unknown,Unknown,Unknown,Unknown,0,,27.28,,,
Pb,Cs; FA; MA,Br; I,1,,0,Spiro-MeOTAD,,DMF; DMSO,Au,SnO2-c,N2,Spin-coating,0,100,17.9,1.09,21.49,0.758
Sn,FA; MA,Br; I,0,,0,PEDOT:PSS,1.62,Unknown,ITO | Ag,PCBM-60 | BCP,Unknown,Unknown,0,,3.66,0.48,10.95,
Pb,FA; MA,Br; I,0,0.1,0,C201,,Unknown,Au,TiO2-c,Unknown,Unknown,0,,7.6,0.9,16.9,0.513
Pb,MA,I,0,0.285,0,Spiro-MeOTAD,1.6,GBL,Au,TiO2-c | TiO2-mp,Dry air,Spin-coating,0,100,6.48,0.719,14.3,0.62
Pb,MA,Br; I,0,0.12,0,Spiro-MeOTAD,,DMF,Ag,TiO2-c,N2,Spin-coating,0,100,8.16,0.98,15.94,0.522
Pb,MA,I,0,0.224,0,Spiro-MeOTAD,1.6,DMF >> IPA,Au,TiO2-c,N2 >> N2,Spin-coating >> CBD,0,,8.5,0.95,17.5,0.51
Pb,FA; MA,Br; I,0,0.18,0,Spiro-MeOTAD,,DMF >> IPA,Au,SnO2-c,N2,Spin-coating,0,,12.39,0.9,20.85,0.659
Pb,MA,I,0,0.12,0,PEDOT:PSS,1.6,none,Ag,PCBM-60,Vacuum,Co-evaporation,0,100,7.61,0.87,14.68,0.59
Pb,FA,I,0,0.1,0,Spiro-MeOTAD,1.48,DMF,Ag,TiO2-c,Unknown,Spin-coating,0,,4.6,0.65,15.2,0.45
Sn,FA,I,1,0.04,0,PEDOT:PSS,,DMF; DMSO,Ag,C60 | BCP,N2,Spin-coating,0,90,7.35,0.541,19.91,0.682
Pb,MA,I,0,0.1,0,PEDOT:PSS,1.6,DMF,Ca | Al,PCBM-60,N2,Spin-coating,0,90,12.6,0.73,22.6,0.77
Pb,MA,I,0,0.1,0,Spiro-MeOTAD,1.596,DMF,Au,TiO2-c | TiO2-np | TiO2-mp,Air,Spin-coating,0,140,8.51,0.83,15.8,0.645
Pb,MA,I,0,0.119,0,Spiro-MeOTAD,1.58,DMF >> IPA,Au,TiO2-c | TiO2-mp,Dry air >> Dry air,Spin-coating >> Spin-coating,0,,13.8,0.976,20.7,0.684
Pb,Cs; FA; MA,Br; I,1,0.09,0,Spiro-MeOTAD,,DMF; DMSO,Au,TiO2-c | TiO2-mp,Unknown,Spin-coating,0,100,13.65,1.015,20.49,0.64
Pb,MA,Br; I,0,0.12,0,Spiro-MeOTAD,,DMF,Ag,TiO2-c,N2,Spin-coating,0,100,5.59,0.78,16,0.448
Pb,MA,I,1,0.1,0,NiO-c,1.56,DMF; DMSO,Au,CdS-np,N2,Spin-coating,0,100,12.4,0.996,19.13,0.651
Pb,Cs; FA; MA,Br; I,0,0.1,0,PTAA,1.63,acetonitrile; DMF; DMSO,Au,TiO2-c | TiO2-mp,Unknown,Spin-coating,0,,16.1,1.02,21.9,0.72
Pb,FA; MA,Br; I,1,0.0314,0,NiO,1.5,DMSO; GBL,Ag,PCBM-60,N2,Spin-coating,0,100,13.46,1.11,17.89,0.68
Pb,FA,I,0,,0,Spiro-OMeTAD,1.48,Unknown,Au,SnO2-c,Unknown,Unknown,0,,23.06,1.127,24.78,0.8259
Pb,MA,I,0,0.0925,0,Spiro-MeOTAD,1.6,acetonitrile,Ag,SnO2-c,Dry air,Spin-coating,0,100,17.2,1.1,21.9,0.71
Pb,MA,I,0,0.04,0,Spiro-MeOTAD,1.6,DMF >> IPA,Ag,SnO2-c,Ambient >> Ambient,Spin-coating >> Spin-coating,0,,15.4,1.04,21.27,0.694
Pb,MA,I,0,,0,PEDOT:PSS,,DMSO; GBL,Ag,PCBM-60,Unknown,Spin-coating,0,100,14.83,0.97,22.29,0.685
Pb,MA,I,0,,0,Spiro-OMeTAD,1.59,DMAc,Au,SnO2-c,Air,Spin-coating,0,,20.1,1.11,23.7,0.765
Pb,MA,I,0,0.24,0,Spiro-MeOTAD,1.6,DMF,Au,TiO2-c | TiO2-mp,Vacuum >> Air,Spin-coating,0,100,2.3,,,
Pb,MA,I,0,0.1,0,PEDOT:PSS,1.6,DMF >> IPA,Al,PCBM-60,N2 >> N2,Spin-coating >> Dropcasting,0,,0.76,0.38,5.09,0.394
Pb,MA,I,1,0.25,0,none,1.6,GBL,Au,TiO2-c | TiO2-mp,N2,Spin-coating,0,100,0.83,0.69,0.83,0.4
Pb,MA,I,0,0.1,0,PEDOT:PSS,1.6,DMF,Ag,PCBM-60 | LiF,Unknown,Spin-coating,0,90,7.57,0.96,14.27,0.56
Pb,Cs; FA; MA,Br; I,1,0.16,0,Spiro-MeOTAD,,DMF; DMSO,Au,SnO2-c,Unknown,Spin-coating,0,120,17.72,1.094,22.28,0.73
Pb,Cs; FA; MA,Br; I,0,,0,Spiro-OMeTAD,1.55,Unknown,Au,TiO2-c | TiO2-mp | SnO2-c,Unknown,Unknown,0,,18.46,1.08,23.27,0.74
Pb,Cs,Br; I,0,0.075,0,Spiro-MeOTAD,,DMSO,MoO3 | Ag,SnO2-np,Unknown,Spin-coating,0,,13.5,1.1,15.1,0.81
Pb,Cs; FA,I,0,,0,FTPE-ST,1.55,Unknown,Au,SnO2-c,Unknown,Unknown,0,,24.73,,,
Pb,Cs,I,0,,0,Unknown,1.67,Unknown,Unknown,Unknown,Unknown,Unknown,0,,14.64,,,
Pb,Cs; FA,I,0,,0,Spiro-OMeTAD,1.55,Unknown,Au,SnO2-c,Unknown,Unknown,0,,24.47,,,
