Repository: dayalbishnoi01-spec/perovskite-pce-predictor

File: perovskite_15.csv (part 11 of 95)
B_Ion,A_Ion,C_Ion,AntiSolvent,Cell_Area,Solv_Anneal,HTL,Bandgap,Solvents,Backcontact,ETL,Synth_Atm,Dep_Procedure,Is_Module,Anneal_Temp,PCE,Voc,Jsc,FF
Pb,MA,I,1,0.0314,0,PEDOT:PSS | NiO-c,1.6,DMSO; GBL,Ag,C60 | bis-C60,Unknown,Spin-coating,0,100,13.42,1.05,17.75,0.72
Pb,MA,I,0,0.1,0,P3HT,1.6,DMF,Ag,TiO2-c,Ar,Spin-coating,0,100,9.5,0.9,18.8,0.61
Pb,MA,Br; I,0,0.1,0,Spiro-MeOTAD,,DMF >> none,Au,TiO2-c | TiO2-mp,Unknown >> MABr,Spin-coating >> Gas reaction,0,,13.68,1.08,20.82,0.61
Pb,MA,I,0,0.09,0,P3HT,1.55,DMF,Ag,TiO2-c,Air,Spin-coating,0,100,5.67,0.64,18.85,0.407
Pb,MA,I,0,0.1,0,PEDOT:PSS,1.6,DMF,Ag,PCBM-60 | FPI-PEIE,Ar,Spin-coating,0,100,0.25,0.93,0.72,0.37
Pb,Cs; FA; MA,Br; I,1,0.1,0,TBC-2,,DMF; DMSO,Au,TiO2-c | TiO2-mp,Unknown,Spin-coating,0,100,10.7,0.87,20.8,0.532
Pb,FA; MA,Br; I,1,0.112,0,XPP,,DMF; DMSO,MoO3 | Ag,SnO2-c | PCBM-60,N2,Spin-coating,0,100,19.5,1.12,23.18,0.749
Pb,FA; MA,I,1,0.045,0,Spiro-MeOTAD,,DMF,Ag,ZnO-c,N2,Spin-coating,0,100,15.5,1.002,22.05,0.702
Pb,MA,I,0,0.1,0,Spiro-MeOTAD,1.6,DMF; DMSO >> IPA,Au,TiO2-c,Unknown,Spin-coating >> CBD,0,,11.7,1.06,20.3,0.54
Pb,MA,I,1,0.09,0,Spiro-MeOTAD,1.6,DMF,Au,TiO2-c,Unknown,Spin-coating,0,120,13.8,0.98,20.3,0.69
Pb,Cs; FA; MA,Br; I,0,,0,S-4PADCB,1.55,Unknown,ITO | Ag,C60 | BCP,Unknown,Unknown,0,,24.18,,,
Pb,MA,I,1,0.24,0,P3HT,1.6,DMSO,Au,TiO2-c | TiO2-mp,Air,Spin-coating,0,105,11.2,0.9,18.11,0.69
Pb,MA,I,1,0.09,0,PEDOT:PSS,1.6,DMF; DMSO,Ag,PCBM-60,Unknown,Spin-coating,0,95,16.66,1.05,20.88,0.76
Pb,MA,I,0,0.1,0,Spiro-MeOTAD,1.6,DMF; DMSO >> IPA,Au,TiO2-c | TiO2-mp,N2 >> N2,Spin-coating >> Spin-coating,0,,13.84,0.992,23.18,0.602
Pb,MA,I,0,0.1,0,PEDOT:PSS,1.6,Unknown,Al,PCBM-60,Unknown,Spin-coating,0,100,5.95,0.883,4.8,0.656
Pb,MA,I,1,0.16,0,Spiro-MeOTAD,1.55,DMF,Au,ZnO-np,N2,Spin-coating,0,110,0.1,0.198,1.1,0.33
Pb,MA,I,0,0.1,0,Spiro-MeOTAD,1.6,DMF >> IPA,Au,TiO2-c,N2 >> N2,Spin-coating >> Spin-coating,0,,0.01,0.07,3.4,0.064
Pb,MA,I,1,0.16,0,Spiro-MeOTAD,1.6,DMF,Au,TiO2-c | TiO2-mp,Unknown,Spin-coating,0,100,12,0.98,19.5,0.63
Pb,(3AMP); FA; MA,I,0,0.39,0,PEDOT:PSS,,DMF; DMSO,Ag,C60 | BCP,N2,Spin-coating,0,100,11.18,1.08,13.36,0.778
Pb,MA,I,1,0.1,0,SCZF-5,1.6,DMSO; GBL,MoO3 | Ag,TiO2-c,N2,Spin-coating,0,100,20.1,1.11,24.4,0.74
Pb,MA,I,0,0.1,0,PEDOT:PSS,1.6,DMF >> IPA,Ca | Al,PCBM-60,Air >> Air,Spin-coating >> Spin-coating,0,,8.9,0.9,13.56,0.72
Pb,MA,I,1,0.04,0,Spiro-MeOTAD,1.6,DMSO; GBL,PEDOT:PSS,TiO2-c | TiO2-mp,N2,Spin-coating,0,100,15.4,1.11,19,0.73
Pb,MA,I,0,0.1,0,Spiro-MeOTAD,1.61,none,Au,PCBM-60,Vacuum,Flash evaporation,0,,1.82,0.81,5.56,0.4
Pb,MA,Br; I,1,0.04,0,Spiro-MeOTAD,,DMF,Au,TiO2-c,N2,Spin-coating,0,100,12.6,0.953,18.9,0.69
Pb,Cs; FA; MA,Br; I,1,0.105,0,PTAA,,DMF; DMSO,Ag,C60 | BCP,N2,Spin-coating,0,100,15.53,1.07,21.87,0.67
Pb,(ThMA); MA,I,0,0.1,0,PEDOT:PSS,,DMF,Ag,PCBM-60 | BCP,N2,Spin-coating,0,110,,,,
Pb,MA,I,1,0.16,0,PEDOT:PSS,1.59,DMF; NMP,Mg | Ag,PCBM-60,Ar,Spin-coating,0,80,10.3,0.96,13.4,0.8
Pb,MA,I,1,0.1,0,Spiro-MeOTAD,1.6,DMF; DMSO,Au,PEIE | C60,N2,Spin-coating,0,,9.3,0.95,16.9,0.58
Pb,FA; MA,Br; I,1,,0,Spiro-OMeTAD,1.55,DMF; DMSO,Au,TiO2-c | TiO2-mp,N2,Spin-coating,0,105,18.42,1.1,22.32,0.748
Pb,(PyrEA),I,0,0.09,0,Spiro-MeOTAD,2.48,DMF,Au,TiO2-c | TiO2-mp,N2,Spin-coating,0,130,1.32,0.82,2.461,0.654
Pb,MA,I,1,0.1,0,PEDOT:PSS,1.6,DMF,Ag,C60 | BCP,Air,Spin-coating,1,100,10.77,0.98,15.51,0.71
Pb,Cs; FA; MA,Br; I,1,,0,MeO-2PACz,1.56,DMF; DMSO,ITO | Ag,PCBM@TPP | BCP,N2,Spin-coating,0,120,15,,,
Pb,MA,I,1,0.1,0,Spiro-MeOTAD,1.6,DMSO; GBL,Au,TiO2-c,Unknown,Spin-coating,0,100,12.3,1,23,0.54
Pb,Cs; FA; MA,Br; I,1,0.14,0,Spiro-MeOTAD,,DMF; DMSO,Ag,TiO2-c | TiO2-mp,Unknown,Spin-coating,0,150,17.74,1.132,21.69,0.722
Pb,MA,I,1,0.14,0,NiO-c | PEDOT:PSS,1.55,DMSO; GBL,Ag,PCBM-60,Air,Spin-coating,0,100,13.9,1.02,19.4,0.7
Pb,Cs; FA; MA,Br; I,1,0.09,0,Spiro-MeOTAD,,DMF; DMSO,Au,SnO2-np,N2,Spin-coating,0,100,17.6,1.05,22.3,0.75
Pb,MA,I,1,0.09,0,Spiro-MeOTAD,1.6,DMF; DMSO,Au,1-ethyl-3-methylimidazolium iodide | C60,Unknown,Spin-coating,0,,,,,
Pb,Cs; FA; MA,I,1,,0,NiOx,1.54,DMF; DMSO,Ag,PC61BM,N2,Spin-coating,0,,22.96,1.11,25.66,0.8065
Pb,MA,I,1,0.14,0,Spiro-MeOTAD,1.6,DMSO; GBL,Au,TiO2-c | TiO2-mp,N2,Spin-coating,0,120,12.9,0.96,19.1,0.708
Pb,MA,I,0,0.12,0,Spiro-MeOTAD,1.6,DMF >> IPA,Ag,ZnO-c,Air >> Air,Spin-coating >> Spin-coating,0,,14.09,1.128,19.55,0.639
Pb,MA,I,0,0.09,0,Spiro-MeOTAD,1.6,DMF,Au,Nb2O5,N2,Spin-coating,0,100,15.2,1,22.27,0.68
Pb,Cs,Br; I,0,,0,Spiro-OMeTAD,1.73,Unknown,Au,TiO2-c,Unknown,Unknown,0,,19.5,1.192,20.34,0.805
Pb,FA; MA,I,1,,0,Spiro-OMeTAD,1.57,DMF; DMSO,Au,TiO2-c,Air,Spin-coating,0,150,24.54,1.18,25.17,0.8235
Pb,MA,I,0,0.07,0,Spiro-MeOTAD,1.6,DMF; DMSO,Au,SnO2-c,N2,Spin-coating,0,140,13.1,1.06,18.8,0.64
Pb,MA,I,1,0.09,0,Spiro-MeOTAD,1.61,DMF; DMSO,Au,SnO2-np,Unknown,Spin-coating,0,,18.25,1.1,22.27,0.75
Pb,MA,I,1,0.14,0,Spiro-MeOTAD,1.481,DMF; DMSO,Ag,TiO2-c | TiO2-mp,Unknown,Spin-coating,0,,16.28,1.11,22.76,0.65
Pb,MA,I,0,0.1,0,Spiro-MeOTAD,1.6,Unknown,Ag,TiO2-c | TiO2-mp,Unknown,Spin-coating,0,,10.3,0.95,16.46,0.66
Bi,Cs,I,0,0.124,0,P3HT,1.77,DMF; DMSO >> none,Au,TiO2-c | TiO2-mp,N2 >> N2; TBP,Spin-coating >> Recrystallization,0,,0.22,0.35,1.2,0.5
Pb,GA; MA,I,0,,0,Spiro-OMeTAD,1.6,Unknown,Au,SnO2-c,Ambient air,Antisolvent-quenching,0,,20.37,,,
Pb,Cs; FA,Br; I,1,0.0893,0,Spiro-MeOTAD,1.72,DMF; DMSO,Au,SnO2-np,N2,Spin-coating,0,100,15.87,1.194,19.37,0.687
Pb,MA,I,1,0.09,0,Spiro-MeOTAD,1.59,DMSO,Ag,SnO2-c,N2,Spin-coating,0,100,19.47,1.15,22.64,0.748
Pb,MA,I,0,0.1,0,NiO-c,1.6,DMF,Ag,PCBM-60 | PN4N,Unknown,Spin-coating,0,95,11.47,0.95,17.66,0.68
Pb,Cs; FA; MA,Br; I,1,0.16,0,Spiro-MeOTAD,1.61,DMF; DMSO,Au,TiO2-c | TiO2-mp,N2,Spin-coating,0,100,,,,
Pb,MA,I,1,0.1,0,Spiro-MeOTAD,1.55,DMSO; GBL,Au,TiO2-c,Unknown,Spin-coating,0,100,12.62,1.01,20.97,0.598
Pb,FA; MA,I,1,0.1,0,PEDOT:PSS,,DMSO; GBL,Ag,PTTI-2,N2,Spin-coating,0,100,8,0.88,18.55,0.49
Pb,Cs; FA; MA,Br; I,1,0.1,0,CuSCN,,DMF; DMSO,ITO,TiO2-c,N2,Spin-coating,0,100,1.66,0.88,5.6,0.34
Pb,MA,I,0,0.16,0,"cyclopenta[2,1-b; 3,4-bÃ¢â‚¬Â²]dithiophene",1.6,DMSO; GBL,MoO3 | Ag,TiO2-c | TiO2-mp,N2,Spin-coating,0,80,15.63,1.008,21.27,0.729
Pb,MA,I,0,0.1,0,Spiro-MeOTAD,1.6,DMF; DMSO,Au,SnO2-np,Unknown,Spin-coating,0,,16.87,,22.57,0.73
Pb,Cs,Br; I,0,0.09,0,Spiro-MeOTAD,2.07,DMSO,Au,TiO2-c,Unknown,Spin-coating,0,,4.87,1.05,7.99,0.58
Pb,Cs; FA; Rb,I,1,,0,NiOx,1.515,DMF; DMSO >> IPA,Ag,C60,N2 >> N2,Spin-coating >> Spin-coating,0,100,23.17,1.188,24.78,0.787
Pb,Cs; FA; MA,I,1,,0,Spiro-OMeTAD,1.54,DMF; DMSO,Au,SnO2-c | TiOx,Ambient air,Spin-coating,0,100,23.93,1.177,24.97,0.8141
Pb,Cs; FA; MA,Br; I,0,,0,PTAA:BCF,1.55,Unknown,Ag,PC61BM,Unknown,Unknown,0,,17.13,1.13,20.15,0.7525
Pb,FA; MA,Br; I,1,0.096,0,PEDOT:PSS,,DMF; DMSO,Al,NDI-ID (RR),Air,Spin-coating,0,150,19.07,1.09,22.25,0.784
Pb,MA,I,1,0.09,0,Spiro-MeOTAD,1.6,DMF; DMSO,Au,C60,Unknown,Spin-coating,0,,12.11,0.92,21.34,0.618
Pb,MA,I,0,0.1,0,PEDOT:PSS,1.6,DMSO; GBL,Ag,C70 | BCP,Unknown,Spin-coating,0,90,9.37,0.801,21.43,0.546
Pb,Cs; FA; Rb,Br; Cl; I,0,,0,Unknown,1.55,Unknown,Unknown,SnO2-AA,Unknown,Unknown,0,,23.17,1.181,23.41,
Pb,MA,Br; I,1,0.09,0,Spiro-MeOTAD,,DMF,Au,TiO2-c | TiO2-mp,Unknown,Spin-coating,0,100,7.5,0.97,11,0.68
Pb,MA,I,0,0.1,0,mp-SFX-3PA,1.5,DMF >> IPA,Au,TiO2-c | TiO2-mp,N2 >> N2,Spin-coating >> CBD,0,,13.46,,,
Pb,Cs; FA; MA,Br; I,1,0.16,0,Spiro-MeOTAD,1.6,DMF; DMSO,Au,SnO2-np,N2,Spin-coating,0,100,18.2,1.14,21.9,0.75
Pb,FA; MA,Br; I,0,,0,PTZT-MPF,1.55,Unknown,Au,TiO2-c,Unknown,Unknown,0,,20.15,1.13,22.23,0.7977
Pb,BA; MA,I,0,0.105,0,Spiro-MeOTAD,,DMF,Au,SnO2-np,N2,Spin-coating,0,100,1.5,0.88,4.69,0.36
Pb,MA,I,0,0.1,0,Spiro-MeOTAD,1.6,DMF; DMSO >> IPA,Au,TiO2-c,Unknown,Spin-coating >> CBD,0,,8.86,1.02,17.5,0.49
Pb,MA,I,1,0.1,0,Spiro-MeOTAD,1.6,DMF; DMSO,Au,C60; C70,Unknown,Spin-coating,0,100,15.7,1.05,22.5,0.66
Pb,MA,I,1,0.1,0,Spiro-MeOTAD,1.6,DMF; DMSO,Ag,TiO2-c,Unknown,Spin-coating,0,100,16.56,1.09,21.1,0.72
Pb,Cs; FA; MA,Br; I,0,,0,Spiro-OMeTAD,1.55,Unknown,ITO | MoOx | Ag,Tin oxide,Unknown,Unknown,0,,23.69,1.159,,
Pb,Cs,Br,0,0.09,0,none,2.3,DMF >> Methanol,Carbon,TiO2-c | TiO2-mp | Graphene-QDs,Air >> Air,Spin-coating >> Spin-coating,0,,8.9,1.498,7.16,0.84
Pb,MA,I,1,0.15,0,Graphene oxide; NiO-c,1.6,DMSO,Au,TiO2-c | TiO2-mp,Unknown,Spin-coating,0,90,13.3,1.03,20.4,0.63
Pb,FA; MA,Br; I,1,0.16,0,Spiro-MeOTAD,,DMF; DMSO,Au,TiO2-c | TiO2-mp,Unknown,Spin-coating,0,100,,,,
Pb,(PMA); MA,I,1,0.05,0,Spiro-MeOTAD,1.61,DMF; DMSO,Au,TiO2-c,N2,Spin-coating,0,100,6.56,0.88,14.49,0.514
Pb,FA,Br; I,0,0.1475,0,none,,DMF >> IPA,Carbon,TiO2-c | TiO2-np | ZrO2-mp,Air >> Air,Drop-infiltration >> CBD,0,,,,,
Pb,MA,I,0,0.09,0,PEDOT:PSS,1.6,DMF,Ag,PCBM-60 | PEIE,N2,Spin-coating,0,100,4.91,0.73,10.46,0.62
Pb,BA; MA,I,0,0.05,0,PEDOT:PSS,,DMF,Al,PCBM-60 | LiF,Unknown,Spin-coating,0,,6.71,0.86,11.52,0.681
Pb,MA,I,0,0.1,0,PEDOT:PSS,1.6,DMF >> IPA,Ag,PCBM-70 | ZrO3,Unknown,Spin-coating >> Spin-coating,0,,10.46,0.95,17.55,0.627
Sn,FA; MA,I,1,0.1,0,PTAA,,DMF; DMSO,Au,TiO2-c,N2,Spin-coating,0,70,12.24,0.125,29.3,0.48
Pb,MA,I,0,0.09,0,PEDOT:PSS,1.59,acetonitrile; Methylamine,Ag,PCBM-60 | BCP,Unknown,Spin-coating,0,100,5.9,0.67,16.6,0.53
Pb,MA,I,0,,0,Spiro-OMeTAD,1.5,Unknown,Ag,TiO2-c,Unknown,Unknown,0,,20.35,1.14,20.4,0.87
Pb,MA,I,1,0.077,0,NiO-np | Choline chloride,1.6,DMSO; GBL,Ag,PCBM-60 | BCP,N2,Spin-coating,0,100,12.98,1.02,18.99,0.673
Pb,MA,I,0,0.04,0,Spiro-MeOTAD,1.6,DMF >> IPA,Au,TiO2-c | TiO2-mp,Ambient >> Ambient,Spin-coating >> CBD,0,,7.97,0.809,13.6,0.724
Pb,MA,I,1,0.07,0,Spiro-MeOTAD,1.6,DMSO; GBL,Ag,TiO2-c | PCBM-60,Unknown,Spin-coating,0,100,7.9,0.81,17.09,0.57
Pb,MA,I,0,0.04,0,NiO-c,1.6,DMF; DMSO,Ag,PCBM-60,N2,Spin-coating,0,100,4.38,1.02,6.91,0.62
Pb,MA,I,1,0.1,0,BDTT:DPPD:TT,1.6,DMF; DMSO,Au,TiO2-c | TiO2-mp,Air,Spin-coating,0,,15.1,0.96,23.78,0.65
Pb,MA,I,0,0.1,0,Spiro-MeOTAD,1.6,DMF >> none,Au,TiO2-c,Air >> Air; MAI,Spin-coating >> Gas reaction,0,,12.13,0.94,17.97,0.71
Pb,MA,I,0,0.045,0,PEDOT:PSS,1.5,DMF >> Ethanol,Al,PCBM-60,Air >> Air,Spin-coating >> Spin-coating,0,,14.34,0.88,19.54,0.831
Pb | Pb,Cs; FA; MA | (CH3)3S,Br; I | I,1,0.1,0,Spiro-MeOTAD,,DMF; DMSO >> IPA | IPA,Ag,TiO2-c | TiO2-mp,Unknown,Spin-coating | Spin-coating >> Spin-coating,0,,17.97,1.13,23.52,0.67
Pb,MA,I,0,0.16,0,Spiro-MeOTAD,1.6,DMF >> IPA >> IPA,Au,TiO2-c | TiO2-mp | CdSe-QDs,Air >> Air >> Air,Spin-coating >> Spin-coating >> Spin-coating,0,,15.68,1.08,20.57,0.704
Pb,MA,I,0,0.1,0,Spiro-MeOTAD,1.6,DMF >> IPA,Au,TiO2-c | TiO2-mp,Unknown,Spin-coating >> CBD,0,,11.07,0.89,17.87,0.693
Sn,FA,I,0,,0,PEDOT:PSS,1.4,Unknown,Ag,C60,Unknown,Unknown,0,,8.4,0.599,20.51,0.6779
Pb,Cs,Br; I,0,,0,TFB | P3HT,1.92,DMF; DMSO,Au,SnO2-c,Ambient air,Spin-coating,0,,12.08,1.19,13.93,0.73
Pb,MA,I,1,0.01,0,Spiro-MeOTAD,1.5,GBL,Ag,TiO2-c | TiO2-mp,N2,Single crystal growth,0,120,6.14,0.63,23.78,0.41
Pb,MA,I,0,,0,Unknown,1.57,Unknown,Carbon,TiO2-c | TiO2-mp,Ambient air,Spin-coating,0,,10.11,0.99,18.59,0.55
Pb,Cs,Br; I,0,,0,P3HT,1.71,Unknown,Au,TiO2-c | TiO2-mp,Ambient air,Spin-coating,0,220,19.59,1.272,19.5,0.79
Pb,MA,I,0,0.06,0,Spiro-MeOTAD,1.6,DMSO,Au,ZnO-c | Al2O3-mp,N2,Spin-coating,0,100,13.77,1,19.66,0.7
Pb,MA,I,0,0.11,0,CuHePc,1.6,Unknown,Au,SnO2-c,Unknown,Spin-coating,0,,10.1,0.94,16.7,0.638
Bi,MA,I,0,0.126,0,Spiro-MeOTAD,2.1,DMF; DMSO,Ag,TiO2-c | TiO2-mp,Unknown,Spin-coating,0,100,0.12,0.68,0.52,0.33
Pb; Sn,MA,I,0,0.04,0,PEDOT:PSS,,DMF,Ag,PCBM-60 | Phen-NaDPO,Unknown,Spin-coating,0,,12.3,0.69,26.7,0.669
Pb,Cs; FA,Br; I,1,,0,NiOx,1.78,DMF; DMSO,Ag,C60,N2,Spin-coating,0,100,18,,,
Pb,Cs,Br,0,,0,Unknown,2.3,DMF >> water; methanol >> water; methanol,Carbon,TiO2-c,Ambient air >> Ambient air >> Ambient air,Spin-coating >> Spin-coating >> Spin-coating,0,,8.25,1.43,7.18,0.8033
Pb,MA,I,0,0.09,0,Spiro-MeOTAD,1.6,DMF >> IPA,Au,TiO2-c | TiO2-nw,Unknown,Spin-coating >> CBD,0,,10,0.96,17.6,0.591
Pb,FA; MA,I,0,0.075,0,PEDOT:PSS,,DMF >> IPA,Ag,PCBM-60 | BCP,Unknown,Spin-coating >> Spin-coating,0,,17.5,1,22.37,0.784
Pb,MA,I,0,0.12,0,TPE-4DPA,1.51,DMF,Ag,TiO2-c,N2,Spin-coating,0,100,9.12,0.98,20.5,0.45
Pb,MA,I,1,,0,NiOx,1.55,GBL,Ag,PC61BM,Ambient air,Spin-coating,0,100,15.1,,20.9,0.705
Pb,MA,I,1,0.06,0,PASQ-IDT,1.6,DMF; DMSO,Ag,C60 | BCP,N2,Spin-coating,0,,17.69,1.028,21.99,0.78
Pb,MA,I,0,0.108,0,Spiro-MeOTAD | PEDOT:PSS,1.6,DMF >> IPA,Al,TiO2-c,Dry air >> Dry air,Spin-coating >> Spin-coating,0,,15.5,1,21.2,0.73
Pb,MA,I,1,0.077,0,NiO-np,1.6,DMSO; GBL,Ag,PCBM-60 | BCP,N2,Spin-coating,0,100,13.37,1.03,17.77,0.728
Pb,Cs; FA; MA,I,1,0.1,0,NiO-c,1.64,DMF,Ag,PCBM-60 | Zr(acac)4,N2,Spin-coating,0,100,20.1,1.13,23,0.75
Pb,Cs,Br; I,0,,0,Unknown,1.91,DMSO,Carbon,SnO2-c,N2,Spin-coating,0,180,13.46,,,
Pb,FA; MA,I,0,0.17,0,Spiro-MeOTAD,1.516,DMF,Au,TiO2-c | Al2O3-mp | NiO-np,Air,Spin-coating,0,130,19.01,1.031,24.98,0.731
Pb,MA,I,1,0.1,0,Spiro-MeOTAD,1.6,DMF; DMSO,Au,TiO2-c | PCBM-60,N2,Spin-coating,0,100,14.48,1.07,20.15,0.675
Pb,Cs; FA; MA,Br; I,1,0.144,0,Spiro-MeOTAD,,DMF; DMSO,Ag,TiO2-c | TiO2-mp,Unknown,Spin-coating,0,100,19.1,1.11,24,0.716
Pb,(TEA); MA,I,0,0.04,0,PEDOT:PSS,1.65,DMF; DMSO,Al,PCBM-60 | Bphen,N2,Spin-coating,0,,11.32,0.9,19.01,0.66
Pb,MA,I,1,0.1,0,PEDOT:PSS,1.6,DMF; DMSO,Al,ZnO-c,N2,Spin-coating,0,,,0.88,20.4,
Pb,Cs; FA; MA,Br; I,1,1,0,Spiro-MeOTAD | MoO3,,DMF; DMSO,IZO,TiO2-c | TiO2-mp,N2,Spin-coating,0,,4.71,0.91,14.8,0.35
Pb,MA,I,0,0.0314,0,NiO-c,1.6,DMF; DMSO,Ag,PCBM-60 | bis-C60,Unknown,Spin-coating,0,100,18.11,1.09,21.08,0.787
Pb,MA,I,0,0.15,0,Spiro-MeOTAD,1.6,IPA >> IPA,Au,TiO2-c,N2 >> N2,Electrodeposition >> Electrodeposition,0,,15.62,1.086,20.91,0.688
Pb,MA,I,1,0.14,0,Spiro-MeOTAD,1.6,DMF; DMSO,Ag,TiO2-c | TiO2-mp,Unknown,Spin-coating,0,130,19.26,1.11,23.357,0.743
Pb,MA,I,0,0.126,0,Spiro-MeOTAD,1.6,DMF; DMSO,Ag,TiO2-c | TiO2-mp,Dry air,Spin-coating,0,100,8,0.95,18,0.45
Pb,MA,I,0,0.07,0,none,1.6,Unknown >> IPA >> none,Carbon,TiO2-c | TiO2-mp | ZrO2-mp,Unknown >> Unknown >> Methylamin,Spin-coating >> Drop-infiltration >> Recrystallization,0,,8.81,1,15.77,0.486
Pb,MA,I,1,0.09,0,2mF-X59,1.6,DMF; DMSO,Au,TiO2-c,Unknown,Spin-coating,0,100,15.45,0.97,24,0.663
Pb,FA; MA,Br; I,0,,0,NiOx w/ 2DPP,1.54,Unknown,ITO | Ag,PC61BM,Unknown,Unknown,0,,21.9,1.164,23.05,0.8163
Pb,Cs,Br; I,0,0.16,0,Spiro-MeOTAD,,DMF; DMSO,Au,TiO2-c | TiO2-mp,Unknown,Spin-coating,0,280,10.21,1.12,12.57,0.725
Pb,MA,I,1,0.1,0,Spiro-MeOTAD,1.6,DMF; DMSO,Ag,SnO2-np,Unknown,Spin-coating,0,100,18.27,1.08,22.16,0.76
Pb; Sn,FA,I,1,0.12,0,PEDOT:PSS,1.29,DMF; DMSO,Ag,PCBM-60,N2,Spin-coating,0,100,7.57,0.601,24.73,0.509
Pb,MA,I,0,0.045,0,PEDOT:PSS,1.6,DMF,Al,PCBM-60,N2,Spin-coating,0,90,12.6,,,
Pb,Cs,Br; I,0,0.045,0,Spiro-MeOTAD,1.92,DMF; DMSO,Au,SnO2-np,N2,Spin-coating,0,260,13.34,1.12,15.78,0.75
Pb,Cs; FA; MA,Br; I,1,0.04,0,Spiro-MeOTAD,,DMF; DMSO,Au,Ba(OH)2,N2,Spin-coating,0,100,15.78,1.043,21.6,0.698
Pb,MA,I,1,0.09,0,Spiro-MeOTAD,1.6,DMF; DMSO,Au,TiO2-c | TiO2-mp,Air,Spin-coating,0,,15.1,1.07,20.5,0.69
Bi,Cu,S,0,,0,NiOx,1.5,Unknown,Cu2S,TiO2-c,Ambient air,SILAR,0,,1.2,0.23,20.8,0.248
Pb,MA,I,0,0.0725,0,PEDOT:PSS,1.6,DMF >> IPA,Ag,PCBM-60 | Bphen,Unknown,Spin-coating >> Spin-coating,0,,17.56,0.95,22.97,0.829
Pb,Cs; FA; MA,Br; I,1,0.16,0,Spiro-MeOTAD,,DMF; DMSO,Au,TiO2-c | TiO2-mp,N2,Spin-coating,0,100,19.66,,,
Pb,MA,I,0,,0,HYC-H,1.55,Unknown,Ag,TiO2-c | TiO2-mp,Ambient air,Thermal-assisted bar-coating,0,,16.98,0.99,22.72,0.7547
Pb,FA; MA,Br; I,0,,0,Spiro-OMeTAD,1.55,DMSO; DMF >> IPA,Au,SnO2-c,N2 >> N2,Spin-coating >> Spin-coating,0,,21.02,,,
Pb,MA,I,1,0.06,0,NiO,1.6,DMF; DMSO,Ag,PCBM-60 | BCP,N2,Spin-coating,0,100,15.72,0.962,24.5,0.7
Pb,MA,I,1,0.075,0,Spiro-MeOTAD,1.6,DMF,Au,TiO2-c | TiO2-mp,Unknown,Spin-coating,0,,15,1.018,19.2,0.767
Pb,MA,I,1,0.16,0,Spiro-MeOTAD,1.6,DMF,Au,TiO2-c,Air,Spin-coating,0,100,11.28,0.969,18.79,0.62
Sn,FA,I,0,0.0314,0,Spiro-MeOTAD,1.4,DMF; DMSO >> IPA,Ag,SnO2-c | C60,N2 >> N2,Spin-coating >> Spin-coating,0,,4,0.31,21.65,0.647
Pb,MA,I,1,0.1,0,Spiro-MeOTAD,1.6,DMF,Au,TiO2-c,Unknown,Spin-coating,0,100,6.37,0.96,16.1,0.86
Pb,Cs; FA; MA,Br; I,1,,0,Spiro-OMeTAD,1.62,DMF; DMSO,Au,TiO2-c | TiO2-mp,N2,Spin-coating,0,,17.13,1,23.93,0.72
Pb,FA; MA,Br; I,0,,0,Unknown,,Unknown,Carbon,SnO2-c,Ambient air,Two-step inter-diffusion process,0,,15.31,1.06,21.79,0.6646
Pb,MA,I,0,0.0644,0,PTAA,1.6,DMF >> IPA,Cu,PCBM-60; MAI,Air >> Air,Spin-coating >> Spin-coating,0,,19.1,1.07,22.4,0.776
Pb,FA; MA,Br; I,0,0.084,0,Spiro-MeOTAD,,DMF >> IPA,Ag,SnO2-np,N2 >> N2,Spin-coating >> Spin-coating,0,,18.71,1.1,23.22,0.735
Pb,MA,I,0,0.08,0,none,1.6,DMF >> DMF >> Cyclohexene; IPA,MWCNTs,TiO2-c | TiO2-mp,Air >> Air >> Air,Spin-coating >> Spin-coating >> CBD,0,,10.25,0.84,17.93,0.71
Pb,MA,I,0,0.07,0,Spiro-MeOTAD,1.6,DMF; DMSO,Au,SnO2-c,N2,Spin-coating,0,140,13.9,1.13,19.8,0.62
Pb,MA,I,0,0.06,0,PolyTPD,1.6,DMF,Au,TiO2-c | TiO2-mp,Unknown,Spin-coating,0,100,8,0.81,17.7,0.552
Pb,MA,I,0,0.07,0,Spiro-MeOTAD,1.6,DMF,Ag,TiO2-c | TiO2-mp,Unknown,Spin-coating,0,140,8.74,0.848,17.54,0.588
Pb,MA,I,0,0.1,0,P3HT,1.5,DMF,Ag,TiO2-c,N2,Spin-coating,0,110,9.64,0.82,19.97,0.589
Pb,FA; MA,I,0,,0,Spiro-OMeTAD,1.55,DMF; DMSO >> isopropanol >> isopropanol,Au,SnO2-c,N2 >> N2 >> N2,Spin-coating >> Spin-coating >> Spin-coating,0,,22.27,1.116,24.65,0.8092
Pb,MA,I,0,0.08,0,Spiro-MeOTAD,1.6,DMF,Au,TiO2-c | TiO2-mp,N2,Spin-coating,0,105,16.35,1,22.13,0.739
Pb; Tl,MA,I,1,,0,PEDOT:PSS,1.55,DMF; DMSO,Ag,PCBM-60,N2,Spin-coating,0,100,17.8,1.06,21.5,0.78
Pb,FA,I,1,,0,Spiro-OMeTAD,1.5,DMF,Ag,SnO2-c,Air,Spin-coating,0,,14.64,1.1,20,0.6651
Pb,FA,I,0,,0,Spiro-OMeTAD,1.48,Unknown,Au,TiO2-c | TiO2-mp,Unknown,Unknown,0,,23.35,1.11,26.15,0.8055
Pb,Cs; FA; MA,Br; I,1,0.1,0,Spiro-MeOTAD,,DMF; DMSO,Au,NDI; SnO2-np,Unknown,Spin-coating,0,120,14.33,1.033,20.35,0.682
Pb,FA,I,0,0.159,0,Spiro-MeOTAD,1.48,DMF,Au,TiO2-c,Unknown,Spin-coating,0,160,13,0.905,23,0.63
Pb,MA,I,1,0.07,0,Spiro-MeOTAD,1.6,DMAc; NMP,Au,SnO2-c,N2,Spin-coating,0,25,16.8,1.08,21,0.746
Pb,MA,I,0,0.7,0,none,1.6,GBL,Carbon,TiO2-c | ZrO2-mp,N2,Drop-infiltration,0,60,9.47,0.9,23.99,0.438
Pb,MA,I,1,0.16,0,PEDOT:PSS,1.58,DMF; DMSO,Cu,C60 | BCP,N2,Spin-coating,0,100,10.71,0.896,16.862,0.71
Pb,MA,I,1,0.16,0,PEDOT:PSS,1.58,DMF; DMSO,Cu,C60 | BCP,N2,Spin-coating,0,100,2.91,0.525,15.688,0.354
Pb,MA,I,0,0.1,0,Spiro-MeOTAD,1.6,DMF >> IPA,Au,ZnO-c | ZnO-nw | TiO2-c,Air >> Air,Spin-coating >> CBD,0,,10.24,0.91,19.97,0.56
Pb,MA,I,0,0.1,0,Spiro-MeOTAD,1.6,DMF; DMSO,Au,TiO2-c | TiO2-mp,N2,Spin-coating,0,,18.1,,,
Pb,MA,I,1,0.09,0,Spiro-MeOTAD,1.6,DMF,Au,TiO2-c,N2,Spin-coating,0,100,9.74,1.05,16.53,0.56
Pb,Cs,Br; I,0,,0,PTB7-Th,1.92,chloroform; 1-CN,MoO3 | Ag | MoO3 | Ag,SnO2-c | PFN-Br,N2,Spin-coating,0,,13.56,,,
Pb,MA,I,0,0.159,0,Spiro-MeOTAD,1.6,DMF >> IPA,Au,TiO2-mp | TiO2-c,N2 >> N2,Spin-coating >> CBD,0,,11.5,0.969,17.64,0.67
Pb,FA; MA,I,0,0.07,0,NiO-c,,DMF >> IPA,Ag,PCBM-60 | BCP,Ar >> Ar,Spin-coating >> Spin-coating,0,,13.64,1.054,19.21,0.679
Pb,MA,I,0,0.0644,0,PTAA,1.6,DMF >> IPA,Cu,C60-SAM | C60 | BCP,Air >> Air,Spin-coating >> Spin-coating,0,,19.5,1.06,22.7,0.8
Pb,FA; MA,Br; Cl; I,1,,0,Li:NiOx | NiOx | PTAA,1.56,Unknown,Ag,PCBM-60 | BCP,Ambient air,Spin-coating,0,,23.06,1.162,23.62,0.84
Pb,MA,I,0,0.1,0,none,1.6,GBL,Carbon,TiO2-c | TiO2-mp | ZrO2-mp,Ar,Drop-infiltration,0,60,9.63,0.88,20.28,0.537
Pb,MA,I,0,0.16,0,Spiro-MeOTAD,1.6,DMF; DMSO,Au,TiO2-macroporous,N2,Spin-coating,0,100,22.2,1.12,23,0.78
Pb,MA,I,1,0.12,1,NiO-c,1.6,DMF; DMSO,Al,PCBM-60 | Bphen,N2,Spin-coating,0,,15.8,1.09,20.6,0.7
Pb,MA,I,0,0.5,0,none,1.6,DMF >> Cyclohexane; IPA,Carbon,TiO2-c | TiO2-mp,Unknown,Spin-coating >> CBD,0,,10.83,0.97,18.29,0.61
Sb,Cs,I,0,0.1,0,PEDOT:PSS,2.05,DMF; DMSO,Al,PCBM-60 | C60 | BCP,N2,Spin-coating,0,,0.92,0.62,3.12,0.381
Pb,FA; MA,Br; I,1,0.09,0,HL-1,,DMF; DMSO,Au,TiO2-c | TiO2-mp,N2,Spin-coating,0,100,16.14,1.08,21.05,0.71
Pb,BA; FA,Br; I,1,0.09,0,Spiro-MeOTAD,,DMF; DMSO; GBL,Au,TiO2-c,N2,Spin-coating,0,150,20.62,1.1,24.4,0.769
Pb,MA,I,0,0.1,0,Spiro-MeOTAD,1.6,DMF >> none,Au,TiO2-c | TiO2-mp,Ambient >> Air; MAI,Spin-coating >> Gas reaction,0,,15.3,1.08,18.7,0.76
Pb,Cs; FA; MA,Br; I,1,0.15,0,Spiro-MeOTAD,,DMF; DMSO,Au,TiO2-c | TiO2-mp,N2,Spin-coating,0,100,12.5,1.01,16.9,0.74
Pb,MA,I,0,0.2,0,PEDOT:PSS,1.6,DMF,Ag,PCBM-60,N2,Spin-coating,0,90,10.8,0.9,19.5,0.611
Pb,MA,I,0,0.09,0,Spiro-MeOTAD,1.6,DMF >> none,Au,TiO2-c,N2 >> MAI; N2,Spin-coating >> Gas reaction,0,,8.2,0.9,14.8,0.61
Pb,MA,I,1,0.1,0,PEDOT:PSS,1.6,DMF,Ag,C60 | BCP,N2,Spin-coating,0,100,19.5,1.02,22.8,0.84
Pb,MA,I,1,0.1,0,Spiro-MeOTAD,1.6,DMSO; GBL,Ag,none,Unknown,Spin-coating,0,100,0.67,0.56,6.67,0.18
Pb,Cs; FA; MA,I,0,,0,Spiro-OMeTAD,1.53,Unknown,ITO | Au,SnO2-c,Unknown,Unknown,0,,24.22,1.16,25.36,0.8235
Pb,MA,I,0,0.09,0,none,1.6,DMF,Carbon,TiO2-c | TiO2-mp,Unknown,Spin-coating,0,100,8,0.717,15.4,0.53
Pb,MA,Br; I,0,0.1,0,PEDOT:PSS | TPD,1.64,none >> none >> IPA,Ba | Ag,PCBM-60,Vacuum >> Vacuum >> Unknown,Co-evaporation >> Evaporation >> Spin-coating,0,,10.8,1.139,13.14,0.72
Pb,Cs; FA; MA,I,0,0.045,0,NiO,,DMSO; GBL,Ag,PCBM-60,N2,Spin-coating,0,100,8.73,1.08,18.36,0.44
Pb,MA,I,1,0.37,0,PTAA | PFN,1.6,DMF; DMSO,Ag,PCBM-60 | PFN,N2,Spin-coating,1,,16.1,1.1,17.96,0.75
Pb,FA,Br; I,0,1,0,Spiro-MeOTAD,,DMF; DMSO >> none,Au,TiO2-c,Air >> FAI; FABr; MACl; Vacuum,Ultrasonic spray >> Gas reaction,1,,15.1,1.044,21.35,0.677
Pb,MA,I,1,0.1757,0,Spiro-MeOTAD,1.57,DMF; DMSO,Au,TiO2-c | TiO2-mp,Air,Spin-coating,0,100,10.07,0.93,18.67,0.58
Pb,MA,I,0,0.08,0,Spiro-MeOTAD,1.6,DMF >> IPA,Au,TiO2-c | TiO2-mp,Unknown >> Air,Spin-coating >> Spin-coating,0,,12.01,0.979,17.12,0.68
Pb,MA,I,0,0.09,0,none,1.6,DMF; DMSO >> IPA,Ag,PCBM-60 | BCP,Ar >> Ar,Spin-coating >> Spin-coating,0,,1.28,0.84,4.48,0.341
Pb,MA,I,0,0.16,0,Spiro-MeOTAD,1.6,DMF,Au,SrTiO3 | Graphene; Al2O3-mp,Unknown,Spin-coating,0,130,19.38,1.05,25.04,0.737
Pb,Cs; FA; MA,Br; I,0,,0,Spiro-OMeTAD,1.55,Unknown,ITO | Au,SnO2-c,Unknown,Unknown,0,,22.54,1.206,22.752,0.822
Pb,MA,I,0,0.1,0,Spiro-MeOTAD,1.6,DMF >> IPA; Toluene,Ag,ZnO-np,N2 >> N2,Spin-coating >> Spin-coating,0,,6.06,1.07,11.1,0.51
Pb,MA,I,1,,0,NiO-np,1.5,DMF; DMSO,Ag,PCBM-70 | Rhodamine 101,Unknown,Spin-coating,0,,16.62,1.04,21.6,0.74
Pb,Cs; FA,Br; I,0,,0,MeO-2PACz,1.57,Unknown,Ag,PC61BM | C60,Unknown,Unknown,0,,23.1,1.14,24.9,0.82
Pb,MA,I,0,0.069,0,P3HT,1.55,DMF,Au,TiO2-c | TiO2-mp,Air,Spin-coating,0,100,7.79,0.78,18.15,0.55
Pb,FA; MA,I,0,0.075,0,Spiro-MeOTAD,1.6,DMF >> IPA,Ag,ZnO-c | TiO2-c | PCBM-60,N2 >> N2,Spin-coating >> Spin-coating,0,,19.87,1.08,23.86,0.769
Pb,MA,I,1,0.104,0,NiO-np,1.6,DMF; DMSO,Ag,PCBM-60 | PDINO,N2,Spin-coating,0,100,17.5,1.111,20.57,0.77
Pb,Cs,Br; I,0,0.04,0,H-Z1,1.92,DMF; DMSO,MoO3 | Ag,ZnO-np | SnO2-np,N2,Spin-coating,0,55,14.1,1.23,15,0.771
Pb,MA,I,0,0.1,0,Spiro-MeOTAD,1.6,DMF >> none,Ag,TiO2-c | TiO2-mp,Dry air >> Dry air; Methylamin,Spin-coating >> Gas reaction,0,,15.95,1.04,20.72,0.74
Pb,FA; MA,Br; I,0,,0,Spiro-MeOTAD,1.65,DMF; DMSO,Au,TiO2-c | TiO2-mp,N2 >> N2,Spin-coating >> Spin-coating,0,,15.14,1.026,22.56,0.654
Pb,Cs; FA; MA,Br; I,1,,0,NiOx w/ ABA,1.6,DMF; DMSO,Ag,PCBM-60 | BCP,N2,Spin-coating,0,150,19.1,,21.8,0.805
Pb,MA,I,1,0.1,0,CuCrO2,1.6,DMF; DMSO,Ag,C60 | BCP,N2,Spin-coating,0,,11,0.927,17.5,0.682
Pb,MA,I,1,0.12,0,Spiro-MeOTAD,1.6,DMSO; GBL,Ag,TiO2-c,N2,Spin-coating,0,85,16.1,1.07,20.8,0.73
Pb,MA,I,0,0.07,0,"3,6-di(2H-imidazol-2-ylidene)cyclohexa 1,4-diene-C12",1.6,DMF >> IPA,Au,TiO2-c,Unknown,Spin-coating >> CBD,0,,12.71,0.95,19.84,0.65
Pb,Cs; FA,Br; I,0,,0,Unknown,1.52,Unknown,Carbon,TiO2-c | TiO2-mp,N2,Drop-infiltration,0,100,18.33,0.986,23.74,0.78
Pb,MA,I,1,0.04,0,none,1.65,DMF; DMSO,Carbon,SnO2-np,Unknown,Spin-coating,0,100,10.63,0.935,19.89,0.577
Pb,MA,I,0,,0,PEDOT-t-PASA,1.55,Unknown,Al,C60,Unknown,Unknown,0,,6.34,0.88,12.59,0.5696
Pb,MA,I,0,0.09,0,PEDOT:PSS,1.6,DMF; DMSO >> IPA,Ag,PCBM-60,N2 >> N2,Spin-coating >> Spin-coating,0,,13.6,0.94,20.24,0.71
Pb,MA,I,1,0.09,0,Spiro-MeOTAD,1.6,DMF; DMSO >> IPA,Au,TiO2-c | TiO2-mp,Ar >> Ar,Spin-coating >> Spin-coating,0,,14.5,1.08,19.2,0.7
Pb,MA,I,1,0.09,0,Spiro-MeOTAD,1.6,DMF; GBL,Au,TiO2-c,N2,Inkjet printing,0,100,4.4,0.96,10.8,0.43
Pb,MA,I,0,0.1,0,Spiro-MeOTAD,1.59,DMF >> IPA,Au,TiO2-c | TiO2-mp,Air >> Air,Spin-coating >> CBD,0,,10.8,0.9,19.7,0.61
Pb,Cs; FA; MA,Br; I,1,0.16,0,CS03,1.61,DMF; DMSO,Au,TiO2-c | TiO2-mp,N2,Spin-coating,0,100,10.47,0.83,22.18,0.56
Pb,MA,I,0,0.1,0,PEDOT:PSS,1.6,DMF >> IPA,Ag,PCBM-60 | ZnO-np,Unknown,Spin-coating >> Spin-coating,0,,7.76,0.86,12.34,0.731
Pb,Cs; FA,Br; I,1,0.09,0,NiO-np,,DMSO; GBL,Ag,PEAI | PCBM-60 | BCP,Unknown,Spin-coating,0,150,14.45,1.075,17.35,0.774
Pb,MA,I,1,0.1,0,NiO-np,1.6,DMF,Ag,NDI-Se,Unknown,Spin-coating,0,100,8.74,0.85,19.5,0.54
Pb,MA,I,1,0.1,0,Spiro-MeOTAD,1.61,DMF; DMSO,Au,TiO2-c,N2,Spin-coating,0,,11.7,0.98,19.92,0.685
Pb,MA,I,1,0.1,0,Spiro-MeOTAD,1.6,DMF; DMSO,Au,SnO2-np,Unknown,Spin-coating,0,100,17.07,1.03,21.55,0.768
Pb,MA,Br; I,0,0.1,0,PEDOT:PSS,,DMF,Ca | Al,PCBM-60,N2,Spin-coating,0,100,14.47,,,
Bi,Cs; Ag,I,0,,0,PDBD-T,1.86,Unknown,Au,TiO2-c | TiO2-mp,Unknown,Spin-coating >> Spin-coating,0,,1.67,0.72,5.24,0.443
Pb,MA,I,1,0.12,1,PTAA,1.6,DMF; DMSO,Ag,SnO2-c | IDTT2FPDI,N2,Spin-coating,0,,17.3,1.09,23.8,0.687
Pb,Cs; FA; MA,Br; I,1,0.16,0,Spiro-MeOTAD,,DMF; DMSO,Au,TiO2-c | TiO2-mp,Ar,Spin-coating,0,100,20.9,1.114,24.1,0.78
Pb,MA,I,0,0.1,0,P3HT,1.6,DMF >> IPA,Au,TiO2-c | TiO2-mp,Air >> Air,Spin-coating >> CBD,0,,7.92,0.83,17.59,0.55
Pb,FA; MA,Br; I,0,0.1,0,Spiro-MeOTAD,,DMF; DMSO >> IPA,Au,SnO2-np,N2 >> N2,Spin-coating >> Spin-coating,0,,17.61,1.027,23.23,0.738
Pb,FA; MA,I,1,0.1,0,none,,DMF; DMSO,Carbon,TiO2-c,N2,Spin-coating,0,100,6.23,0.95,23.05,0.296
Pb,Cs; FA; MA,Br; I,1,0.1,0,Spiro-MeOTAD,,DMF; DMSO,Au,SnO2-np,Unknown,Spin-coating,0,,18.59,1.06,24.27,0.722
Pb,MA,I,0,0.1,0,Spiro-MeOTAD,1.6,DMF >> IPA,Au,ZnO-c | ZnO-nw | TiO2-c,Air >> Air,Spin-coating >> CBD,0,,4.37,0.68,13.25,0.48
Pb,MA,I,0,0.1,0,Spiro-MeOTAD,1.6,DMF; DMSO >> IPA,Au,TiO2-c | PCBM-60,N2 >> N2,Spin-coating >> Spin-coating,0,,11.9,1.07,20.37,0.546
Pb,MA,I,0,0.03,0,PEDOT:PSS,1.6,DMF,Ag,BrTPA-PCBM | bis-C60,Unknown,Spin-coating,0,90,10.2,0.89,17.18,0.67
Pb,FA; MA,Br; I,1,0.16,0,Spiro-MeOTAD,2.153,DMF; DMSO,Au,TiO2-c | TiO2-mp,N2,Spin-coating,0,100,2.31,0.951,2.827,0.859
Pb,MA,I,0,0.06,0,Spiro-MeOTAD,1.5,DMF; DMSO >> IPA,Au,ZnO-np,N2 >> N2,Spin-coating >> CBD,0,,15.5,1.05,20.46,0.7
Pb,FA; MA,Br; I,1,0.1,0,Spiro-MeOTAD,,DMF; DMSO,Ag,TiO2-c | Alq3,N2,Spin-coating,0,100,12.48,0.954,24.24,0.53
Pb,MA,I,1,,0,PTAA,1.6,dimethylformamide; dimethyl sulfoxide,Cu,C60,Ambient air,Spin-coating,0,,17.4,,,
Pb,FA; MA,Br; I,1,0.1,0,SWCNTs | Spiro-MeOTAD,,DMF; DMSO,Au,SnO2-c,N2,Spin-coating,0,100,19,1.16,22.9,0.74
Pb,MA,I,1,0.09,0,Spiro-MeOTAD,1.5,DMF; DMSO,Au,SnO2-c,N2,Spin-coating,0,,11.5,,,
Pb,Cs; FA,I,1,,0,Spiro-OMeTAD,1.55,Unknown,Au,SnO2-c,N2,Spin-coating,0,,23.57,1.19,24.97,0.7933
Pb,MA,I,1,0.0314,0,NiO-c,1.6,DMSO; GBL,Ag,C60 | bis-C60,Unknown,Spin-coating,0,100,17.37,1.04,21.98,0.76
Sn,FA,I,0,,0,PEDOT:PSS,1.3,Unknown,Ag,ICBA | BCP,Unknown,Unknown,0,,13.55,0.84,20.11,0.8026
Pb,MA,I,1,0.09,0,Spiro-MeOTAD,1.6,Unknown,Au,TiO2-c | TiO2-mp,Unknown,Spin-coating,0,100,13.36,0.963,19.242,0.722
Pb,MA,I,0,1,0,PCBM-60,1.6,none,AZO | Ag | AZO,NiO-c,Ar; MAI; PbI2,CVD,0,100,10.35,0.9,17.7,0.65
Pb | Pb,FA; MA | (C6H13NH3),Br; I | I,1,0.095,0,C6Br | Spiro-MeOTAD,1.56,DMF; DMSO >> IPA,Au,TiO2-c | TiO2-mp,N2 >> N2,Spin-coating >> Spin-coating,0,,22.3,1.16,23.9,0.8
Pb,FA,I,1,0.09,0,Spiro-MeOTAD,1.526,DMF; NNP,Au,SnO2-np,Air,Spin-coating,0,150,20.7,1.08,24.56,0.8
Pb,MA,I,1,,0,NiO-np,1.5,DMF; DMSO,Ag,PCBM-60,Unknown,Spin-coating,0,,12.14,1.01,18.56,0.648
Pb,MA,I,1,0.09,0,P3CT-Na,1.6,DMF; DMSO,Ag,ITCPTC | Rhodamine 101 | LiF,N2,Spin-coating,0,,17.18,1.049,21.49,0.77
Pb,MA,I,1,0.04,1,PEDOT:PSS,1.6,DMF; DMSO,Al,PCBM-60 | Bphen,N2,Spin-coating,0,100,14.81,0.944,20.06,0.781
Pb,Cs,I,0,0.0625,0,none,1.68,DMF,Carbon,TiO2-c | TiO2-mp,Unknown,Spin-coating,0,200,9.3,0.78,17.9,0.64
Pb,Cs; FA,I,1,,0,CbzNaph,1.55,DMF; DMSO,Ag,Y-CE,N2,Spin-coating,0,100,24.11,1.168,,0.8408
Pb,MA,I,1,0.1,0,P3CT-N,1.6,DMF; DMSO,Cu,PCBM-60 | C60 | BCP,N2,Spin-coating,0,,17.98,1.06,21.5,0.792
Pb,Cs; FA; MA,I,0,,0,NiOx | Me-4PACz,1.55,DMF; NMP >> IPA,ITO | Cu,PC61BM | BCP,Ambient air >> Ambient air,Spin-coating >> Spin-coating,0,100,24.35,1.16,25.71,0.8158
Pb,MA,I,1,0.1,0,PEDOT:PSS,1.6,DMF,Al,PCBM-60,N2,Spin-coating,0,100,10.01,0.79,17.55,0.72
Pb,MA,I,0,0.12,0,PEDOT:PSS,1.6,DMF >> IPA,Ag,PCBM-60 | DTAB,Unknown,Spin-coating >> Spin-coating,0,,6.43,1,14.07,0.45
Pb,MA,I,1,0.1,1,NiO-c,1.6,DMF; DMSO,Ag,PCBM-60 | bis-C60,N2,Spin-coating,0,95,16.74,1.08,21.87,0.71
Pb,MA,I,0,0.085,0,"2,4-spiro",1.6,DMSO; GBL,Au,TiO2-c,N2,Spin-coating,0,100,17.2,0.956,25.6,0.701
Pb,FA; MA,Br; I,0,,0,NiOx@VNPB,1.55,Unknown,FTO | Ag,PCBM-60 | BCP,Unknown,Unknown,0,,22.73,1.143,25.49,0.78
Pb,FA,I,0,,0,Spiro-OMeTAD,1.5,Unknown,ITO | Au,SnO2-c,Ambient air,Doctor blading,0,,13.9,,,
Pb; Sn,FA; MA,I,0,,0,PEDOT:PSS,1.25,Unknown,FTO | Cu,PCBM-60 | C60,Unknown,Unknown,0,,20.47,0.853,31.33,0.7662
Pb,Cs,Br; I,0,0.09,0,Spiro-MeOTAD,2.07,DMSO,Au,TiO2-c,Unknown,Spin-coating,0,,7.13,1.26,8.67,0.65
Pb,MA,I,0,0.1031,0,Spiro-MeOTAD,1.6,DMF >> IPA,Au,SnO2-c | PA-SAM,Unknown,Spin-coating >> CBD,0,,18.77,1.1,22.03,0.77
Pb,MA,I,1,0.04,0,PEDOT:PSS,1.6,DMSO; GBL,Al,PCBM-60 | C60 | BCP,Unknown,Spin-coating,0,100,12.4,0.94,16.8,0.79
Pb,Cs; FA,Br; I,1,0.0919,0,PTAA,,DMF; DMSO,Au,SnO2-c | PCBM-60,Dry air,Spin-coating,0,100,,,,
Pb,Cs; FA; MA,Br; I,1,0.1,0,PEDOT:PSS,,DMF; DMSO,Ag,PCBM-60,Unknown,Spin-coating,0,100,15.6,0.94,22.28,0.72
Unknown,Unknown,Unknown,0,,0,Spiro-OMeTAD,,Unknown,FTO | Au,TiO2-c,Ambient air,Spin-coating,0,100,3,0.67,6.21,0.72
Pb,Cs; FA,I,0,0.1,0,Spiro-TTB,1.51,none >> Ethanol,Ag,LiF | C60 | TmPyPB,Vacuum >> N2,Co-evaporation >> Spin-coating,0,,7.9,0.851,17.15,0.543
Pb,FA; MA,Br; I,0,,0,Unknown,1.54,Unknown,Au,SnO2-c,Unknown,Unknown,0,150,22.21,1.1358,24.024,
Pb,MA,I,1,,0,Unknown,1.57,DMF; DMSO,ITO | Carbon,SnO2-c,Ambient air >> Ambient air,Spin-coating >> Antisolvent-quenching,0,100,20.09,0.996,24.6,0.82
Pb,Cs; FA; MA,Br; I,1,0.16,0,NiO-np,1.59,DMF; DMSO,Ag,TiO2-np | C60; PCBM-60,N2,Spin-coating,0,,19.7,1.13,22.05,0.787
Pb,FA; MA,I,0,0.1,0,NiO-c,1.58,DMF >> IPA >> Chlorobenzene; DMF,Ag,PCBM-60 | BCP,Air >> Air >> Air,Spin-coating >> Spin-coating >> Spin-coating,0,,16.55,1.07,21.81,0.7
Pb,MA,I,1,0.09,0,Spiro-MeOTAD,1.6,DMF,Ag,ZnO-c,Unknown,Spin-coating,0,,17.21,1.14,21.98,0.689
Pb,Cs,Br,0,0.1,0,MnS,,DMF >> none,Carbon,TiO2-c | TiO2-mp,Air >> Vacuum,Spin-coating >> Evaporation,0,,10.45,1.52,8.28,0.83
Pb,MA,I,0,0.09,0,NiO-c,1.59,DMSO; GBL,Ag,PCBM-60 | PEI,Ambient,Doctor blading,0,,9.55,1.03,15.09,0.609
Pb,MA,I,0,0.075,0,Spiro-MeOTAD,1.6,DMF,Au,TiO2-c | TiO2-mp,Unknown,Spin-coating,0,100,0.62,0.689,2.55,0.35
Pb,MA,I,1,0.16,1,Spiro-MeOTAD,1.5,DMF,Ag,SnO2-np,N2,Spin-coating,0,,18.63,1.04,23.1,0.775
Pb,FA; MA,Br; I,1,0.16,0,TbT-3,,DMF; DMSO,Au,TiO2-c | TiO2-mp,Unknown,Spin-coating,0,100,18.15,1.11,22.05,0.719
Pb,MA,I,1,0.1,0,Spiro-MeOTAD,1.58,DMF; DMSO,Au,SnO2-c,Air,Spin-coating,0,100,14.7,1.05,21.15,0.661
Pb,MA,I,0,0.5,0,PEDOT:PSS,1.6,DMF,Al,PCBM-60 | PFN,Unknown,Spin-coating,0,100,11.24,0.832,20.08,0.67
Pb,MA,I,0,0.04,0,CuInS2 | Al2O3-mp,1.6,DMF,Ag,PCBM-60,Air,Spin-coating,0,100,7.95,0.86,16.65,0.55
Pb,MA,I,1,0.1,0,DFH,1.6,DMF; DMSO,Ag,C60 | BCP,N2,Spin-coating,0,35,17.2,1.09,22.6,0.7
Pb,IM; MA,I,1,0.16,0,Spiro-MeOTAD,,DMSO,Au,TiO2-c | TiO2-mp,Unknown,Spin-coating,0,100,16.83,1.06,21.44,0.74
Pb,FA; MA,Br; I,1,0.078,0,Spiro-MeOTAD,,Unknown,Ag,TiO2-c | SnO2-c,N2,Spin-coating,0,100,21.1,1.2,22.9,0.764
Pb,FA; MA,Br; I,0,,0,Spiro-OMeTAD,1.55,Unknown,ITO | MoO3 | Ag,SnO2-c,Unknown,Unknown,0,,18.99,,,
Pb,FA,I,0,,0,Spiro-OMeTAD,1.5,Unknown,Ag,SnO2-c,Unknown,Unknown,0,,21.52,1.13,24.46,0.7761
Pb,MA,I,1,0.15,0,Spiro-MeOTAD,1.6,DMF; DMSO,Au,TiO2-c | PCBM-60,N2,Spin-coating,0,50,15.5,0.99,22.65,0.69
Pb,Cs; FA; MA,Br; I,0,,0,Spiro-OMeTAD,1.55,Unknown,ITO | MoOx | Ag,SnO2-c,Unknown,Unknown,0,,22.93,,,
Pb,Cs; FA; MA,Br; I,0,,0,WH-2,1.5,Unknown,Au,TiO2-c | TiO2-mp,Unknown,Unknown,0,,15.39,1.02,21.95,0.6876
Pb,MA,I,1,0.09,0,NiO-c,1.6,DMSO; GBL,Ag,PCBM-60 | BCP,Unknown,Spin-coating,0,100,13.4,0.99,19.26,0.689
Pb,MA,I,0,0.0919,0,Spiro-MeOTAD,1.6,none,Ag,C60,Vacuum,Co-evaporation,0,,9.5,0.988,17.1,0.55
Pb,Cs; FA; MA,Br; I,1,,0,PTAA w/ T35FP,1.61,DMF; DMSO,Ag,PCBM-60,N2,Spin-coating,0,100,20.69,1.11,23.55,0.7896
Pb,MA,I,0,0.052,0,Spiro-MeOTAD,1.6,Unknown,Ag,CdSe-QDs,Unknown,Spin-coating,0,90,9,0.96,16.7,0.56
Pb,FA; MA,I,1,1.1275,0,Spiro-MeOTAD,,DMF,Au,TiO2-c,Air,Spin-coating,0,120,17.05,1.11,22.56,0.678
Pb,Cs; FA; MA,I,0,,0,Me-4PACz w/ SDZ,1.55,Unknown,Ag,C60 | SnO2-c,Unknown,Unknown,0,,26.95,1.192,26.15,0.8645
Pb,MA,I,1,0.16,0,PEDOT:PSS,1.6,DMSO; GBL,Ag,PCBM-60 | Rhodamine 101,Air,Spin-coating,0,25,1.25,0.86,3.18,0.46
Pb,MA,I,0,0.16,0,none,1.6,DMF >> IPA,Carbon,TiO2-c | TiO2-mp | Al2O3-mp,N2 >> N2,Spin-coating >> CBD,0,,6.29,0.71,16.13,0.55
Pb,MA,I,1,0.1057,0,Spiro-MeOTAD,1.6,DMF,Au,TiO2-c | TiO2-mp,Unknown,Spin-coating,0,100,13.26,1.02,17.56,0.74
Pb,MA,I,0,0.5,0,none,1.6,GBL >> none,Carbon,TiO2-c | TiO2-mp | ZrO2-mp,Air >> Ar; Methylamin,Drop-infiltration >> Recrystallization,0,,10.13,0.925,17.03,0.64
Pb,MA,I,1,0.04,0,PEDOT:PSS,1.6,DMSO; GBL,Al,PCBM-60 | LiF,N2,Spin-coating,0,100,9.4,0.93,14.9,0.68
Pb,FA; MA,Br; I,1,0.16,0,Spiro-MeOTAD,,DMF; DMSO,Au,TiO2-c | TiO2-mp,N2,Spin-coating,0,100,16,1.032,21.21,0.73
Pb,MA,I,0,0.1,0,none,1.6,GBL,Carbon,TiO2-c | TiO2-mp | ZrO2-mp,Unknown,Drop-infiltration,0,50,15.55,0.98,23.2,0.691
Pb,Cs; FA; MA,Br; I,0,,0,NiOx | PTAA,,Unknown,Cr | Au,C60,Unknown,Unknown,0,,14.5,,19.88,0.71
Pb,MA,I,1,0.16,0,Spiro-MeOTAD,1.6,DMF; DMSO; GBL; NMP,Au,TiO2-c | TiO2-mp,Unknown,Spin-coating,0,100,12.15,1.007,16.19,0.682
Pb,MA,I,1,0.09,0,PEDOT:PSS | PEDOT:PSS,1.6,DMSO; GBL,Ag,PCBM-60 | PEI,Air,Spin-coating,0,100,2.35,,,
Pb,BDMS; MA,I,0,,0,Spiro-OMeTAD,1.59,Unknown,Au,TiO2-bl | TiO2-mp,Unknown,Unknown,0,,19,,,
Pb,FA,I,0,0.09,0,Spiro-MeOTAD,1.48,none >> none >> IPA,Au,TiO2-c,Vacuum >> MAI; Vacuum; FAI >> N2,Evaporation >> Gas reaction >> Washing,0,,12.3,0.94,22.8,0.56
Pb,MA,I,0,0.049,0,Spiro-MeOTAD,1.6,DMF,Au,TiO2-c,Unknown,Spin-coating,0,100,17.24,1.03,22,0.761
Pb,Cs; FA; MA,Br; I,1,1.8125,0,EH44,,DMF; DMSO,MoO3 | Al,SnO2-np,N2,Spin-coating,1,100,14.9,1.048,28.75,0.62
Pb,MA; PEA,I,0,,0,2PACz,1.6,isopropyl alcohol,PEI | Ag,PCBM-60,N2 >> Vacuum >> N2,Spin-coating >> Vacuum processing >> Spin-coating,0,100,20.05,1.22,20.71,0.7936
Pb,MA,I,0,0.04,0,MoO3 | NPB,1.6,none,Al,C60 | BCP,Vacuum,Co-evaporation,0,,7.7,0.97,12.6,0.62
Pb,MA,I,1,0.04,0,PTAA,1.6,DMF; DMSO,Au,SnO2-np,Unknown,Spin-coating,0,100,17.07,1.06,21.9,0.735
Pb,Cs; FA; MA,Br; I,0,,0,Spiro-OMeTAD,,Unknown,Au,TiO2-c | TiO2-mp,Unknown,Unknown,0,,22.13,1.111,24.72,0.8058
Pb,MA,I,1,0.09,0,NiO-c,1.5,DMSO,Ag,PCBM-60 | BCP,Unknown,Spin-coating,0,100,10.9,0.96,17.9,0.63
Pb,MA,I,1,0.12,0,Spiro-MeOTAD,1.6,DMF,Ag,TiO2-c,N2,Spin-coating,0,100,12.76,1.038,17.53,0.702
Pb,BA,I,0,0.12,0,Spiro-MeOTAD,,DMF; DMSO,Au,TiO2-c | TiO2-mp,Unknown,Spin-coating,0,100,0.0013804,0.58,0.007,0.34
Pb,MA,I,1,0.1,0,NiO-c,1.6,DMF; DMSO,Ag,PCBM-60 | BCP,N2,Spin-coating,0,100,9,0.9,13,0.78
Pb,MA,I,1,0.06,0,Spiro-MeOTAD,1.6,DMSO; GBL,Ag,SnO2-c,N2,Spin-coating,0,100,12.17,1.11,17.46,0.63
Pb,MA,I,0,0.09,0,none,1.6,none >> none,Ag,C60,Vacuum >> Vacuum,Evaporation >> Evaporation,0,,5.4,0.8,13.6,0.5
Pb,MA,I,0,0.09,0,Spiro-MeOTAD,1.6,DMF >> IPA,Au,ZnO-c | Al2O3-c | TiO2-mp,Unknown,Spin-coating >> CBD,0,,13.28,1.04,16.67,0.58
Pb,Cs; FA; MA,I,0,,0,NiOx,1.52,Unknown,Cu,C60,Unknown,Unknown,0,,25.4,1.16,,
Pb,MA; PEA,I,0,,0,PEDOT:PSS,1.79,DMF,Ag,PC61BM,N2,Spin-coating,0,,11.2,1.1,,
Pb,BA; MA,I,0,,0,PTAA,2.05,DMF; CB,ITO | Ag,PCBM-60,N2,Spin-coating,0,100,11.42,1.02,17.8,0.629
Sn,FA,I,0,,0,PEDOT:PSS,1.3,Unknown,Ag,C60,Unknown,Unknown,0,,12.29,0.753,22.73,0.718
Pb,MA,I,0,0.0625,0,PEDOT,1.55,DMF,Au,TiO2-c | Al2O3-mp,N2,Spin-coating,0,100,12.9,1.04,19,0.67
Pb,MA,I,1,,0,Spiro-MeOTAD,1.59,DMF; DMSO,Au,TiO2-c | TiO2-nanoballs | SiO2,N2,Spin-coating,0,100,14.1,1.04,22.59,0.72
Pb,MA,I,1,0.1,0,Spiro-MeOTAD,1.59,DMF; DMSO,Ag,TiO2-c | TiO2-mp,Unknown,Spin-coating,0,100,8,0.98,19.6,0.46
Pb,FA; MA,Br; I,0,0.102,0,Spiro-MeOTAD,,DMF >> IPA,Au,Au@TiO2-np; TiO2-np,Unknown,Spin-coating >> CBD,0,,16.49,1.04,21.45,0.74
Pb,FA; MA,Br; I,1,0.16,0,Spiro-MeOTAD,1.57,DMF; DMSO,Au,SnO2-c,N2,Spin-coating,0,120,18.38,1.085,22.67,0.75
Pb,MA,I,0,0.22,0,Spiro-MeOTAD,1.61,DMF >> IPA,Au,TiO2-c | TiO2-mp,Dry air >> Dry air,Spin-coating >> Spin-coating,0,,11.6,0.947,18.4,0.65
Pb,MA,I,0,0.1,0,Spiro-MeOTAD,1.6,DMF >> IPA,Au | FTO,TiO2-c | TiO2-mp,N2 >> N2,Spin-coating >> CBD,0,,0.05,0.75,0.28,0.23
Pb,FA; MA,Br; I,1,0.16,0,Z26,,DMF; DMSO,Au,TiO2-c | TiO2-mp,N2,Spin-coating,0,100,19.8,1.132,23.59,0.75
Pb,Cs; FA; MA,Br; I,0,0.1,0,PTAA,1.6,DMF,Cu,C60 | BCP,N2,Doctor blading,0,100,18.7,1.07,22.7,0.77
Pb,Cs; FA; MA,Br; I,1,0.0314,0,PEDOT:PSS,1.59,DMSO; GBL,Ag,PCBM-60 | C60 | BCP,N2,Spin-coating,0,100,9.56,0.99,13.42,0.72
Pb,MA,I,1,0.1,0,BDTT:DPPD:TT,1.6,DMF; DMSO,Au,TiO2-c | TiO2-mp,Air,Spin-coating,0,,14.1,0.97,23.19,0.62
Pb,MA,I,1,0.1,0,PEDOT:PSS,1.6,DMF,Ag,PCBM-60 | ZnO-np,N2,Spin-coating,0,110,14.31,0.94,20.26,0.717
Pb,MA,I,0,,0,NiOx,1.55,Unknown,Unknown,PCBM-60,Unknown,Unknown,0,,15.6,,,
Pb,MA,I,0,0.1,0,PEDOT:PSS,1.6,DMF >> IPA,Ag,PCBM-60,N2 >> N2; Toluene >> N2,Spin-coating >> Condensation >> CBD,0,,8.6,0.99,13.7,0.628
Pb,Cs; FA; MA,Br; I,1,0.2,0,Spiro-MeOTAD,,DMF; DMSO,Au,TiO2-c | TiO2-mp,N2,Spin-coating,0,100,14.8,1.04,20.5,0.69
Pb,MA,I,0,0.1,0,CdSe-QDs | Spiro-MeOTAD,1.6,DMSO >> IPA,Au,TiO2-c | TiO2-mp,Ar >> Ar,Spin-coating >> Spin-coating,0,,12,1.01,19.8,0.6
Pb,Cs; FA,Br; I,0,,0,PTAA,1.68,Unknown,Unknown,C60 | BCP,Unknown,Unknown,0,,17.97,1.08,20.82,0.793
Pb,MA,I,1,1,0,PTAA,1.6,DMF; DMSO,Carbon,TiO2-c | TiO2-mp,N2,Spin-coating,0,100,10.63,1.012,20.73,0.505
Pb,Cs; FA; MA,Br; I,1,0.16,0,Spiro-MeOTAD,1.62,DMF; DMSO,Au,SnO2-c | SnO2-c,Unknown,Spin-coating,0,100,18.8,1.13,22,0.74
Pb,Cs; FA; MA,I,1,,0,NiOx | Me-4PACz,1.55,DMF; DMSO,Ag,PCBM-60,N2,Spin-coating,0,110,25.3,1.185,25.52,0.8365
Pb,MA,I,1,0.115,0,NiO-c,1.6,Dimethylacetamide; NMP,Ag,PCBM-60 | BCP,Unknown,Spin-coating,0,100,16.1,1,20.49,0.79
Pb,MA,I,1,0.04,0,Spiro-MeOTAD,1.6,DMF; DMSO,MoO3 | Ag,C60,N2,Spin-coating,0,,14.64,0.985,20.7,0.718
Pb,MA,I,0,0.09,0,Spiro-MeOTAD,1.55,DMF; GBL,Au,TiO2-c | TiO2-mp,Air,Spin-coating,0,100,8.91,,,
Pb,MA,I,1,0.1,0,ZnPc | Spiro-MeOTAD,1.6,DMF; DMSO,Au,TiO2-c | TiO2-mp,Unknown,Spin-coating,0,100,16.52,1.038,23.41,0.68
Pb,Cs,Br; I,0,0.0485,0,PEDOT:PSS,,NMP,Ag,C60 | BCP,Air,Spin-coating,0,25,8.67,1.16,12.4,0.601
Pb,MA,I,0,0.16,0,Spiro-MeOTAD,1.6,DMF,Ag,TiO2-c,Unknown,Spin-coating,0,100,10.6,1.01,19.87,0.568
Pb,MA,I,0,0.1,0,Spiro-MeOTAD,1.6,none >> none >> none,Au,TiO2-c | PCBM-60,Vacuum >> Vacuum >> Vacuum,Evaporation >> Evaporation >> Evaporation,0,,7.99,0.994,13.89,0.579
Pb,MA,I,0,0.1,0,TAPC | MoO3; TAPC,1.6,none >> none,MoO3 | Ag,Ca | C60,Vacuum >> MAI; Vacuum,Evaporation >> Gas reaction,0,,14.72,1.02,20.2,0.708
Pb,FA,I,1,0.11,0,PTAA,1.51,DMF; DMSO,Ag,C60,N2,Spin-coating,0,100,7.32,0.89,18.71,0.44
Pb,MA,I,0,0.06,0,Spiro-MeOTAD,1.6,none,Au,TiO2-c,Vacuum,Co-evaporation,0,,9.86,1.09,16.98,0.535
Pb,MA,I,0,0.08,0,none,1.6,DMF >> DMF >> Cyclohexene; IPA,T-MWCNTs,TiO2-c | TiO2-mp,Air >> Air >> Air,Spin-coating >> Spin-coating >> CBD,0,,11.09,0.81,19.3,0.71
Pb,MA,I,0,0.09,0,Spiro-MeOTAD,,GBL,Au,TiO2-c | TiO2-mp,Unknown,Spin-coating,0,100,5.01,0.81,11,0.56
Pb,Cs,Br; I,0,0.159,0,Spiro-MeOTAD,2.05,DMF; DMSO >> Methanol,Au,TiO2-c | TiO2-mp,Air >> Air,Spin-coating >> Air brush spray,0,,4.8,1.079,7,0.71
Bi,Ag; Cs,Br,0,0.1,0,Spiro-MeOTAD,,none,Ag,TiO2-c,Vacuum,Co-evaporation,0,300,0.4,0.89,0.82,0.53
Pb,MA,I,1,0.09,0,Spiro-MeOTAD,1.6,DMSO; GBL,Au,TiO2-c | Graphdiyne-QDs,N2,Spin-coating,0,100,19.89,1.124,22.48,0.787
Pb,MA,I,0,0.1,0,Spiro-MeOTAD,1.6,DMF >> IPA,MoO3 | Al,In2O3,Air >> Air,Spin-coating >> CBD,0,,5.2,0.88,13.3,0.44
Pb,MA,I,0,0.09,0,PEDOT:PSS,1.5,DMF,Al,PCBM-60,N2,Spin-coating,0,100,13.71,0.99,19.14,0.724
Pb,Cs; FA; MA,Br; I,1,0.1,0,Spiro-MeOTAD,1.63,DMF; DMSO,Au,TiO2-c,N2,Spin-coating,0,100,20.75,1.18,23.68,0.743
Pb,MA; PEA,I,0,,0,Spiro-OMeTAD,1.8,DMF; DMSO >> isopropyl alcohol,Au,SnO2 w/ CsF,N2 >> N2,Spin-coating >> Spin-coating,0,,16.02,1.206,17.47,0.761
Pb,FA,I,0,2,0,Spiro-MeOTAD,1.48,none >> none,Au,TiO2-c | TiO2-mp,Vacuum >> FAI; N2,Evaporation >> Gas reaction,0,,7.8,0.97,17.1,0.47
