Repository: dayalbishnoi01-spec/perovskite-pce-predictor

File: perovskite_15.csv (part 12 of 95)
B_Ion,A_Ion,C_Ion,AntiSolvent,Cell_Area,Solv_Anneal,HTL,Bandgap,Solvents,Backcontact,ETL,Synth_Atm,Dep_Procedure,Is_Module,Anneal_Temp,PCE,Voc,Jsc,FF
Pb,MA,I,1,0.09,0,Spiro-MeOTAD,1.6,DMSO; GBL,AgAl,TiO2-c | TiO2-mp,Unknown,Spin-coating,0,110,14.38,1.01,21.24,0.671
Pb,MA,I,0,0.038,0,PEDOT:PSS,1.59,DMF,Ca | Al,PCBM-60,N2,Spin-coating,0,120,14.32,,,
Pb,MA,I,0,0.0625,0,none,1.55,DMF,Au,TiO2-c | Al2O3-mp,N2,Spin-coating,0,100,3.5,0.76,12.5,0.38
Pb,MA,I,1,0.14,0,Spiro-MeOTAD,1.486,DMF; DMSO,Ag,TiO2-c | TiO2-mp,Unknown,Spin-coating,0,,16.87,1.09,21.77,0.71
Pb,MA,I,0,0.1,0,Spiro-MeOTAD,1.6,DMSO >> IPA,Au,ZnO-c,Air >> Air,Spin-coating >> CBD,0,,11.3,1.07,17.25,0.61
Pb,MA,I,0,0.09,0,Spiro-MeOTAD,1.6,DMF,Ag,WOx,N2,Spin-coating,0,100,13.14,0.97,21.17,0.64
Pb,MA,I,0,0.09,0,Spiro-MeOTAD,,DMF >> IPA >> IPA,Ag,TiO2-c | TiO2-mp,Unknown >> Air >> Air,Spin-coating >> Air brush spray >> Air brush spray,0,,14.2,0.982,20.1,0.72
Pb,MA,I,0,0.16,0,FA-MeOPh,1.6,DMF >> IPA,Au,TiO2-c | TiO2-mp,N2 >> N2,Spin-coating >> CBD,0,,9.18,0.907,16.97,0.596
Bi,MA,I,1,0.16,0,PIF8-TAA,,DMF; DMSO,Au,TiO2-c | TiO2-mp,N2,Spin-coating,0,100,0.71,0.85,1,0.73
Pb,MA,I,0,0.07,0,Spiro-MeOTAD,1.6,DMF,Ag,TiO2-c,Unknown,Spin-coating,0,95,13.42,1.04,22.1,0.584
Pb; Sn,FA,I,1,0.81,0,PEDOT:PSS,1.17,DMF; DMSO,Al,C60 | BCP,N2,Spin-coating,0,100,3.25,0.58,21.54,0.26
Pb,FA; MA,I,1,1,0,Spiro-MeOTAD,1.557,DMF >> IPA,Au,TiO2-c,Unknown,Spin-coating >> Spin-coating,0,,13.52,1.01,21.59,0.62
Pb,Cs,Br; I,0,,0,Spiro-OMeTAD,1.71,DMF; DMSO,ITO | Au,SnO2-c,N2,Spin-coating,0,,19.75,1.238,20.25,0.7878
Pb,Cs; FA; MA,Br; I,1,,0,Spiro-OMeTAD,1.59,DMF; DMSO,Au,TiO2-c,Ar,Spin-coating,0,150,21,,,
Pb,FA,Br,0,,0,Spiro-OMeTAD,2.3,IPA,Au,SnO2-c,Ambient air,Spin-coating,0,,3.69,1.24,6.96,0.4266
Pb,FA; MA,I,0,,0,PTAA,1.56,DMF; DMSO >> Unknown,Ag,PCBM-60,N2 >> N2,Spin-coating >> Spin-coating,0,,19.9,,22.66,
Pb,Cs; FA; MA,I,0,,0,Me-4PACz w/ SDZ,1.55,Unknown,Ag,C60 | SnO2-c,Unknown,Unknown,0,,26.54,1.192,26.48,0.8409
Pb,MA,I,1,,0,Spiro-MeOTAD,,DMF; DMSO,Au,TiO2-c | TiO2-mp,Air,Spin-coating,0,100,16.03,1.07,20.27,0.74
Pb,MA,I,0,0.09,0,none,1.6,DMF >> IPA,Au,TiO2-c,Unknown,Spin-coating >> CBD,0,,4.8,0.8,10.9,0.58
Pb; Sn,Cs; FA; MA,I,1,0.1,0,NiO-np,,DMF; DMSO,Cu,C60 | BCP,N2,Spin-coating,0,100,17,0.771,31.1,0.733
Pb,MA,I,0,0.1,0,PEDOT:PSS | PolyTPD,1.6,DMF,Au,PCBM-60 | BCP,N2,Spin-coating,0,100,15.43,1.1,19.34,0.73
Pb,MA,I,1,0.0485,0,PEDOT:PSS,1.6,DMF; DMSO; H2O,Ag,C60 | BCP,Air,Spin-coating,0,80,18.7,1.07,21.7,0.781
Sb,Cs,I,0,0.1,0,PEDOT:PSS,2,DMF; DMSO,Al,PCBM-70 | C60 | BCP,N2,Spin-coating,0,150,0.84,0.6,2.91,0.48
Pb,(Ace); MA,I,1,0.1,0,Spiro-MeOTAD,,DMF,Au,SnO2-c,Dry air,Spin-coating,0,,19.5,1.134,22.67,0.75
Pb,FA; MA,I,0,0.1,0,CuSCN,1.6,DMF >> IPA,Au,TiO2-c,N2 >> N2,Spin-coating >> Spin-coating,0,,13.31,1.03,21.39,0.604
Pb,MA,I,0,0.125,0,none,1.6,GBL,Carbon-mp,TiO2-c | TiO2-mp | ZrO2-mp,Unknown,Drop-infiltration,0,50,6.58,0.885,12.2,0.61
Pb,MA,I,1,0.1,0,Spiro-MeOTAD,1.56,DMSO; GBL,Au,TiO2-c | TiO2-nw,Air,Spin-coating,0,100,11.4,0.97,18.8,0.52
Pb,MA,I,0,0.11,0,PEDOT:PSS,1.6,DMF,Ag,PCBM-60 | C60 | BCP,N2,Spin-coating,0,100,9.25,0.92,17.1,0.59
Pb,FA,I,0,0.12,0,Spiro-MeOTAD,1.48,DMF >> IPA >> IPA >> IPA,Ag,TiO2-c,Unknown,Spin-coating >> Spin-coating >> Spin-coating >> Spin-coating,0,,12.8,1.09,20.4,0.619
Pb; Sn,MA,I,0,0.1,0,Spiro-MeOTAD,,DMF >> IPA,H2PtCl6,TiO2-c | ZnO-c,Unknown,Spin-coating >> CBD,0,,10.61,0.71,22.32,0.67
Sn,Cs,I,0,0.06,0,none,,DMF,Al,PCBM-60 | BCP,N2,Spin-coating,1,,0.29,0.32,2.32,0.38
Pb,MA,I,0,0.1,0,PEDOT:PSS,1.55,Unknown,Al,P(NDI2DT-T2),N2,Spin-coating,0,100,10.83,0.899,17.1,0.71
Pb,Cs; FA; MA,Br; I,1,0.1,0,Spiro-MeOTAD,,DMF; DMSO,Au,SnO2-np,Unknown,Spin-coating,0,100,18.59,1.12,21.74,0.764
Pb,FA; MA,Br; I,1,0.0256,0,Spiro-MeOTAD,,DMF; DMSO,Au,TiO2-c | TiO2-mp,N2,Spin-coating,0,100,17.36,1.05,22.43,0.73
Pb,MA,I,0,0.09,0,Spiro-MeOTAD,1.6,DMF,Ag,TiO2; WOx,N2,Spin-coating,0,,5.85,0.8,19.5,0.37
Pb,MA,I,1,0.12,1,PEDOT:PSS,,DMF; DMSO,Al,PCBM-60 | Bphen,N2,Spin-coating,0,100,16.5,0.98,21.48,0.786
Pb,Cs; FA; MA,Br; I,1,0.09,0,Spiro-MeOTAD,,DMF; DMSO,Au,TiO2-c | TiO2-mp,Unknown,Spin-coating,0,100,18.1,1.12,22,0.737
Pb,Cs; FA,Br; I,1,,0,Unknown,1.77,DMF; DMSO,Cu,2PACz | C60 | SnO2-c,N2,Spin-coating,0,,18.82,,,
Pb,MA,I,1,0.1,0,Spiro-MeOTAD,1.6,DMF,Au,TiO2-c | Au-np; TiO2-mp,Unknown,Spin-coating,0,100,12.15,0.97,22.74,0.551
Pb,Cs; FA; MA,Br; I,0,,0,Spiro-OMeTAD,1.68,Unknown,MoO3 | IZO | Au,SnO2-c,Unknown,Unknown,0,,19.51,,,
Pb,FA; MA,Br; I,1,0.1,0,Spiro-MeOTAD,,DMF; DMSO,Au,SnO2-nanospheres,Unknown,Spin-coating,0,130,15.2,1.03,20.5,0.72
Pb,Cs,Br,0,0.1,0,PVAc,,DMF >> Methanol,Carbon,TiO2-c | TiO2-mp,N2 >> N2,Spin-coating >> Spin-coating,0,,7.86,1.503,7.32,0.715
Pb,MA,I,1,0.04,0,PEDOT:PSS,1.6,DMF; DMSO,Al,PCBM-60,N2,Spin-coating,0,,15.01,0.92,20.41,0.8
Pb,MA,I,0,0.0625,0,PEDOT:PSS,1.6,DMF,Al,C60 | BCP,N2,Spin-coating,0,100,15,1.002,21.66,0.691
Pb,FA; MA,Br; I,1,0.09,0,Spiro-MeOTAD,,DMF; DMSO,Au,TiO2-c | TiO2-mp | Carbon-QDs,N2,Spin-coating,0,100,18.81,1.06,25.05,0.73
Pb,FA,I,0,,0,Spiro-OMeTAD,1.5,Unknown,ITO,SnO2-c,Unknown,Unknown,0,,22.1,1.14,25.3,0.766
Pb,Cs; FA; MA,Br; I,1,0.07,0,PEDOT:PSS,,DMSO; GBL,Ag | V2O5,PCBM-60 | BCP,N2,Spin-coating,0,100,15.39,1,19.45,0.791
Pb,MA,I,1,13.5,0,Spiro-MeOTAD,1.6,DMF,Au,TiO2-np,Unknown,Spin-coating,1,100,4.33,0.947,11.22,0.408
Pb,FA,I,0,0.108,0,Spiro-MeOTAD,,Unknown >> Unknown,Au,TiO2-np,Dry air >> Dry air,Spin-coating >> Spin-coating,0,,15.4,0.98,21.3,0.73
Pb,MA,I,0,0.06,1,NiO-np,1.59,DMF >> IPA,Ag,C60; PCBM-60 | bis-C60,N2 >> N2,Spin-coating >> Spin-coating,0,,9.02,0.97,16.53,0.56
Pb,Cs; FA,I,1,0.1017,0,Spiro-MeOTAD,1.61,DMF; DMSO,Au,SnO2-np,Unknown,Spin-coating,0,100,21.67,1.11,24.57,0.792
Pb | Pb,Cs | FA,I | I,0,0.725,0,PTAA,,Hexane >> Octane,MoO3 | Ag,TiO2-c,Dry air >> Dry air,Spin-coating >> Spin-coating,0,,15.2,1.2,16.7,0.74
Pb,MA,I,1,0.07,0,Spiro-MeOTAD,1.6,Dimethylacetamide; NMP,Au,TiO2-c,N2,Spin-coating,0,100,17.27,1.04,22.42,0.739
Pb,MA,I,0,0.0919,0,Spiro-MeOTAD,1.6,none,Ag,SnO2-c | C60,Vacuum,Co-evaporation,0,,16.7,1.02,22,0.72
Pb,MA,I,1,36,0,none,1.6,DMF; DMSO,Ag,Polyimid | PCBM-60 | BCP,N2,Spin-coating,1,100,5.03,0.838,15.7,0.384
Pb,FA; MA,I,0,,0,PTAA,1.5,2-methoxyethanol,ITO | Cu,C60 | BCP,Ambient air,Doctor blading,0,120,23.2,1.04,22.3,
Pb,Cs,I,0,,0,Spiro-OMeTAD,1.73,Unknown,Ag,SnO2-c,Unknown,Unknown,0,,13.98,,,
Pb,MA,I,0,0.1,0,PEDOT:PSS,1.6,DMF,Ag,PCBM-60,Unknown,Spin-coating,0,100,3.97,0.72,12,0.45
Pb,MA,I,0,0.1,0,PEDOT:PSS | PTAA,1.6,DMF; DMSO >> IPA,Ag,PCBM-60 | BCP,N2 >> N2,Spin-coating >> Spin-coating,0,,17.49,1.07,21.73,0.74
Pb,Cs; FA; MA,Br; I,1,0.16,0,Spiro-MeOTAD,,DMF; DMSO,Au,SnO2-c,Unknown,Spin-coating,0,,19.43,1.11,22.48,0.778
Pb,MA,I,1,0.09,0,Spiro-MeOTAD,1.6,DMF; GBL,Au,TiO2-c,N2,Inkjet printing,0,100,7.1,0.9,18,0.44
Pb,MA,I,0,0.16,0,none,1.6,DMF >> IPA,Carbon,TiO2-c | TiO2-mp | ZrO2-mp,Unknown,Dropcasting >> CBD,0,,2.47,0.85,6.35,0.439
Pb,MA,I,0,0.16,0,Spiro-MeOTAD,1.55,DMF,Au,TiO2-c | TiO2-mp,Unknown,Spin-coating,0,70,8.2,0.777,15.1,0.68
Pb,MA,I,0,0.1,0,Spiro-MeOTAD,1.6,DMF >> IPA,MoO3 | Ag,ZnO-c,Unknown,Spin-coating >> Spin-coating,0,,9.47,1.03,14.09,0.653
Pb,MA,I,1,0.1,0,Spiro-MeOTAD,1.6,DMSO; GBL,Au,TiO2-c | TiO2-mp,Unknown,Spin-coating,0,100,15.24,1.01,21.18,0.706
Pb,Cs; FA; MA,Br; I,1,0.115,0,CuSCN,,DMF; DMSO,Carbon,SnO2-c,N2,Spin-coating,0,100,11.8,0.96,18.8,0.66
Pb,MA,I,0,0.1,0,THY-1,1.6,DMF; DMSO >> IPA,Au,TiO2-c | TiO2-mp,N2 >> N2,Spin-coating >> Spin-coating,0,,15.23,1.04,20.83,0.7
Pb,MA,I,0,0.06,0,NiO-c,1.6,DMF,Au,PCBM-60,N2,Spin-coating,0,100,6.4,0.798,18.23,0.47
Pb,Cs; FA; MA,Br; I,1,0.066,0,Spiro-MeOTAD-I,,DMF; DMSO,Au,TiO2-c,Unknown,Spin-coating,0,150,17.81,1.04,24.13,0.71
Pb,MA,I,0,0.1,0,Spiro-MeOTAD,1.6,none,Au,TiO2-c,Vacuum,Co-evaporation,0,100,13.3,1.07,19.8,0.63
Pb,MA,I,1,1,0,NiO-c | Al2O3-mp,1.6,DMF,Au | Ag,PCBM-60 | Rhodamine 101,Unknown,Spin-coating,0,,7.5,0.73,16.95,0.492
Pb,Cs; FA,Br; I,0,0.126,0,Spiro-MeOTAD,,H2O >> IPA,Au,TiO2-c | TiO2-mp,Air >> Air,Spin-coating >> CBD,0,,11.3,0.94,19.5,0.62
Pb,MA,I,1,0.1,0,NiO-c,1.6,DMF; DMSO,Ag,PCBM-60 | BCP,N2,Spin-coating,0,100,11.11,0.97,15.55,0.73
Pb,Cs; FA; MA,Br; I,1,,0,Spiro-OMeTAD,1.58,DMF; DMSO,Ti1-rGO,SnO2-c,Air,Spin-coating,0,85,19.8,,,
Pb,MA,I,0,0.0314,0,Spiro-MeOTAD,1.6,DMF,Ag,TiO2-c,N2,Spin-coating,0,100,4.4,0.67,11.2,0.58
Pb; Sn,BA; Cs; FA,I,1,0.0919,0,PEDOT:PSS,1.24,DMF,Ag,PCBM-60,Unknown,Spin-coating,0,150,10.6,0.7,24.2,0.63
Pb,FA; MA,Br; I,1,0.16,0,BTT-3,,DMF; DMSO,Au,TiO2-c | TiO2-mp,N2,Spin-coating,0,100,17.3,1.037,22.7,0.724
Pb,Cs; FA; MA,Br; I,0,,0,Spiro-OMeTAD,1.6,DMF; DMSO >> isopropanol,Au,SnO2-c,N2 >> N2,Spin-coating >> Spin-coating,0,,19.88,,23.48,
Pb,MA,I,0,0.06,0,Spiro-MeOTAD,1.6,DMF >> IPA,Ag,TiO2-c,N2 >> N2,Spin-coating >> CBD,0,,12.76,1.07,19.55,0.61
Pb,MA,Br; I,0,0.1,0,Spiro-MeOTAD,1.65,DMF; DMSO >> IPA,Au,TiO2-c | TiO2-mp,Air >> Air,Spin-coating >> Spin-coating,0,,10.77,0.98,16.78,0.66
Pb,Cs; FA; MA,Br; I,1,0.08,0,HTM1,,DMF; DMSO,Au,TiO2-c | TiO2-mp,N2,Spin-coating,0,100,6.33,0.79,15.83,0.46
Pb,MA,I,0,0.25,0,Spiro-MeOTAD,1.6,DMF,Au,TiO2-c,N2,Spin-coating,0,100,2,0.6,8,0.4
Pb,MA,I,0,0.3,0,Spiro-MeOTAD,1.6,DMF >> IPA,Ag,TiO2-c | TiO2-mp,Unknown,Spin-coating >> Spin-coating,0,,4,,14,
Pb,MA,I,0,0.0725,0,MoO3,,DMF,Ag,PCBM-60 | Bphen,Unknown,Spin-coating,0,,12.23,0.91,19.61,0.68
Pb,FA; MA,I,0,0.1,0,Spiro-MeOTAD,,DMF >> IPA,MoO3 | Ag,SnO2-np,Unknown,Spin-coating >> Spin-coating,0,,19.16,1.09,22.3,0.788
Pb,MA,I,0,0.1,0,Spiro-MeOTAD,1.6,DMF >> IPA,Au,TiO2-c | TiO2-mp,Unknown,Spin-coating >> CBD,0,,10.6,0.993,17.4,0.61
Pb,Cs; FA; MA,Br; I,1,0.16,0,PTAA,1.6,DMF; DMSO,Cu,C60 | BCP,N2,Spin-coating,0,100,15.9,1.002,20.317,0.781
Pb,MA,I,0,0.09,0,Spiro-MeOTAD,1.6,DMF,Ag,TiO2-c,N2,Spin-coating,0,100,10.45,0.97,19.24,0.56
Pb,MA,I,0,,0,Spiro-OMeTAD,1.5,Unknown,Au,TiON,Unknown,Unknown,0,,21.06,1.18,22.6,
Pb,MA,I,0,,0,NiO-CNP composite,1.55,ÃŽÂ³-butyrolactone,Unknown,TiO2-c | TiO2-mp,Ambient air >> Ambient air,Drop-casting >> Spin-coating,0,,13.2,0.955,21.18,0.652
Pb,Cs; FA; MA,Br; I,1,,0,Spiro-MeOTAD,,DMF; DMSO,Au,SnO2-np,N2,Spin-coating,0,135,18.33,1.17,21.45,0.73
Pb,MA,I,0,0.1058,0,P3HT,1.6,DMSO; GBL,Ag,PCBM-60 | PEI,Unknown,Spin-coating,0,100,15.02,1.02,19.21,0.77
Pb,MA,I,0,0.04,0,NiO-c,1.6,DMF >> IPA,Ag,PCBM-60,Unknown >> Unknown,Spin-coating >> CBD,0,,10.46,0.76,19.12,0.685
Pb,MA,I,1,0.05,0,PEDOT:PSS,1.6,DMF,Al,PCBM-60 | PDINO,Unknown,Spin-coating,0,,5.67,0.93,7.67,0.791
Pb,MA,I,1,0.13,0,Spiro-MeOTAD,1.6,DMF; DMSO >> none,Au,TiO2-c,Air >> Air; Methylamin,Spin-coating >> Recrystallization,0,,,,,
Pb,MA,I,0,0.56,0,Spiro-MeOTAD,1.6,DMF >> IPA,Au,TiO2-c | TiO2-mp,Unknown,Spin-coating >> Spin-coating,0,,10.48,0.926,19.498,0.58
Pb,MA,I,0,0.12,0,Spiro-MeOTAD,1.6,DMF >> IPA,Au,ZnO-c | ZnO-nw,Unknown,Spin-coating >> Spin-coating,0,,8.03,0.808,20.76,0.479
Pb,MA,I,0,0.1,0,none,1.6,GBL,Carbon,TiO2-c | TiO2-mp,Air,Spin-coating,0,,3.68,0.77,8.3,0.58
Pb,MA,I,0,0.07,0,Spiro-MeOTAD,1.6,Unknown,Ag,TiO2-c | Al2O3-mp,N2,Spin-coating,0,100,8.3,0.96,19.7,0.45
Pb,MA,I,1,0.1,0,Spiro-MeOTAD,1.6,DMF; NMP,Au,SnO2-np,N2,Spin-coating,0,,18,1.11,21.6,0.75
Pb,MA,I,0,0.1,0,Spiro-MeOTAD,1.6,DMF >> IPA,Au,TiO2-c | TiO2-mp,N2 >> N2,Spin-coating >> CBD,0,,14.9,0.996,20.7,0.72
Pb,FA,I,0,,0,Spiro-OMeTAD,1.55,Unknown,Au,SnO2-c,Unknown,Unknown,0,,23.04,1.124,25.47,0.8051
Pb,FA; MA,I,0,0.1,0,Spiro-MeOTAD,,DMF >> IPA,Au,TiO2-c | TiO2-mp,Unknown,Spin-coating >> Spin-coating,0,,12.93,1,20.52,0.63
Pb,MA,I,0,0.22,0,Spiro-MeOTAD,1.61,DMF >> IPA,Au,TiO2-nt,Dry air >> Dry air,Spin-coating >> Spin-coating,0,,14.8,0.989,14,0.66
Pb,MA,I,1,0.108,0,NiO-c | NiO-mp,1.6,DMF; DMSO,Ag,ZnO-mp | ZnO-np,Unknown,Spin-coating,0,100,19.31,1.11,21.74,0.8
Pb,FA; MA,Br; I,1,0.16,0,Spiro-MeOTAD,,DMF; DMSO,Au,SnO2-c,Unknown,Spin-coating,0,120,17.67,1.071,21.95,0.752
Pb,Cs; FA; MA,Br; I,1,0.14,0,Spiro-MeOTAD,,DMF; DMSO,Ag,none,Unknown,Spin-coating,0,150,15.56,1.07,21.1,0.69
Pb,MA,I,0,0.1,0,Spiro-MeOTAD,1.55,GBL,Ag,TiO2-c | TiO2-mp,Unknown,Spin-coating,0,100,5.67,0.859,11.13,0.593
Pb,Cs; FA; MA,Br; I,1,0.16,0,Spiro-MeOTAD,,DMF; DMSO,Ag | ITO,SnO2-c,N2,Spin-coating,0,,16,1.05,20.45,0.744
Sn,Cs,I,0,0.06,0,none,1.3,DMF,Al,ICBA | BCP,N2,Spin-coating,0,25,1.79,0.352,10.7,0.468
Pb,MA,I,1,0.1,0,Spiro-MeOTAD,1.6,DMSO; GBL,Au,TiO2-c | TiO2-mp,Unknown,Spin-coating,0,,10.37,0.946,18.44,0.594
Pb,FA; MA,Br; I,1,0.09,0,AQ310 | Spiro-MeOTAD,1.6,DMF; DMSO,Ag,TiO2-c | TiO2-mp,Unknown,Spin-coating,0,100,12.62,0.97,19.07,0.68
Pb,Cs; FA; MA,Br; I,1,0.105,0,Spiro-MeOTAD,,DMF; DMSO,Au,SnO2-c,N2,Spin-coating,0,,16.95,1.14,21.05,0.71
Pb,MA,I,1,0.1,0,NiO-np,1.6,DMSO; GBL,Ag,PCBM-60 | BCP,N2,Spin-coating,0,100,13.8,1.01,18.66,0.73
Pb,Cs; FA; MA,Br; I,1,0.1,0,Spiro-MeOTAD,,Unknown,Au,TiO2-c,N2,Spin-coating,0,100,13.39,1.06,20.8,0.601
Pb,Cs,Br; I,0,0.09,0,Spiro-MeOTAD,2.07,DMSO,Au,TiO2-c,Unknown,Spin-coating,0,,5.57,1.12,8.3,0.6
Pb,MA,I,0,0.15,0,Spiro-MeOTAD,1.6,DMF,MoO3 | Ag,Al2O3; TiO2-c,N2,Spin-coating,0,100,10.08,0.92,18.53,0.591
Pb,FA,I,0,,0,Spiro-OMeTAD,1.55,DMF; DMSO >> isopropyl alcohol,ITO,SnO2-c,Ambient air >> Ambient air,Spin-coating >> Spin-coating,0,,19.5,,23.4,0.741
Pb,Cs; FA; MA,Br; I,0,,0,PTAA,1.65,Unknown,Unknown,C60 | BCP,Unknown,Unknown,0,,14.6,1.07,19.5,0.704
Pb,FA; MA,Br; I,1,0.1,0,Spiro-MeOTAD,,DMF; DMSO,Au,TiO2-c,N2,Spin-coating,0,100,17.41,1.11,21.89,0.717
Pb,MA,I,0,0.15,0,Spiro-MeOTAD,1.6,DMF >> IPA,Au,TiO2-c | TiO2-mp,Air >> Air,Spin-coating >> Spray-coating,0,,14.3,1.03,20.7,0.67
Pb,MA,I,1,0.09,0,NiO-np,1.55,DMSO; GBL,Al,PCBM-60 | ZnO-np,N2,Spin-coating,0,100,14.9,1.021,20.6,0.73
Pb,MA,I,1,0.09,0,Spiro-MeOTAD,1.6,DMF; DMSO,Au,TiO2-c | TiO2-mp,Unknown,Spin-coating,0,100,14.53,1.045,20.1,0.69
Ag; Pb,MA,Br,1,0.099,0,Spiro-MeOTAD,2.3,DMF; DMSO,Au,TiO2-c | TiO2-mp,N2,Spin-coating,0,100,1.79,1.107,2.6,0.704
Pb,Cs,Br,0,0.09,0,none,,DMF >> Methanol,Carbon,TiO2-c | TiO2-mp,Air >> Air,Spin-coating >> Spin-coating,0,,9.41,1.508,7.44,0.745
Pb,MA,I,0,0.1,0,Spiro-MeOTAD,1.6,DMF >> IPA,Au,TiO2-c | SnO2-nanosheets,N2 >> N2,Spin-coating >> Spin-coating,0,,4.38,0.72,12.04,0.5
Pb,MA,I,0,0.1,0,C12-silane-SAM | Spiro-MeOTAD,1.55,Unknown,Au,TiO2-c | TiO2-mp,Unknown,Unknown,0,,12.96,0.929,20.03,0.666
Pb,MA,I,0,0.1,0,none,1.6,GBL,Carbon,TiO2-c | TiO2-mp | ZrO2-mp,Air,Drop-infiltration,0,50,6.74,0.76,17,0.53
Bi,MA,I,0,0.024,0,Spiro-MeOTAD,2.26,none >> none,Au,TiO2-c | TiO2-mp,Vacuum >> Air; MAI,Evaporation >> Evaporation,0,,1.64,0.81,2.95,0.69
Pb,MA,I,0,0.1,0,Spiro-MeOTAD,1.6,Unknown,Au,TiO2-c | TiO2-mp | Si-np,Unknown,Unknown,0,,17.6,1.035,22,0.778
Sn,Cs,Br,0,,0,Cu2O,1.75,Unknown,Ag,ZnO,Air,Spin-coating,0,150,5.27,0.7144,12.04,0.6132
Pb,FA; MA,I,1,0.1,0,FH-3,,DMF; DMSO,Au,TiO2-c | TiO2-mp,Unknown,Spin-coating,0,100,16.9,1.07,22.1,0.78
Pb,MA,I,1,0.1,0,none,1.6,DMF,Al,PCBM-60 | C60 | BCP,N2,Spin-coating,0,100,11.5,0.96,21.7,0.55
Pb,Cs; FA; MA,Br; I,1,0.1,1,NiO-c | PTAA,,DMF; DMSO,Ag,PCBM-60 | BCP,N2,Spin-coating,0,100,19.19,1.14,21.224,0.793
Pb,MA,I,0,0.16,0,Spiro-MeOTAD,1.6,DMF >> IPA,Ag,TiO2-c | TiO2-mp,N2 >> N2,Spin-coating >> CBD,0,,11.39,0.91,21.88,0.57
Pb,(PEA); MA,I,0,0.0725,1,PEDOT:PSS,,DMF,Ag,PCBM-60 | BCP,N2,Spin-coating,0,100,2.9,1.08,4.3,0.63
Pb,MA,I,1,0.06,0,NiO-c,1.6,DMF,Ag,PCBM-60,Unknown,Spin-coating,0,100,12.95,0.94,20.26,0.68
Pb,MA,I,0,0.1,0,none,1.6,DMF,Au,none,N2,Spin-coating,0,100,0,0.77,7.11,0.53
Pb,MA,I,0,0.1,0,PEDOT:PSS,1.6,DMF >> IPA,Ag,PCBM-70 | ZrO2,Unknown,Spin-coating >> Spin-coating,0,,15.85,0.99,21.02,0.762
Pb,Cs,I,0,0.725,0,PTAA,1.76,Hexane,MoO3 | Ag,TiO2-c,Dry air,Spin-coating,0,,12.3,1.25,13.83,0.72
Pb,FA; MA,Br; I,1,0.09,0,Spiro-MeOTAD,,DMF; DMSO,Au,SnO2-np,Unknown,Spin-coating,0,100,19.62,1.14,22.51,0.79
Pb,Cs; FA,I,0,,0,Spiro-OMeTAD,,Unknown >> IPA,Au,SnO2-c,N2 >> N2,Spin-coating >> Spin-coating,0,,23.5,,,0.75
Pb,MA,I,0,0.09,0,Spiro-MeOTAD,1.6,DMF; DMSO >> IPA,Au,TiO2-c,Unknown,Spin-coating >> Spin-coating,0,,14.42,0.71,20.9,0.71
Pb,MA,I,1,0.1,0,PEDOT:PSS,1.6,DMF,Ag,C60 | BCP,N2,Spin-coating,0,80,13.8,0.93,19.5,0.76
Pb,MA,I,0,0.09,0,Spiro-MeOTAD,1.6,DMF,Ag,TiO2-c | TiO2-mp,Unknown,Spin-coating,0,100,7.6,0.76,15.3,0.68
Pb,MA,I,1,0.01,0,Spiro-MeOTAD,1.5,GBL,Ag,TiO2-c | TiO2-mp,N2,Single crystal growth,0,120,7.05,0.69,19.6,0.53
Pb,MA,I,0,0.09,0,Spiro-MeOTAD,1.6,DMF,Ag,TiO2-c,N2,Spin-coating,0,,9,0.74,19.29,0.64
Sn,FA,I,0,,0,NiOx,1.3,Unknown,Ag,PCBM-60,Unknown,Unknown,0,,10.47,0.63,22.71,0.732
Pb,MA,I,0,1,0,PEDOT:PSS,1.6,DMF,Ag,PCBM-60 | BCP,Air,Spin-coating,0,100,0.2,0.4,2,0.25
Pb,FA; MA,Br; I,1,0.1,0,ATT-ODec,,DMF; DMSO,Au,TiO2-c | TiO2-mp,Unknown,Spin-coating,0,100,9.67,1.03,14.92,0.63
Pb,BA; MA,I,0,0.05,0,PEDOT:PSS,,DMSO,Al,PCBM-60 | LiF,Unknown,Spin-coating,0,,8.13,1.09,13.12,0.567
Pb,MA,I,1,0.09,0,P3HT,1.6,DMF; DMSO,Ag,PCBM-60,N2,Spin-coating,0,,,,,
Pb,FA,I,0,,0,Unknown,1.48,Unknown,Carbon,TiO2-c | TiO2-mp,Air,Drop-casting,0,,19.35,,,
Pb,MA,I,1,0.09,0,Spiro-MeOTAD,1.57,DMF; DMSO,Au,SnO2-np,Air,Spin-coating,0,100,18.35,1.09,22.56,0.746
Sn,FA,I,1,0.1,0,PEDOT:PSS,,DMSO,Ag,C60 | BCP,N2,Spin-coating,0,70,7.1,0.49,20.9,0.693
Pb,FA; MA; PEA,I,0,,0,Spiro-OMeTAD,1.55,IPA,Au,SnO2-c,Ambient air,Spin-coating,0,150,21.96,,24.96,
Pb,FA; MA,Br; I,0,0.065,0,Spiro-MeOTAD,,DMF; DMSO >> IPA,Au,SnO2-np,N2 >> N2,Spin-coating >> Spin-coating,0,,15.2,1.03,22.86,0.645
Pb,MA,I,0,0.1,0,Spiro-MeOTAD,1.6,DMF; DMSO,Au,TiO2-c | TiO2-mp,N2,Spin-coating,0,,18.3,1.081,23.05,0.737
Pb,Cs; FA,Br; Cl; I,0,,0,Spiro-TTB,1.67,Unknown,ITO | IZO | Ag,C60 | SnO2-c,Vacuum,Co-evaporation,0,135,24.3,,,
Pb,FA; MA,Br; I,1,0.09,0,Spiro-MeOTAD,,DMF; DMSO,Au,TiO2-c | TiO2-mp,Unknown,Spin-coating,0,100,18.33,1.1,23.34,0.74
Pb,MA,I,1,0.1,0,PEDOT:PSS,1.6,DMSO; GBL,Al,PCBM-60,N2,Spin-coating,0,100,7.81,0.844,13.18,0.702
Pb,MA,I,1,0.12,0,Spiro-MeOTAD,1.6,DMF,Au,TiO2-c,N2,Spin-coating,0,130,19.4,1.13,23,0.773
Pb,Cs; FA; MA,I,1,0.1,0,none,,DMF; DMSO,Carbon,TiO2-c | TiO2-mp,Air,Spin-coating,0,100,13.1,0.957,22.84,0.668
Pb,MA,I,0,0.09,0,Spiro-MeOTAD,1.6,DMF,Au,TiO2-c,Air,Spin-coating,0,100,16.3,1,16.4,0.71
Pb,MA,Br; I,1,0.12,0,Spiro-MeOTAD,1.77,n-methyl-2-pyrrolidone,Ag,TiO2-c,Unknown,Spin-coating,0,,10.1,1.08,15.3,0.647
Pb,MA,I,1,0.09,0,Spiro-MeOTAD,1.6,DMF,Ag,ZnO-c,Unknown,Spin-coating,0,,16.17,1.13,19.6,0.73
Pb,Cs,Br; I,0,0.12,0,P3HT,2.38,DMF >> IPA,MoO3 | Au,TiO2-c | TiO2-mp,N2 >> N2,Spin-coating >> CBD,0,,2.28,1.22,3.62,0.51
Pb,Cs,Br; I,0,0.1,0,PTAA,1.91,DMF; DMSO,Au,SnO2-np,Dry air,Spin-coating,0,100,10.47,1.07,13.4,0.73
Pb,MA,I,0,0.1,0,PEDOT:PSS,1.6,DMF >> IPA,Al,PCBM-70 | C60,Unknown,Spin-coating >> CBD,0,,9.3,0.94,14.4,0.69
Pb,FA,Br; I,0,0.1031,0,Spiro-MeOTAD,1.6,DMF >> IPA,Au,SnO2-c,Unknown,Spin-coating >> CBD,0,,17.34,1.1,22.05,0.726
Pb,MA,I,1,4,0,Spiro-MeOTAD,1.6,DMF; DMSO,Ag,TiO2-c | TiO2-mp,N2,Spin-coating,0,100,11.11,1.02,21.59,0.505
Pb,Cs; FA; MA,I,0,0.129,0,NiO-mp,,DMF >> IPA,Carbon,TiO2-c | Al2O3-mp,Air >> Air,Drop-infiltration >> CBD,0,,7.75,0.92,14.56,0.59
Pb,MA,I,0,1,0,PEDOT:PSS,1.6,DMSO; GBL,Ag,C60 | BCP,Air,Ultrasonic spray,0,120,9.47,0.79,19,0.634
Pb,MA,I,0,0.09,0,Spiro-MeOTAD,1.6,DMF >> IPA,Ag,ZnO-c,N2 >> N2,Spin-coating >> CBD,0,,9.23,0.968,18.81,0.5
Pb,FA; MA,Br; I,0,,0,DM,1.4,isopropyl alcohol,Au,TiO2-c | ns-TiO2,Ambient air,Post-treatment,0,,23.3,1.13,24.99,0.8275
Pb,FA; MA,Br; I,0,,0,NiOx,1.57,Unknown,Unknown,Unknown,Unknown,Unknown,0,,18.1,1.04,22.4,0.778
Pb,Cs; FA; MA,Br; I,1,0.125,0,Spiro-MeOTAD,,DMSO; NMP,Au,TiO2-c,Unknown,Spin-coating,0,100,18.18,1.11,21.58,0.76
Sn,MA,I,0,0.1,0,PTAA,1.27,DMF >> none,Au,TiO2-c | TiO2-mp,N2 >> MAI,Spin-coating >> Gas reaction,0,,0.44,0.139,8.77,0.344
Pb,Cs; FA; MA,I,0,,0,Unknown,1.55,Unknown,Unknown,Unknown,Unknown,Unknown,0,,22,,,
Pb,MA,I,1,0.06,0,Spiro-MeOTAD,1.6,DMF,Au,Fe2O3,Unknown,Spin-coating,0,100,13.1,0.9,22.1,0.694
Pb,MA,I,1,0.09,0,PEDOT:PSS,1.6,DMSO; GBL,Al,PCBM-70 | C60 | BCP,Ambient,Spin-coating,0,100,12.18,0.88,21.2,0.659
Pb,Cs; FA,Br; I,1,0.1,0,Spiro-MeOTAD,,DMSO >> DMF; DMSO,Au,TiO2-c | TiO2-mp,N2,Spin-coating,0,100,11.2,0.99,18.48,0.609
Pb,FA; MA,Br; I,0,,0,Spiro-OMeTAD,1.6,Unknown,Ag,SnO2-c,Unknown,Unknown,0,,20.01,1.121,23.67,0.7547
Pb,MA,I,1,0.1134,0,PTAA,1.6,none >> none,Au,TiO2-c,Vacuum >> N2,Evaporation >> Diffusion-gas reaction,0,,17.69,0.75,22.25,0.75
V,La,O,0,,0,Unknown,2.1,Unknown,Au | TETA-Gr | Ag,Unknown,H2,Sputtering,0,,5.64,0.43,21.4,0.6103
Pb,Cs; FA; MA,Br; I,1,0.14,0,M102,,DMF; DMSO,Ag,TiO2-c | TiO2-mp,Unknown,Spin-coating,0,100,13.82,,,
Pb,MA,I,0,0.1,0,Spiro-MeOTAD,1.6,DMF,Au,TiO2-c,Unknown,Spray-coating,0,100,11.6,0.86,21.6,0.72
Pb,MA,I,0,0.1,0,PEDOT:PSS,1.6,Unknown,Ag,C60 | BCP,N2,Spin-coating,0,,7.91,0.99,15.47,0.511
Pb,MA,I,0,3.8,0,Spiro-MeOTAD,1.59,DMF >> IPA,Au,TiO2-c | TiO2-mp,Air >> Air,Doctor blading >> CBD,1,,10.9,1.067,16.05,0.656
Pb,MA,I,0,0.13,0,PTAA,1.6,DMF,Au,TiO2-c,N2,Spin-coating,0,90,12.1,0.87,20.7,0.669
Pb,Cs,I,0,0.16,0,Spiro-MeOTAD,1.69,DMSO,Au,TiO2-c | TiO2-mp,N2,Spin-coating,0,350,14.1,1.04,17.8,0.76
Pb,MA,I,1,0.12,0,Spiro-MeOTAD,1.6,DMSO; GBL >> IPA,Ag,TiO2-c,Unknown,Spin-coating >> Spin-coating,0,,18.5,1.12,21.86,0.754
Pb,MA,I,1,,0,Cu2O,,DMSO; GBL,Ag,SiO2-c | ZnO-c,Unknown,Spin-coating,0,100,17.7,1.12,20.03,0.789
Pb,Cs; FA,Br; I,1,0.12,0,PTAA,1.75,DMF; DMSO,Ag,C60 | BCP,Unknown,Spin-coating,0,100,16.3,1.17,17.5,0.8
Pb,MA,I,0,0.1,0,PEDOT:PSS,1.6,DMF >> IPA,Al,BPTI | C60 | BCP,Unknown,Spin-coating >> Spin-coating,0,,9.29,0.87,16.97,0.64
Pb,MA,I,0,0.1,0,POZ3,1.51,Unknown,Ag,TiO2-c,Unknown,Spin-coating >> Spin-coating,0,,11.5,0.947,16.8,0.723
Pb,MA,I,1,0.1,0,Spiro-MeOTAD,1.57,DMSO; GBL,Au,TiO2-c | TiO2-nw,Air,Spin-coating,0,100,13.3,1.01,21.2,0.56
Pb,MA,I,0,0.1,0,Spiro-MeOTAD,1.51,Unknown,Ag,TiO2-c,Unknown,Spin-coating >> Spin-coating,0,,12.8,0.922,19.6,0.706
Pb,MA,I,0,0.04,0,PEDOT:PSS,1.6,DMF,Al,PCBM-60 | TIPD,Unknown,Spin-coating,0,100,16.6,0.93,24.4,0.729
Pb,MA,I,0,0.04,0,PEDOT:PSS,1.6,DMF,Al,PCBM-60,N2,Spin-coating,0,100,9.17,0.87,14.13,0.746
Pb,MA,I,0,0.09,0,Spiro-MeOTAD,1.6,DMF >> DMF; IPA,Ag,TiO2-c | TiO2-mp,Unknown,Spin-coating >> CBD,0,,5.57,0.867,13.3,0.485
Pb,MA,I,0,0.12,0,Spiro-MeOTAD,1.6,DMF,MoO3 | Ag | MoO3,PCBM-60,Unknown,Spin-coating,0,100,3.5,,,
Pb,MA,I,0,,0,PTAA | Spiro-OMeTAD,1.57,DMF >> Unknown,Ag,SnO2-c,Ambient air >> Ambient air,Spin-coating >> Spin-coating,0,,22.35,1.152,24.41,0.7948
Pb,Cs; FA; MA,Br; I,1,0.25,0,Spiro-MeOTAD,,DMF; DMSO,Au,TiO2-c | SnO2-np,N2,Spin-coating,0,100,19.38,1.13,22.6,0.76
Pb,MA,I,0,,0,PolyTPD,1.6,Unknown,Unknown,PCBM-60,Unknown,Unknown,0,,17.6,,,
Pb,Cs; FA; MA,Br; I,1,,0,Spiro-OMeTAD,1.56,DMF; DMSO,Au,SnO2-c,Ambient air,Spin-coating,0,100,25.88,1.189,25.66,0.8483
Pb,MA,I,0,0.01,0,PTAA,1.59,DMF >> IPA,Al,PVDF-TrFE | C60 | BCP,Air >> Air,Spin-coating >> Spin-coating,0,,18.8,1.06,22.9,0.776
Pb,MA,I,0,0.09,0,Spiro-MeOTAD,1.6,DMF >> none,Au,WO3,Unknown >> MAI,Spin-coating >> Gas reaction,0,,4.47,0.54,16.58,0.5
Pb,Cs; FA; Rb,I,1,,0,NiOx,1.514,DMF; DMSO,Ag,C60,N2,Spin-coating,0,100,18.1,1.096,22.88,0.722
Pb,MA,I,0,0.09,0,Spiro-MeOTAD,1.55,DMF,Ag,TiO2-nw,Unknown,Spin-coating,0,105,7.95,0.69,15.13,0.61
Pb,MA,I,1,0.13,0,PEDOT:PSS,1.6,DMF,Ag,PCBM-60,Unknown,Spin-coating,0,100,10.3,0.88,17.5,0.68
Pb,MA,I,0,0.09,0,Spiro-MeOTAD,1.5,DMF,Au,TiO2-c | TiO2-mp,Air,Spin-coating,0,100,3.1,0.79,10.8,0.43
Pb,MA,Br,0,0.1,0,none,,DMF >> IPA,Ag,TiO2-nt,Air >> Air,Spin-coating >> CBD,0,,1.76,0.718,4.3,0.57
Pb,Cs; FA; MA,Br; I,0,,0,Spiro-MeOTAD,1.63,Unknown,Unknown,SnO2-np,Unknown,Unknown,0,,19.06,1.08,22.96,0.769
Pb,GA; MA,I,1,0.06,0,PEDOT:PSS,,DMF; DMSO,Ag,PCBM-60 | BCP,N2,Spin-coating,0,90,15.27,1,20.14,0.75
Pb,MA,I,1,0.04,0,Spiro-MeOTAD,1.6,DMF,Au,TiO2-c | PCBA,N2,Spin-coating,0,100,11.7,0.99,18.5,0.641
Pb,MA,I,0,0.12,0,PTAA,1.6,DMF; HPA,Au | Organosilicate,TiO2 | C60,Dry air,Spin-coating,0,100,15.7,1,20,0.75
Pb,MA,I,1,1.02,0,rGO | PTAA,1.6,DMF; DMSO,Ag,PCBM-60 | BCP,Unknown,Spin-coating,0,100,12.7,1.1,20,0.58
Pb,MA,Cl; I,1,,0,Spiro-OMeTAD,1.6,DMF; DMSO,Ag,TiO2-c | TiO2-mp,N2,Spin-coating,0,100,19.6,,,
Pb,MA,Br,0,,0,Spiro-MeOTAD,2.3,Unknown,Unknown,ITO | LT-TiO2:Cl,Unknown,Unknown,0,,6.92,1.4,6.31,0.783
Pb,MA,I,0,0.1,0,Spiro-MeOTAD,1.6,DMF; DMSO,Au,TiO2-c | TiO2-mp,N2,Spin-coating,0,,17.4,1.073,21.82,0.737
Pb,MA,I,1,0.09,0,Spiro-MeOTAD,1.6,DMF,Au,TiO2-c,N2,Spin-coating,0,100,10.93,1.05,16.62,0.63
Pb,Cs; FA; MA,Br; I,1,,0,m-HTM,1.55,DMF; DMSO,Au,TiO2-c | TiO2-c,Air,Spin-coating,0,100,15.45,1.06,20.84,0.7
Pb,MA,I,0,0.1,0,PEDOT:PSS,1.6,DMF >> IPA,Ca | Al,PCBM-70,Air >> Air,Spin-coating >> Spin-coating,0,,7.4,0.89,13.9,0.6
Pb,MA,I,1,0.1,0,TFB,1.6,DMSO; GBL,Au,TiO2-c,N2,Spin-coating,0,100,3.59,0.84,12.57,0.336
Pb,MA,I,0,0.09,0,Spiro-MeOTAD,1.6,DMF >> IPA,Ag,TiO2-c | TiO2-mp,N2 >> N2,Spin-coating >> CBD,0,,13.21,0.92,21.4,0.68
Pb,Cs; FA,I,0,0.1,0,Florinated polymer | Spiro-MeOTAD,,Cyclohexyl-2-pyrrolidone; DMF,Ag,TiO2-c,N2,Spin-coating,0,170,16.4,0.95,23.6,0.729
Pb,MA,I,0,0.17,0,Spiro-MeOTAD,1.548,DMF,Au,TiO2-c | Al2O3-mp | NiO-np,Air,Spin-coating,0,130,16.2,1.001,22.2,0.729
Pb,MA,I,1,0.18,0,Poly(2-ethyl-2-oxazoline); PEDOT:PSS,1.6,Unknown,Ag,PCBM-60 | Bphen,N2,Spin-coating,0,100,13.04,0.97,18.47,0.73
Pb,Cs,Br,0,,0,Unknown,2.3,Unknown,Carbon,TiO2-c | TiO2-mp,Unknown,Unknown,0,,7.01,1.196,7.58,0.7732
Pb,MA,I,0,0.0875,0,none,1.6,DMF,Carbon,TiO2-c | TiO2-mp | ZrO2-mp,Air,Spin-coating,0,60,12.94,0.98,23.08,0.644
Pb,(PDA); Cs; FA,I,0,0.07,0,PTPD,,none >> IPA,Ag,PCBM-60 | BCP,Air >> N2,Spin-coating >> Spin-coating,0,,17.35,1,23.01,0.754
Pb,Cs; FA; MA,Br; I,1,0.071,0,CuPc,1.63,DMF; DMSO,Carbon,none,Unknown,Spin-coating,0,100,3.25,0.36,21.09,0.43
Pb,FA,I,1,0.1,0,NiO-c,1.48,DMF; DMSO,Ag,PCBM-60 | LiF,N2,Spin-coating,0,,20.8,0.956,0.622,0.771
Pb,MA,I,1,0.1,0,NiO-c,1.55,DMF; DMSO,Ag,PCBM-60,N2,Spin-coating,0,95,17.38,1.06,22.19,0.739
Pb,FA; MA,Br; I,0,,0,Unknown,1.55,Unknown,Unknown,Unknown,Unknown,Unknown,0,,18.04,1.136,22.47,0.7067
Pb,Cs,Br; I,1,0.12,0,Spiro-MeOTAD,,DMF; DMSO,Ag,SnO2-c,Unknown,Spin-coating,0,280,10.18,1.19,12,0.716
Pb,MA,I,0,0.1,0,Spiro-MeOTAD,1.6,DMF >> IPA,Au,TiO2-c | TiO2-mp,N2 >> N2,Spin-coating >> Spin-coating,0,,7.81,0.8,17.14,0.57
Pb,MA,I,1,0.04,0,FTA2,1.6,DMF; DMSO,MoO3 | Ag,C60,N2,Spin-coating,0,,,,,
Pb,Cs; FA; MA,Br; I,0,,0,Unknown,1.55,Unknown,Unknown,Unknown,Unknown,Unknown,0,,19.7,,,
Pb,MA,I,1,0.15,0,Spiro-MeOTAD,1.45,DMF; DMSO,Ag,SnO2-c,N2,Spin-coating,0,110,14.61,1.02,22.11,0.648
Pb,Cs; PDMA,I,0,,0,NiOx,1.74,DMSO; DMF,Ag,PCBM-60,Ambient air,Spin-coating,0,90,12.61,1.11,15.1,0.754
Pb,Cs; FA; MA,Br; I,0,0.102,0,Spiro-MeOTAD,1.71,DMF >> IPA,Au,TiO2-np,Air >> N2 >> Air,Spin-coating >> Spin-coating,0,,15.96,1.113,19.34,0.742
Pb,MA,I,1,0.1,0,Spiro-MeOTAD,1.6,DMF >> IPA,Au,ZnO-c | ZnO-nw,Unknown,Spin-coating >> CBD,0,,8.1,0.905,17.9,0.5
Pb,FA; MA,Br; I,1,0.25,0,Spiro-MeOTAD,,DMF; DMSO,Au,TiO2-c | TiO2-mp,Unknown,Spin-coating,0,110,14.3,1.06,20.49,0.65
Pb,MA,I,0,0.09,0,PEDOT:PSS,1.6,DMF >> Unknown,Al,PCBM-60 | C60 | BCP,Unknown,Spin-coating >> Spin-coating,0,,16.2,0.99,20.1,0.81
Pb,MA,I,1,0.1,0,none,1.6,DMF,Carbon,C60,N2,Spin-coating,0,100,15.91,1.06,22.68,0.667
Pb,MA,I,0,0.1031,0,Spiro-MeOTAD,1.6,DMF >> IPA,Au,SnO2-c,Unknown,Spin-coating >> CBD,0,,17.19,1.06,21.65,0.74
Sn,Cs,Br,0,0.0489,0,MoO3,1.8,none,Ag,C60 | BCP,Vacuum,Evaporation,0,50,0.49,0.45,2.1,0.52
Pb,FA; MA,Br; I,0,0.09,0,PEDOT:PSS,,none >> IPA,Ag,PCBM-60 | BCP,Vacuum >> N2,Evaporation >> Spin-coating,0,,7.88,0.94,15.09,0.555
Pb,Cs,Br; I,0,0.04,0,IEICO; PBDTTT-E-T,1.85,DMSO,MoO3 | Ag,SnO2-np,N2,Spin-coating,0,160,12.53,1.163,14.78,0.729
Pb,MA,I,0,0.04,0,PEDOT:PSS,1.6,DMF >> IPA >> none,Al,PCBM-60 | BCP,Unknown >> Unknown >> Vacuum,Spin-coating >> Spin-coating >> Close space sublimation,0,,16.2,1.03,19.6,0.8
Pb,Cs; FA; MA,Br; I,1,0.1,1,NiO-c | PTAA,,DMF; DMSO,Ag,PCBM-60 | BCP,N2,Spin-coating,0,100,14.28,1.11,16.011,0.804
Pb,FA; MA,Br; I,1,0.126,0,Spiro-MeOTAD,,DMF; DMSO,Au,TiO2-c | TiO2-mp,Ar,Spin-coating,0,100,18.7,1.1,23.8,0.713
Pb,Cs; FA; MA,Br; I,1,0.1,0,EHCz-2EtCz,,DMF; DMSO,MoOx | Al,SnO2-np,Unknown,Spin-coating,0,100,16.33,1.098,21.58,0.69
Pb,MA,I,1,0.1,0,PEDOT:PSS,1.6,DMSO; GBL,Ag,PCBM-60 | LiF,Unknown,Spin-coating,0,100,15,0.96,20.8,0.75
Pb,MA,I,0,,0,Spiro-OMeTAD,1.6,Unknown,ITO | Ag,Unknown,Unknown,Unknown,0,,18.54,1.1,22.18,0.7596
Pb,MA,I,0,,0,Unknown,1.55,Unknown,Unknown,Unknown,Unknown,Unknown,0,,13.91,,,
Pb,Cs; FA; MA,Br; I,0,0.09408,0,PTAA; Spiro-MeOTAD,,DMF; DMSO >> IPA,Au,SnO2-np,Unknown,Spin-coating >> Spin-coating,0,145,19.4,1.07,23.6,0.766
Pb,FA; MA,I,0,0.09,0,Spiro-MeOTAD,1.53,DMF; DMSO >> IPA,Au,TiO2-c | TiO2-mp,N2 >> N2,Spin-coating >> Spin-coating,0,,14.1,1.06,23.2,0.73
Pb,Cs; FA; Rb,Br; Cl; I,0,,0,Spiro-OMeTAD,1.55,Unknown,Ag,SnO2-c,Unknown,Unknown,0,,22.68,1.175,22.97,0.8401
Pb,FA; MA,Br; I,1,0.07,0,PTAA,,DMF; DMSO,Cu,PCBM-60 | C60 | BCP,N2,Spin-coating,0,105,19.68,1.1,22.65,0.79
Pb,FA; MA,Br; I,1,0.16,0,Spiro-MeOTAD,,DMF; DMSO,Au,TiO2-c | TiO2-mp,N2,Spin-coating,0,100,20,1.14,23.6,0.73
Pb,MA,I,0,0.09,0,Spiro-MeOTAD,1.6,DMF >> IPA,Au,TiO2-c | TiO2-mp | Cs2CO3,Unknown,Spin-coating >> CBD,0,,14.2,1.03,21.3,0.65
Pb,MA,I,1,0.13,0,Spiro-MeOTAD,1.6,DMF; DMSO >> none,Au,TiO2-c,Air >> Air; Methylamin,Spin-coating >> Recrystallization,0,,15,1.05,19.7,0.726
Pb,MA,I,1,1.2,0,Spiro-MeOTAD,1.6,DMF; NMP,Au,TiO2-c | PCBM-60,Air,Doctor blading,0,150,17.5,1.111,21.38,0.729
Pb,MA,I,0,0.07,0,Spiro-MeOTAD,1.5,Unknown,Ag,TiO2-c | TiO2-mp,N2,Unknown,0,,16.39,1.1,19.96,0.745
Pb,Cs; FA; MA,Br; I,1,0.16,0,Spiro-MeOTAD,,DMF; DMSO,Au,SnO2-c,Unknown,Spin-coating,0,100,,,22,
Sn,FA; MA,I,1,0.1,0,PEDOT:PSS,,DMSO,Ag,C60 | BCP,Unknown,Spin-coating,0,100,8.1,0.62,19.6,0.677
Pb; Sn,FA; MA,I,1,0.105,0,PEDOT:PSS,,DMF; DMSO,Ag,PCBM-60 | C60 | BCP,N2,Spin-coating,0,100,18.2,0.81,30,0.75
Pb,FA; MA,Br; I,0,,0,Spiro-OMeTAD,1.55,DMF; DMSO >> IPA,Ag,SnO2-c,N2 >> N2,Spin-coating >> Spin-coating,0,150,20.48,1.1,23.53,0.7887
Pb; Yb,Cs,Br; I,0,,0,P3HT,1.91,Unknown,Au,TiO2-c | TiO2-mp,Ambient air,Spin-coating,0,280,14.04,1.261,15.21,0.7322
Pb,GA; MA,I,1,,0,PTAA,1.618,DMF; DMSO,Ag,PCBM-60,N2,Spin-coating,0,100,8.86,1.05,11.24,0.7503
Pb,FA; MA,Br; I,1,0.16,0,Spiro-MeOTAD,1.95,DMF; DMSO,Au,TiO2-c | TiO2-mp,Unknown,Spin-coating,0,100,4.39,1.084,6.25,0.65
Pb,MA,I,0,0.7,0,none,1.6,GBL,Carbon,TiO2-c | ZrO2-mp,N2,Drop-infiltration,0,60,7.62,0.84,22.1,0.401
Pb,MA,I,0,0.09,0,CuO,1.6,Unknown,Al,PCBM-70 | AZO,Unknown,Unknown,0,,15.3,1.09,18.2,0.77
Pb,Cs; FA; MA,Br; I,1,0.09,0,NiMgLiO,,DMF; DMSO,Ag,2-acetylpyridine | PCBM-60 | BCP,Unknown,Spin-coating,0,150,19.81,1.08,23.03,0.796
Pb,Cs; FA; MA,Br; I,1,,0,Spiro-OMeTAD,1.538,DMF; DMSO,Au,SnO2-c,N2,Spin-coating,0,120,20.27,,,
Pb,FA; MA,Br; I,1,,0,Spiro-OMeTAD,1.56,DMF; DMSO >> IPA,Au,SnO2-c,N2 >> N2,Spin-coating >> Spin-coating,0,,22,,,
Pb,FA,I,0,0.09,0,Spiro-MeOTAD,1.48,DMF >> IPA,Au,TiO2-c,N2 >> N2,Spin-coating >> Spin-coating,0,,15.05,0.98,21.65,0.644
Pb,Cs; FA; MA,Br; I,1,,0,Spiro-OMeTAD,1.55,Unknown,Au,SnO2-c | PCBM-60,Ambient air,Spin-coating,0,120,16.19,1.08,20.31,0.74
Pb,MA,Br; I,0,0.1,0,Spiro-MeOTAD,1.76,DMF >> none,Au,TiO2-c | TiO2-mp,Air >> Air; MABr,Spin-coating >> Gas reaction,0,,9.62,1.21,13.7,0.58
Pb,MA,I,0,0.09,0,Spiro-MeOTAD,1.55,DMF >> none,Au,TiO2-c | TiO2; CoCr-mp,Air >> Air; MAI,Spin-coating >> Closed space sublimation,0,,14.43,0.92,20.4,0.77
Pb,MA,I,0,0.1,0,Spiro-MeOTAD,1.6,DMF >> IPA,Ag,TiO2-c | TiO2-mp,Unknown,Spin-coating >> CBD,0,,6.2,0.93,14.8,0.45
Ga; In,DMA,I,0,,0,Unknown,2.29,Unknown,Unknown,Unknown,Unknown,Unknown,0,,10.84,,,
Pb,MA,I,1,0.1,0,Spiro-MeOTAD,1.6,DMF; DMSO,NiO | Ag | NiO | NaYF4 | Ag,TiO2-c,N2,Spin-coating,0,100,15,1.06,18.87,0.713
Pb,Cs; FA; MA,Br; I,1,0.09,0,SWCNTs | Spiro-MeOTAD,,DMF; DMSO,Au,SnO2-c,Ar,Spin-coating,0,150,7.4,0.85,18,0.48
Pb,FA; MA,Br; I,1,,0,Spiro-OMeTAD,1.61,DMF,Au,TiO2-c | TiO2 paste,Ambient air,Spin-coating,0,,18.89,1.108,23.95,0.712
Pb,Cs; FA; MA,Br; I,1,0.13,0,Spiro-MeOTAD,1.6,DMF; DMSO,Au,TiO2-c,Ar,Spin-coating,0,100,16.71,1.104,20.62,0.733
Pb,MA,I,1,0.14,0,NiO-c,1.6,GBL,Al,PCBM-60 | LiF,N2,Spin-coating,0,100,11.87,1.011,11.5,0.723
Pb,MA,I,0,0.0625,0,PEDOT:PSS,1.6,DMF,Ag,PCBM-60 | Bphen,N2,Spin-coating,0,,12.2,0.87,18.1,0.77
Pb,EA; MA,I,1,0.09,0,Spiro-MeOTAD,,DMF; DMSO,Au,TiO2-c | TiO2-mp,Ambient,Spin-coating,0,105,12.71,1.02,20.54,0.607
Pb,MA,I,1,0.108,0,NiO-c | NiO-mp,1.6,DMF; DMSO,Ag,ZnO-np,Unknown,Spin-coating,0,100,19.36,1.12,21.41,0.81
Pb | Pb,FA; MA | BA,Br; I | I,1,0.094,0,BAI | DM,,DMF; DMSO >> IPA,Au,TiO2-c | TiO2-mp,N2 >> N2,Spin-coating >> Spin-coating,0,,21.71,1.11,23.99,0.817
Pb,MA,I,0,0.15,0,P3HT,1.6,DMF,Ag,TiO2-c | TiO2-mp,N2,Spin-coating,0,105,8.7,0.92,18.4,0.508
Pb,Cs; FA; MA,Br; I,1,0.1,0,Spiro-MeOTAD,,DMF; DMSO,Au,SnO2-c,Unknown,Spin-coating,0,,18.95,1.11,22.72,0.751
Pb,MA,I,0,0.1,0,Spiro-MeOTAD,1.6,DMF >> IPA,Au,ZnO-c | MgO | TiO2-mp,Unknown,Spin-coating >> CBD,0,,18.04,1.05,22.69,0.755
Pb,FA,I,0,,0,Unknown,1.53,Unknown,Unknown,SnO2-LHHM,Unknown,Unknown,0,,24.41,1.183,24.45,0.844
Pb,MA,I,0,0.025,0,PEDOT:PSS,1.6,DMF,Ca | Al,PCBM-60,Air,Spray-coating,0,,11.1,0.92,16.8,0.72
Pb,MA,I,1,0.04,0,Spiro-MeOTAD,1.6,DMF; DMSO,Ag,TiO2-c,Unknown,Spin-coating,0,,12.35,0.98,18.47,0.692
Pb,FA; MA,Br; I,1,1,0,Spiro-MeOTAD,,DMF; DMSO,Au,TiO2-c,N2,Spin-coating,0,100,11.99,1.132,16.28,0.65
Pb,MA,I,1,0.4,0,Spiro-OPrTAD,1.6,DMF; DMSO,Au,TiO2-c,Unknown,Spin-coating,0,95,16.99,1.06,22.92,0.699
Pb,FA; MA,I,0,,0,Spiro-OMeTAD,1.55,Unknown,Ag,SnO2-c,Unknown,Unknown,0,,23.3,,,
Pb,FA; MA,Br; I,0,,0,MeO-4PACz,1.55,Unknown,Ag,C60 | BCP,Unknown,Unknown,0,,24.7,1.165,24.99,0.8464
Pb,MA,I,1,0.09,0,Spiro-MeOTAD,1.6,DMSO; GBL,Cu; Cu2O,TiO2-c | TiO2-mp,N2,Spin-coating,0,100,2.33,0.901,7.65,0.338
Pb,MA,I,1,0.16,0,Spiro-MeOTAD,1.61,DMF; DMSO,Au,TiO2-c,Unknown,Spin-coating,0,100,10.6,1.05,18.4,0.55
Pb,MA,I,0,0.1,0,Spiro-MeOTAD,1.6,DMF,Au,TiO2-c | TiO2-mp,N2,Spin-coating,0,90,7.4,0.78,15.2,0.632
Pb,MA,I,1,0.1,0,NiO-np,1.6,DMF,Ag,NDI-Se,Unknown,Spin-coating,0,100,9.51,0.85,20.2,0.554
Pb,FA; MA,Br; I,1,0.126,0,X1,,DMF; DMSO,Au,TiO2-c | TiO2-mp,Unknown,Spin-coating,0,100,14.4,1.06,20.81,0.65
Pb,FA; MA,Br; I,1,0.16,0,Spiro-MeOTAD,,DMF; DMSO,Au,SnO2-c,Unknown,Spin-coating,0,120,4.86,0.764,12.52,0.508
Pb,MA; TMA,Cl; I,1,,0,MeO-2PACz,2.1,Unknown,Ag,PCBM-60 | SnO2-c,N2,Spin-coating,0,,9.4,1.4,10.6,0.632
Pb,MA,I,0,0.1,0,Spiro-MeOTAD,1.6,Unknown,Au,SnO2-c,Unknown,Spin-coating,0,,15.54,1.065,21.65,0.674
Pb,Cs,Br,0,0.1,0,none,,DMF >> IPA,Carbon,TiO2-c | TiO2-mp | PbS-QDs,Unknown,Spin-coating >> Spin-coating,0,,2.41,1.17,3.35,0.61
Pb,MA,I,1,0.1,0,PEDOT:PSS,1.6,DMF,Ag,C60 | BCP,N2,Spin-coating,0,80,14,0.95,19.3,0.762
Pb,MA,I,1,0.1,0,Spiro-MeOTAD | TS-CuPc,1.56,DMF; DMSO,MoO3 | Ag,TiO2-c,N2,Spin-coating,0,100,17.6,1.07,22.94,0.71
Pb,MA,I,1,0.1,0,BDTT:DPPD:TT,1.6,DMF; DMSO,Au,TiO2-c | TiO2-mp,Air,Spin-coating,0,,15.88,0.98,23.7,0.683
Pb,Cs; FA; MA,Br; I,1,0.1,0,Spiro-MeOTAD,1.57,DMF; DMSO,Au,SnO2-c,Air,Spin-coating,0,100,15.56,1,22.31,0.69
Pb,(PEA); MA,I,0,0.04,0,PEDOT:PSS | AuAg@SiO2-np,2.1,DMF,Ag,PCBM-60 | PFN,N2,Spin-coating,0,70,3.9,0.97,6.36,0.63
Pb,MA,I,1,0.09,0,Spiro-MeOTAD,1.6,Unknown,Au,TiO2-c,N2 >> Air,Spin-coating,0,,16.93,1.05,20.95,0.77
Pb | Pb,(AVA) | MA,I | I,1,0.1,0,Spiro-MeOTAD,,DMSO,Au,TiO2-c | TiO2-mp,Unknown,Spin-coating,0,100,16.4,1.059,21.1,0.732
Pb,MA,I,0,0.126,0,Spiro-MeOTAD,1.6,DMF >> IPA,Au,TiO2-c | TiO2-mp,Unknown,Spin-coating >> CBD,0,,13.1,1.019,17.8,0.72
Pb,Cs; FA; MA,Br; I,1,0.09,0,Spiro-MeOTAD,1.63,DMF; DMSO,Au,TiO2-c | SnO2-np,N2,Spin-coating,0,100,19.06,0.022,1.11,0.793
Pb,MA,I,0,0.1,0,PEDOT:PSS,1.6,DMF; DMSO >> IPA,Ag,PCBM-60 | BCP,N2 >> N2,Spin-coating >> Spin-coating,0,,9.41,0.91,15.15,0.685
Pb,MA,I,0,,0,Spiro-MeOTAD,,DMF; DMSO >> IPA,Au,TiO2-c | TiO2-mp,Air >> Air,Spin-coating >> CBD,0,,16.7,1.06,23.5,0.67
Pb,MA,I,0,0.1,0,ZnPc(tBu)4,1.6,DMF >> IPA,Au,TiO2-c | TiO2-mp,Unknown,Spin-coating >> CBD,0,,5.15,0.825,16.28,0.383
Pb,MA,I,1,0.16,0,PTAA,1.6,DMF; DMSO,Ag,2PDI-3S | PEIE,N2,Spin-coating,0,100,10.47,1.01,20.76,0.5
Pb,MA,I,0,0.25,0,none,1.6,DMF >> IPA,Carbon | Ag,CdS,Air >> Air,Spin-coating >> CBD,0,,0.2,0.66,1.09,0.26
Pb; Sn,FA; MA,I,1,0.04,0,PEDOT:PSS,,DMF; DMSO,Ag,PCBM-60,N2,Spin-coating,0,100,10,0.59,28.8,0.646
Pb,MA,I,1,0.0314,0,NiO-c,1.6,DMSO; GBL,Ag,PCBM-60 | C60,N2,Spin-coating,0,100,17.02,1.11,19.37,0.79
Pb,FA,I,0,0.12,0,Spiro-MeOTAD,1.48,DMF >> IPA >> IPA >> IPA,Ag,TiO2-c,Unknown,Spin-coating >> Spin-coating >> Spin-coating >> Spin-coating,0,,9.7,0.88,18.2,0.606
Pb,MA,I,1,0.1,0,Spiro-MeOTAD,1.6,DMF,Au,TiO2-c,N2,Spin-coating,0,100,14.7,1.03,19.6,0.72
Pb,MA,I,0,0.03,0,Spiro-MeOTAD,1.6,DMF; DMSO >> IPA,Au,TiO2-c | TiO2-mp,N2 >> N2,Spin-coating >> CBD,0,,13.1,1.01,18.5,0.7
Pb,FA; MA,I,0,,0,Spiro-OMeTAD,1.55,DMF; DMSO >> isopropanol,Ag,SnO2-c,N2 >> N2,Spin-coating >> Spin-coating,0,,20.8,1.127,24.01,0.7686
Pb,MA,I,1,0.04,0,PEDOT:PSS,1.6,DMF; DMSO,Ag,N2200 | PCBM-60,Unknown,Spin-coating,0,105,15.73,,,
Pb,MA,I,0,0.1,0,PEDOT:PSS,1.6,Unknown,Au,PCBM-60,Unknown,Spin-coating,0,95,7.92,0.88,12.81,0.703
Pb,Cs; FA; MA,Br; Cl; I,0,,0,Spiro-OMeTAD,1.6,DMF; DMSO >> IPA,Ag,SnO2-c,Ambient air >> Ambient air,Spin-coating >> Spin-coating,0,,21.88,1.13,23.96,0.808
Pb,MA,I,0,0.0725,0,PEDOT:PSS,1.6,DMF,Al,PCBM-60 | AZO-np,N2,Spin-coating,0,90,7.86,0.81,13.66,0.71
Pb,Cs,Br; I,1,0.09,0,P3CT-N,1.88,DMF; DMSO,Ag,PCBM-60 | C60 | BCP,Unknown,Spin-coating,0,,13.1,1.159,15.04,0.752
Pb,Cs; FA; MA,Br; I,1,0.14,0,Spiro-MeOTAD,,DMF; DMSO,Ag,TiO2-c | TiO2-mp,Unknown,Spin-coating,0,150,7.46,0.618,10.73,0.531
Pb,MA,I,1,0.07,0,PEDOT:PSS,1.6,DMSO; GBL,Ag,PCBM-60 | BCP,N2,Spin-coating,0,100,14.7,0.988,19.5,0.764
Pb,MA,I,0,0.1,0,P3TAA-co-P3HT,1.6,DMF; DMSO,Ag,TiO2-c | TiO2-mp,N2,Spin-coating,0,100,9.61,1.048,16.28,0.63
Pb,MA,I,1,0.09,0,Spiro-MeOTAD,1.6,DMSO; GBL,Au,TiO2-c,Unknown,Spin-coating,0,100,19.1,1.109,22.31,0.776
Pb,MA,I,0,,0,PEDOT:PSS,1.61,water >> IPA,Ag,PC61BM,Air >> Air,Spin-coating >> Drop-infiltration,0,110,16.2,1.04,19.01,0.8226
Ag; Bi,Cs,Br,0,,0,Spiro-OMeTAD,2.2,Unknown,Au,TiO2-c,Unknown,Unknown,0,,1.6,,,
Pb,Cs; FA; MA,Br; I,1,0.09,0,PANI,1.55,DMF; DMSO,Au,PCBM-60,Air,Spin-coating,0,100,15.09,0.96,21.41,0.73
Pb,MA,I,0,1.02,0,PTAA,1.6,DMF; DMSO >> none,Ag,TiO2-c,Unknown >> MAI,Spin-coating >> Gas reaction,0,,13.2,0.969,20.74,0.656
Pb,MA,I,1,0.096,0,PP-Spiro,1.51,DMSO; GBL,Au,TiO2-c | TiO2-mp,Unknown,Spin-coating,0,100,14.9,1,20.7,0.711
Pb,MA,I,1,0.07,0,NiO-c,1.6,DMF,Ag,PCBM-60,Unknown,Spin-coating,0,100,9.6,1.008,18.8,0.548
Pb,MA,I,0,1,0,Spiro-MeOTAD,1.6,DMF; DMSO >> IPA,Au,TiO2-c | TiO2-mp,Air >> Air,Spin-coating >> Spin-coating,0,,6.95,0.98,17.3,0.41
Pb,MA,I,1,0.24,0,Spiro-MeOTAD,1.6,DMSO,Au,TiO2-c | TiO2-mp,Air,Spin-coating,0,105,17.7,1.01,22.15,0.78
Pb,MA,I,1,0.11,0,PEDOT:PSS,1.6,DMSO; GBL,Ag,PCBM-60 | Rhodamine 101,N2,Spin-coating,0,100,14.8,1.02,19.55,0.74
Pb,Cs; FA; MA,Br; I,1,0.16,0,PTAA,1.6,DMF; DMSO,Cu,C60 | BCP,N2,Spin-coating,0,100,15.4,1.025,19.462,0.772
Pb,MA,I,0,0.06,1,PTAA,1.6,DMF >> IPA,Ti | Cu,none,Unknown,Spin-coating >> Spin-coating,0,,18.1,1.03,22.5,0.781
Pb,FA; MA,Br; I,0,0.07565,0,Spiro-MeOTAD,,DMF; DMSO >> IPA,Au,SnO2-np,Air >> Air,Spin-coating >> Spin-coating,0,,19.1,,,
Pb,MA,I,1,0.15,0,Spiro-MeOTAD,1.6,DMF; DMSO,Au,TiO2-c | PCBM-60,N2,Spin-coating,0,50,15.5,0.99,22.65,0.69
Pb,MA,I,1,0.1,0,Spiro-MeOTAD,1.6,DMF; DMSO,Au,TiO2-c | TiO2-mp,Unknown,Spin-coating,0,100,8.13,0.99,21.52,0.38
Pb,FA; MA,I,0,0.1,0,NiO-c,1.58,DMF >> IPA >> Chlorobenzene; DMF,Ag,PCBM-60 | BCP,Air >> Air >> Air,Spin-coating >> Spin-coating >> Spin-coating,0,,17.4,1.1,21.77,0.72
Pb,MA,I,0,0.1,0,Spiro-MeOTAD,1.54,DMF,Ag,ZnO-c,Unknown,Spin-coating,0,100,11.3,0.94,21.84,0.546
Pb,Cs; FA,I,0,,0,Unknown,1.55,Unknown,Unknown,Unknown,Unknown,Unknown,0,,23.4,1.143,25.33,0.8085
Pb,MA,I,0,0.1,0,Spiro-MeOTAD,1.59,DMF >> IPA,Au,ZnO-c | ZnO-nw | TiO2-c,Air >> Air,Spin-coating >> CBD,0,,,,,
Pb,BA; MA,I,0,,0,Unknown,2.17,Unknown,Unknown,Unknown,Unknown,Unknown,0,,16,,,
Pb,MA,I,0,0.1,0,PEDOT:PSS,1.6,DMF; DMSO >> Ethanol; IPA,Ag,PCBM-70,N2 >> N2,Spin-coating >> Spin-coating,0,100,5.57,1.03,12.1,0.45
Pb,FA; MA,Br; I,1,0.09,0,P3HT,,DMF; DMSO,Au,TiO2-c | TiO2-mp,Air,Spin-coating,0,100,,,,
Pb | Pb,Cs | BA; Cs,Br; I | Br; I,1,0.06,0,Spiro-MeOTAD,,DMF; DMSO,Au,TiO2-c | PCBM-60,Unknown,Spin-coating,0,,14.5,1.079,16.8,0.801
Pb,Cs; FA,Br; I,0,,0,MeO-2PACz,1.77,Unknown,Ag,C60 | BCP,Unknown,Unknown,0,,16.16,1.22,17.49,0.7602
Pb,MA,I,0,0.04,0,P3HT,1.6,DMF >> IPA,Au,WO3-c | Cs2CO3 | PCBM-60,Unknown,Spin-coating >> Spin-coating,0,,10.49,0.84,20.4,0.61
Pb,Cs; FA; Rb,I,1,,0,Spiro-OMeTAD,1.54,DMF; DMSO >> IPA,Au,SnO2-c,N2 >> N2,Spin-coating >> Spin-coating,0,100,21.1,1.1,24.3,0.788
