Repository: dayalbishnoi01-spec/perovskite-pce-predictor

File: perovskite_15.csv (part 13 of 95)
B_Ion,A_Ion,C_Ion,AntiSolvent,Cell_Area,Solv_Anneal,HTL,Bandgap,Solvents,Backcontact,ETL,Synth_Atm,Dep_Procedure,Is_Module,Anneal_Temp,PCE,Voc,Jsc,FF
Pb,FA,I,1,0.1,0,Spiro-MeOTAD,1.48,DMF; DMSO,Au,TiO2-c | Au@SiO2-np; TiO2-mp,N2,Spin-coating,0,65,16,1.051,20.5,0.74
Pb,FA; MA,Br; I,1,0.06,0,P8TTT,,Unknown,Ag,PCBM-60 | BCP,Unknown,Spin-coating,0,100,7.96,0.97,14.08,0.583
Pb,FA; MA,Br; I,0,,0,PEDOT:PSS,1.61,DMF; DMSO,Ag,PCBM-60 | ZnO-np,Unknown,Spin-coating,0,,15.9,0.97,21.6,0.75
Pb,MA,I,0,,0,Spiro-OMeTAD,1.55,DMF; DMSO >> IPA,Au,TiO2-c | TiO2-mp,N2 >> N2,Spin-coating >> Spin-coating,0,120,16.66,1.03,22.79,0.71
Pb,FA,I,0,0.1,0,Spiro-MeOTAD,1.48,DMF; DMSO >> IPA,Au,TiO2-c | TiO2-mp,Unknown,Spin-coating >> Spin-coating,0,,20.9,1.07,25.5,0.781
Pb,Cs; FA; MA,Br; I,1,0.1,0,NiO-c | PTAA,,DMF; DMSO,Ag,PCBM-60 | BCP,N2,Spin-coating,0,100,16.98,1.1,19.648,0.785
Pb,MA,I,1,0.09,0,Spiro-MeOTAD,1.6,DMF; DMSO,Au,SnO2-c,N2,Spin-coating,0,100,14.5,1.01,20.7,0.7
Pb,Cs; FA; Rb,Br; Cl; I,0,,0,Spiro-OMeTAD,1.54,Unknown,Ag,SnO2-c,Unknown,Unknown,0,,21.43,1.137,23.36,0.8062
Pb,MA,I,0,0.34,0,Spiro-MeOTAD,1.6,DMF >> IPA,Au,Nb2O5 | TiO2-mp,Unknown,Spin-coating >> CBD,0,,9.6,0.835,15.3,0.75
Pb,MA,I,1,0.06,0,PEDOT:PSS,1.6,DMF; DMSO,Ag,C60 | BCP,N2,Spin-coating,0,,16.14,1.007,21.47,0.75
Pb,MA,I,1,0.5,0,PEDOT:PSS,1.6,DMF,Ag,PDI-HE,N2,Spin-coating,0,100,9.5,0.832,18.5,0.61
Pb,Cs,Br; I,0,0.09,0,Spiro-MeOTAD,,DMF; DMSO,Ag,SnO2-np,N2,Spin-coating,0,240,12.87,1.09,15.91,0.741
Pb,MA,I,0,0.248,0,Spiro-MeOTAD | PEDOT:PSS,,DMF >> none,Transparent Conductive Adhesive | PET:Ni mesh,TiO2-c | Al2O3-mp,N2 >> N2,Spin-coating >> Spin-coating,0,,5,1.03,12.3,0.43
Pb,FA,I,0,,0,Unknown,1.5,Unknown,Unknown,SnO2 w/ GA2SO4,Ambient air,Sequential deposition,0,,23.43,1.142,25.34,0.81
Pb,Cs; FA; MA,Br; I,0,,0,"2,6-diAF",1.6,Unknown,Ag,TiO2-c,N2,Spin-coating,0,,18.64,1.05,23.63,0.7515
Pb,MA,I,1,0.06,0,NiO-c,1.6,DMF; DMSO,Ag,PCBM-60,Unknown,Spin-coating,0,100,13.9,0.94,20.5,0.72
Pb,MA,I,0,0.09,0,PEDOT:PSS,1.6,Unknown,Ag,PCBM-60 | BCP,N2,Spin-coating,0,85,16.27,1.03,20.79,0.76
Pb,Cs; FA; MA,Br; I,0,,0,Spiro-OMeTAD,1.55,Unknown,Ag,SnO2-c,Unknown,Unknown,0,,21.81,1.131,23.68,0.8142
Pb,MA,I,1,0.16,0,Spiro-MeOTAD,1.6,DMF,Au,TiO2-c | TiO2-mp,Unknown,Spin-coating,0,90,16.2,1.05,21.4,0.71
Pb,MA,I,0,0.08,0,Carbon-nt,1.5,DMF; DMSO >> Cyclohexane; IPA,Au,TiO2-c | TiO2-mp,Air >> Air,Spin-coating >> CBD,0,,9.91,0.82,20.14,0.6
Pb,FA,I,0,,0,Spiro-OMeTAD,1.53,Unknown,FTO | Au,TiO2-c,Unknown,Unknown,0,,23.24,,,
Pb,Cs,Br; I,1,0.05,0,P3HT,1.82,Toluene >> IPA,Au,TiO2-c,Air,Spin-coating >> Dipp-coating,0,,8.92,1.25,12.22,0.584
Pb,FA; MA,Br; I,1,0.09,0,Spiro-MeOTAD,,DMF; DMSO,Au,TiO2-c | TiO2-mp,Air,Spin-coating,0,100,18.58,1.09,22.77,0.749
Pb,Cs; FA; MA,Br; I,1,13.5,0,NiO,,DMF; DMSO,Ag,PCBM-60 | BCP,Unknown,Spin-coating,1,85,5.92,1.08,12.75,0.43
Pb,MA,I,0,0.08,0,Spiro-MeOTAD,1.6,DMF,Ag,TiO2-c | Al2O3-mp,Air,Spin-coating,0,100,8.38,1,13.4,0.606
Pb,(PEA); MA,I,0,0.1,0,Spiro-MeOTAD,,DMF,Ag,TiO2-c,N2,Spin-coating,0,,5.57,1.02,14.34,0.38
Pb,FA,I,0,,0,Spiro-OMeTAD,1.55,Unknown >> IPA,Au,TiO2-c,Vacuum >> N2,Evaporation >> Spin-coating,0,,23.24,1.13,26.06,
Pb,MA,I,0,0.1,0,Spiro-MeOTAD,1.53,DMF >> none,Au,TiO2-c | TiO2-mp,Air >> Air; MAI,Spin-coating >> Gas reaction,0,,10.54,0.899,17.49,0.67
Pb,Cs; FA; MA,Br; I,0,,0,Spiro-OMeTAD,1.55,Unknown,Au,SnO2-c,Ambient air,Spin-coating,0,,22.17,1.154,24.68,0.778
Pb,Cs; FA,I,1,,0,Spiro-OMeTAD,1.5,DMF; DMSO,Au,SnO2-c,N2,Spin-coating,0,170,16.7,,,
Sn,FA,I,1,0.1,0,PEDOT:PSS,,DMF; DMSO,Ag,C60 | BCP,N2,Spin-coating,0,130,4.96,,,
Pb,FA; MA,Br; I,1,0.16,0,Spiro-MeOTAD,,DMF; DMSO,Au,TiO2-c | TiO2-mp,N2,Spin-coating,0,100,10.5,1.02,18.9,0.555
Pb,Cs,Br; I,0,0.09,0,Spiro-MeOTAD,2.07,DMSO,Au,TiO2-c,Unknown,Spin-coating,0,,5.32,1.02,8,0.65
Pb,MA,I,0,0.0725,0,CuAlO2 | PEDOT:PSS,1.6,DMF >> IPA,Ag,PCBM-60,N2 >> N2,Spin-coating >> CBD,0,,12.48,0.88,19.98,0.71
Pb,MA,I,0,0.108,0,Spiro-MeOTAD | PEDOT:PSS,1.6,DMF >> IPA,Au,TiO2-c,Dry air >> Dry air,Spin-coating >> Spin-coating,0,,7.5,0.98,15.4,0.5
Pb,MA,I,0,0.09,0,Spiro-MeOTAD,1.6,DMSO; GBL,Au,TiO2 | ITIC,N2,Spin-coating,0,100,20.08,1.12,22.71,0.79
Pb,FA; MA,Br; I,0,0.1225,0,Spiro-MeOTAD,,DMF >> IPA,Au,SnO2-np,N2 >> N2,Spin-coating >> Spin-coating,0,,20.03,1.09,23.78,0.774
Pb,Cs; FA; MA; Rb,Br; I,0,,0,Unknown,1.55,Unknown,Ag,MeO-2PACz | C60,Unknown,Unknown,0,,24.18,1.181,24.91,0.8226
Pb,MA,I,0,0.3,0,PEDOT:PSS,1.6,DMF,Ag,PCBM-60 | PEI,Air >> N2,Spin-coating >> Spin-coating,0,,7.1,0.89,12.83,0.626
Pb; Sr,MA,I,0,0.09,0,Spiro-MeOTAD,,DMSO; acetonitrile >> IPA,Au,TiO2-c | TiO2-mp,Unknown,Spin-coating >> Spin-coating,0,,,,,
Pb,FA; MA,I,0,,0,PTAA,1.5,2-methoxyethanol,ITO | Cu,C60 | BCP,Ambient air,Doctor blading,0,120,23.4,1.17,23.9,0.836
Pb,Cs; FA; MA,Br; I,1,,0,4PADCB,1.68,DMF; NMP,Ag,PCBM-60,N2,Spin-coating,0,100,22.59,1.231,22.09,0.8309
Pb,MA,I,1,0.06,0,PEDOT:PSS,1.56,DMF; DMSO,Ag,PCBM-60 | BCP,N2,Spin-coating,0,,17.14,1.14,19.21,0.783
Pb,MA,I,0,1,0,PEDOT:PSS,1.6,DMSO; GBL,Ag,C60 | BCP,Air,Ultrasonic spray,0,120,9.15,0.8,18.34,0.626
Pb,MA,I,1,1.02,0,PTAA,1.6,DMF; DMSO,Ag,PCBM-60 | BCP,Unknown,Spin-coating,0,100,14.7,1.09,19.7,0.7
In; Pb,Cs,Br; I,0,,0,Unknown,1.789,Unknown,nanocarbon,TiO2-c | TiO2-mp,Unknown,Unknown,0,,10.5,,,
Pb,MA,I,0,0.09,0,Spiro-MeOTAD,1.6,DMF,Au,TiO2-c,Unknown,Spin-coating,0,130,14.8,1.033,20.3,0.755
Pb,MA,I,0,0.0464,0,NO-Graphene-QDs,1.6,Cyclohexyl-2-pyrrolidone; DMF,Ag,PCBM-60 | BCP,N2,Spin-coating,0,100,11.47,,,
Pb,MA,I,0,0.08,0,Al2O3-c,1.6,DMF >> DMF >> IPA,Au,TiO2-c | TiO2-mp,Air >> Air >> Air,Spin-coating >> Spin-coating >> CBD,0,,10.41,0.921,17.35,0.651
Pb,MA,I,1,0.14,0,Spiro-MeOTAD,1.6,DMSO; GBL,Au,TiO2-c | TiO2-mp,Unknown,Spin-coating,0,100,12.16,0.97,17.29,0.72
Pb,MA,I,1,0.16,0,Spiro-MeOTAD,1.6,DMF,Au,TiO2-np,Unknown,Spin-coating,0,100,10.87,0.945,20.68,0.556
Pb,MA,I,0,,0,Spiro-MeOTAD,,DMF >> IPA,MoO3 | Al,TiO2-c,Unknown,Spin-coating >> Spin-coating,0,,,,,
Pb,MA,I,1,0.1,0,Spiro-MeOTAD,1.6,DMF; DMSO,Au,SnO2-np,N2,Spin-coating,0,100,18.87,1.02,23.9,0.774
Pb,Cs; FA,Br,0,,0,PTAA,,DMF; DMSO >> IPA,Au,TiO2-c,Unknown,Spin-coating >> Spin-coating,0,,6.94,1.419,6.12,0.8
Pb,Cs; FA,I,0,,0,Spiro-OMeTAD,1.55,Unknown,Au,SnO2-c,Unknown,Unknown,0,,20.03,,,
Pb,Cs,I,0,0.04,0,Spiro-MeOTAD,,DMF,Au,TiO2-c | TiO2-mp,N2,Spin-coating,0,100,0.08,0.598,0.24,0.564
Pb,MA,I,1,0.1,0,TPAC3M,1.6,DMSO; GBL,Al,PCBM-60 | ZnO-np,N2,Spin-coating,0,,17.54,1,22.79,0.78
Pb,Cs; FA; MA,Br; I,1,0.09,0,PANI,1.55,DMF; DMSO,Au,PCBM-60,Air,Spin-coating,0,100,12.11,0.91,21.14,0.63
Pb,MA,I,1,,0,Spiro-OMeTAD,1.58,DMSO,Au,SnO2-c,N2,Spin-coating,0,100,21.6,1.16,23,0.81
Pb,FA; MA,I,0,0.1,0,none,1.54,DMF >> IPA,Carbon,TiO2-c | TiO2-mp,Unknown,Spin-coating >> Spin-coating,0,,9.81,0.843,19.25,0.605
Pb,FA; MA,Br; I,0,,0,Unknown,1.53,ÃŽÂ³-Butyrolactone; 1-Methyl-2-pyrrolidinone,Carbon,TiO2-c,Ambient air,Electrospraying,0,,14.41,1.03,24.35,0.577
Pb,Cs; FA,Br; I,0,0.16,0,Spiro-MeOTAD,,DMSO; GBL,Au,SnO2-np,Ambient,Slot-die coating,0,145,17.2,1.063,22,0.76
Pb,MA,I,0,0.06,0,PANI,,DMF,Al,C60 | BCP,N2,Electrospraying,0,110,2.08,0.43,10.94,0.44
Pb,FA; MA,Br; I,0,0.25,0,none,2.03,DMF; DMSO,Carbon; PEMA,TiO2-c | TiO2-mp,N2,Spin-coating,0,100,0.85,0.82,2,0.51
Pb,MA,I,0,,0,Unknown,1.6,Unknown,Unknown,Unknown,Unknown,Unknown,0,,17.1,,,
Pb,MA,I,0,0.1,0,P3HT,1.6,DMF >> IPA,Au,TiO2-c | TiO2-mp,Air >> Air,Spin-coating >> CBD,0,,14.8,1.02,22.725,0.725
Pb,FA; MA,Br; I,1,0.09,0,Spiro-MeOTAD,,DMF; DMSO,Au,SnO2-c | PCBM-60,Unknown,Spin-coating,0,100,11.8,1.04,21.1,0.41
Pb,Cs; FA; MA,Br; I,1,0.25,0,ZnPc-p-ZnPc,,DMF; DMSO,Au,TiO2-c | TiO2-mp,N2,Spin-coating,0,100,15.7,1.06,21.3,0.691
Pb,FA; MA,Br; I,1,0.1,0,Spiro-MeOTAD,,DMF; DMSO,Au,TiO2-c,N2,Spin-coating,0,100,16.96,1.067,22.85,0.696
Pb,MA,I,0,0.12,0,Spiro-MeOTAD,1.6,DMF,MoO3 | Ag | MoO3,PCBM-60,Unknown,Spin-coating,0,100,3.45,0.921,7.24,0.49
Pb,Cs; FA; MA,Br; I,1,,0,Spiro-OMeTAD,1.55,DMSO; DMF,Au,TiO2-c,Ambient air,Spin-coating,0,100,18.14,1.1,22.54,0.726
Pb,MA,I,1,0.066,0,Spiro-MeOTAD,1.6,DMF; DMSO,Au,TiO2-c,N2,Spin-coating,0,,16.8,1.02,22.5,0.73
Pb,MA,I,0,0.12,0,Spiro-MeOTAD,1.6,DMF >> IPA,Ag,ZnO-c | ZnO-nw,Unknown,Spin-coating >> Spin-coating,0,,14.5,0.96,21.5,0.7
Pb,MA,I,0,0.16,0,Spiro-MeOTAD,1.52,DMSO,Au,TiO2-c | TiO2-mp,N2,Spin-coating,0,100,17.42,1.05,22.75,0.73
Pb,Cs,Br; I,0,,0,PM6,1.92,DMF; DMSO >> isopropanol,MoO3 | Ag,ZnO,N2 >> N2,Spin-coating >> Spin-coating,0,,15.64,1.242,15.84,0.795
Pb,MA,I,1,0.1,0,Spiro-MeOTAD,1.6,DMF; DMSO,Au,SnO2-c,Unknown,Spin-coating,0,100,18.9,,,
Pb | Pb,Cs; FA; MA | Cs,Br; I | I,1,0.07,0,PTAA,,DMF; DMSO >> Toluene,Cu,C60 | BCP,N2 >> Air,Spin-coating >> Spin-coating,0,,13.55,1.06,19.4,0.658
Pb,MA,I,0,0.16,0,Spiro-MeOTAD,1.6,Unknown,Au,TiO2-c | TiO2-mp,Unknown,Spin-coating >> Spin-coating,0,,16.9,1.001,22.8,0.738
Pb,FA; MA,Br; I,1,0.16,0,Spiro-MeOTAD,1.64,DMF; DMSO,Au,TiO2-c | TiO2-mp,N2,Spin-coating,0,100,11.3,1.18,15.4,0.62
Pb,MA,I,1,0.1,0,PEDOT:PSS,1.6,DMF; DMSO,Al,PCBM-60 | ZnMgO,Unknown,Spin-coating,0,100,15.61,0.91,22.71,0.75
Pb,MA,I,1,0.09,0,Spiro-MeOTAD,1.6,DMF; DMSO,Au,SnO2-c,N2,Spin-coating,0,100,14.5,1.01,20.7,0.7
Sn,FA; MA,I,0,0.1,0,PTAA,,DMF; DMSO,Au,TiO2-c,N2,Spin-coating,0,70,1.27,0.226,15.56,0.362
Pb,MA,I,0,0.49,0,none,1.6,DMF >> IPA,Carbon,TiO2-c | TiO2-mp | ZrO2-mp,Unknown,Spin-coating >> CBD,0,,13.16,0.9,22.5,0.65
Pb,MA,I,0,,0,PTAA | Spiro-OMeTAD,1.55,Unknown,Au,Unknown,Ambient air,Vapor-assisted solution process,0,,15.84,1.03,19.41,0.79
Pb,MA,I,1,0.1,0,Spiro-MeOTAD,1.6,DMF; DMSO,Ag,SnO2-c,N2,Spin-coating,0,100,11.77,1.05,17.8,0.626
Pb,MA,I,1,0.1,0,PEDOT:PSS,1.6,DMF; DMSO,Al,C60 | BCP | LiF,Unknown,Spin-coating,0,,17,0.88,22.3,0.87
Pb,FA,I,1,0.09,0,Spiro-MeOTAD,1.526,DMF; NNP,Au,SnO2-np,Air,Spin-coating,0,150,20.4,1.07,24.19,0.78
Pb,MA,I,0,0.16,0,Spiro-MeOTAD,1.6,GBL,Au,PEIE | TiO2-c | TiO2-mp,Air,Spin-coating,0,100,5.24,0.925,14.3,0.397
Pb,MA,I,0,0.09,0,NiO-c,1.6,DMSO; GBL,Ag,TEAI | PCBM-60 | PEI,Air,Spin-coating,0,70,16.23,1.09,19.2,0.769
Pb,Cs; FA,I,0,0.15,0,Spiro-MeOTAD,1.509,DMF >> IPA,Au,TiO2-c | TiO2-mp,Air >> Air,Spin-coating >> Spray-coating,0,,14.8,1.05,20.3,0.7
Pb,Cs; FA,Br; I,0,,0,4PADCB,1.77,Unknown,Cu,C60 | BCP,Unknown,Unknown,0,,20.09,1.33,17.82,0.8471
Pb,FA,I,0,,0,Spiro-OMeTAD,1.5,Unknown,Au,SnO2-c,N2,Spin-coating,0,,24.64,1.17,25.38,
Pb,FA; MA,I,0,0.09,0,PEDOT:PSS | PEDOT:PSS,,DMF >> IPA,Ag,PCBM-60 | BCP,Unknown,Spin-coating >> Spin-coating,0,,13.14,0.92,20.04,0.712
Pb,FA,I,0,,0,NiOx,1.55,Unknown,Ag,PCBM-60,Unknown,Unknown,0,,23.61,1.126,25.33,0.8279
Pb,Cs; FA,I,1,0.09,0,Spiro-MeOTAD,1.54,DMSO; GBL,Au,TiO2-c,N2,Spin-coating,0,150,18.39,1.06,23.1,0.751
Pb,FA; PEA,I,0,,0,Spiro-OMeTAD,1.54,DMF; DMSO >> isopropyl alcohol,Ag,SnO2-c,N2 >> N2,Spin-coating >> Spin-coating,0,100,22.4,1.16,24.69,
Pb,MA,I,0,0.09,0,Spiro-MeOTAD,1.6,acetonitrile; DMSO >> IPA,Au,TiO2-c | TiO2-mp,Air >> Air,Spin-coating >> Spin-coating,0,,15.64,1.08,19.45,0.74
Pb,FA,I,0,,0,NiOx | 2PACz,1.55,Unknown,Ag,C60 | BCP,Unknown,Unknown,0,,23.44,1.17,25.4,0.7874
Pb,MA,I,0,0.15,0,none,1.59,DMF,Carbon,TiO2-c | TiO2-mp,Air,Drop-infiltration,0,50,3.13,0.808,8.38,0.47
Pb,FA; MA,Br; I,1,0.65,0,Spiro-MeOTAD,,DMF; DMSO,Au,TiO2-c | TiO2-mp,N2,Spin-coating,0,110,20.4,1.163,23.3,0.753
Pb,MA,I,1,0.1,0,PEDOT:PSS,1.6,DMSO; GBL,Au,PCBM-60 | BCP,N2,Spin-coating,0,100,11.17,0.93,16.77,0.736
Pb,MA,I,0,0.12,0,PEDOT:PSS,1.6,none >> IPA,Ca | Al,PCBM-60,Vacuum >> Ar,Evaporation >> CBD,0,,7.81,0.99,12.73,0.62
Pb,MA,I,1,0.22,0,PEDOT:PSS,1.6,DMSO; GBL,Al,PCBM-60 | ZnO-np,N2,Spin-coating,0,100,1.38,0.75,4,0.458
Pb,MA,I,1,0.1,0,P3CT,1.61,DMF; DMSO,Al,CPTA-E,N2,Spin-coating,0,,9.43,0.986,14.7,0.651
Pb,MA,I,0,0.1,1,PEDOT:PSS,1.6,DMF,Al,PCBM-60 | BCP,Unknown,Spin-coating,0,100,9,1,18,0.52
Pb,FA; MA,Br; I,1,0.09,0,HL-2,,DMF; DMSO,Au,TiO2-c | TiO2-mp,N2,Spin-coating,0,100,18.34,1.09,21.3,0.79
Pb,MA,I,0,0.1,0,Spiro-MeOTAD,1.6,DMF >> IPA,Au,ZnO-c | ZnO-nw | PCBM-60,N2 >> N2,Spin-coating >> Spin-coating,0,,11.67,0.96,22.06,0.552
Pb,FA,I,1,,0,Spiro-OMeTAD,1.52,DMF; DMSO,MoO3 | Ag,SnO2-c,Ambient air,Spin-coating,0,155,22.97,1.11,25.77,0.8035
Pb,FA; MA,Br; I,0,,0,2Cz-OMeDPA,1.55,Unknown,Au,TiO2-c | SnO2-c | PCBM-60,Unknown,Unknown,0,,20.06,1.071,24.15,0.774
Pb,MA,I,0,0.06,0,Au; NiO,1.6,DMF; DMSO,Al,C60 | BCP,N2,Spin-coating,0,150,4.15,0.98,7.16,0.59
Pb,MA,I,0,0.1,0,Spiro-MeOTAD,1.6,DMF,Ag,TiO2-c | TiO2-mp,Unknown,Spin-coating,0,100,12.34,0.88,22.54,0.62
Sn,FA,I,1,0.048,0,CuSCN,1.39,DMF; DMSO,Ag,PCBM-60,N2,Spin-coating,0,70,3.93,0.35,18.54,0.599
Pb,MA,I,1,0.1,0,Spiro-MeOTAD,1.6,DMF; DMSO,Ag,SnO2-np,Unknown,Spin-coating,0,100,15.71,1.03,21.69,0.7
Pb,MA,I,0,0.04,0,PEDOT:PSS,1.6,DMF,Al,PCBM-60,Unknown,Spin-coating,0,,10.3,0.89,18.2,0.636
Pb,MA,I,0,0.12,0,MeoTPD,1.6,DMF,MoO3 | Au,TiO2-c | PCBM-60,Dry air,Spin-coating,0,100,13.9,0.96,19.8,0.68
Pb,MA,I,1,0.1,0,Spiro-MeOTAD,1.6,DMF; DMSO,Au,TiO2-c | TiO2-mp,Air,Spin-coating,0,100,15.65,1.032,22.27,0.693
Pb,MA,I,0,,0,Spiro-MeOTAD,,DMF >> IPA,Au,TiO2-c | TiO2-mp,Air >> Air,Spin-coating >> Dipp-coating,0,,14.87,1.05,20.7,0.69
Pb,Cs,I,0,0.0725,0,PTAA,,Octane,MoOx | Ag,TiO2-c,Air,Spin-coating,0,,11.96,1.232,13.23,0.733
Pb,FA; MA,I,1,,0,Spiro-OMeTAD,1.55,DMF; DMSO,Au,TiO2-c | TiO2-mp,N2,Spin-coating,0,,16.25,1.07,,0.6504
Pb,Cs; FA; MA,Br; I,1,0.09,0,Spiro p-xylene,,DMF; DMSO,Au,SnO2-c,N2,Spin-coating,0,,12.7,1.036,19.1,0.641
Pb,Cs; FA; MA,Br; I,1,0.049,0,Spiro-MeOTAD,,DMF; DMSO >> IPA,Au,TiO2-np,N2 >> N2,Spin-coating >> Spin-coating,0,,19,1.05,23.9,0.79
Pb,MA,I,0,0.09,0,PEDOT:PSS,1.6,DMF,Al,PCBM-60 | ZnO-np,N2,Spin-coating,0,95,10.66,0.9,18.51,0.64
Pb,MA,I,0,0.06,0,Spiro-MeOTAD,1.6,DMF >> IPA,Au,TiO2-c,N2 >> N2,Spin-coating >> CBD,0,,8.5,0.8,19.5,0.596
Pb,MA,I,1,0.1,0,Spiro-MeOTAD,1.6,DMF; DMSO,Au,CdS,N2,Spin-coating,0,,9.1,0.983,18.99,0.527
Pb,(TBA); Cs; FA; MA,Br; I,1,0.1,0,Spiro-MeOTAD,,DMF; DMSO,Au,TiO2-c,N2,Spin-coating,0,110,13.3,1.21,20.5,0.553
Pb,MA,I,1,0.12,0,Spiro-MeOTAD,1.6,DMF; DMSO,Au,TiO2-c,N2,Spin-coating,0,65,14.47,1.03,23.53,0.597
Pb,MA,I,1,0.12,0,Spiro-MeOTAD,1.6,DMF; DMSO,Au,TiO2-c,Unknown,Spin-coating,0,,16.1,1.12,20.3,0.71
Pb,MA,I,1,0.1,0,Spiro-MeOTAD,1.6,DMF; DMSO,Ag,ZnO-np,Unknown,Spin-coating,0,,17.65,1.13,22.86,0.68
Pb,Cs; FA; MA,Br; I,1,0.16,0,Spiro-MeOTAD,1.63,DMF; DMSO,Au,TiO2-c | TiO2-mp,N2,Spin-coating,0,100,18.7,1.154,22.2,0.73
Pb,Cs; FA,Br; I,1,,0,c-NiOx,1.68,DMF; DMSO,a-ITO,PCBM-60 | ZnO,N2,Spin-coating,0,100,13.93,1.044,18.2,0.7331
Pb,MA,I,0,0.09,0,none,1.6,GBL,AV-Carbon; MAI,TiO2-c | TiO2-mp | ZrO2-mp,Unknown,Drop-infiltration,0,50,,,,
Pb; Sb,MA,I,0,0.04,0,Spiro-MeOTAD,1.5,DMF,Ag,none,N2,Spin-coating,0,,12.62,1.01,18.24,0.685
Pb,MA,I,0,0.1,0,PEDOT:PSS,1.6,DMF,Ag,PCBM-60 | PEIE,N2,Electrospraying,0,100,9,0.85,18.5,0.57
Pb,MA,I,1,,0,CuSCN,1.55,DMF; DMSO,Au,TiO2-c,Ambient air,Spin-coating,0,,10.1,0.93,17.2,0.63
Pb,MA,I,1,0.09,0,Spiro-MeOTAD,,DMSO,Au,TiO2-c | TiO2-mp,N2,Spin-coating,0,100,9,1.02,21.6,0.406
Pb,MA,I,0,0.092,0,Spiro-MeOTAD,1.55,DMF,Au,TiO2-c | SiO2-np | TiO2-c,Air,Spin-coating,0,100,9.22,0.983,14.34,0.65
Pb,MA,I,0,0.06,0,Spiro-MeOTAD,1.6,DMF; DMSO >> IPA,Au,TiO2-c | TiO2-mp,N2 >> N2,Spin-coating >> Spin-coating,0,,8.06,0.79,14.96,0.68
Pb,MA,I,0,0.1,0,Spiro-MeOTAD,1.5,DMF >> IPA,Au,TiO2-c | TiO2-mp,Unknown,Spin-coating >> CBD,0,,3.55,0.887,13.27,0.287
Pb,MA,I,1,0.06,0,PEDOT:PSS,1.6,DMF,Ag,PCBM-60,Unknown,Spin-coating,0,70,14.78,0.9,21.33,0.77
Pb,MA,Br; I,0,,0,Spiro-OMeTAD,2.01,N-Dimethylformamide; dimethyl sulfoxide,Au,TiO2-c,Ambient air,Spin-coating,0,100,7.864,1.05,10.18,0.736
Pb,MA,Br; I,0,0.096,0,PTAA,,GBL,Au,TiO2-c | TiO2-mp,Unknown,Spin-coating,0,60,12.8,1.04,18.8,0.66
Pb,MA,I,1,0.1,0,BDT:TT,1.6,DMF; DMSO,Au,TiO2-c | TiO2-mp,Air,Spin-coating,0,,12.81,0.86,23.45,0.62
Pb,MA,I,1,0.07,0,NiO-c,1.6,DMF; DMSO,Ag,PCBM-60,Unknown,Spin-coating,0,95,18,1.01,21.9,0.636
Pb,MA,I,0,0.1256,1,Spiro-MeOTAD,1.6,DMF >> IPA,Au,TiO2-c | TiO2-mp,Air >> Air,Spin-coating >> Spin-coating,0,,12.71,1.04,19.45,0.625
Pb,MA,I,0,0.12,0,Spiro-MeOTAD,1.6,DMF,Ag,TiO2-c,N2,Spin-coating,0,100,4.29,0.82,13.14,0.4
Pb,MA,I,0,0.04,0,Spiro-MeOTAD,1.6,none >> none,Au,ZnO-c,Vacuum >> Vacuum,Evaporation >> Evaporation,0,,7.1,,,
Pb,FA; MA,Br; I,1,0.1,0,SrCl2 | Spiro-MeOTAD,,DMF; DMSO; GBL,Au,TiO2-c | TiO2-mp,N2,Spin-coating,0,150,20.81,1.07,24.85,0.783
Pb,MA,I,0,0.07,0,Carbon-nt,1.6,DMF >> Cyclohexane; IPA,FTO | SLG,TiO2-c | TiO2-mp,N2 >> N2,Spin-coating >> CBD,0,,6.92,0.873,11.94,0.664
Pb,MA,I,0,0.0625,0,PEDOT:PSS,1.6,DMF,Ag,PCBM-60 | Bphen,N2,Spin-coating,0,,15,0.93,22,0.74
Pb,MA,I,0,0.13,0,Spiro-MeOTAD,1.6,DMF >> IPA,Au,TiO2-c | TiO2-mp,Unknown,Spin-coating >> CBD,0,,13.99,1.05,17.91,0.74
Pb,FA; MA,Br; I,1,0.25,1,Spiro-MeOTAD,,DMF; DMSO,Au,TiO2-c | TiO2-mp,Unknown,Spin-coating,0,110,14.5,1.08,20.67,0.65
Pb,FA,I,1,0.1,0,Spiro-MeOTAD,1.48,DMF; NNP,Ag,SnO2-c,Dry air,Spin-coating,0,,,,,
Pb,MA,I,1,,0,Unknown,,DMSO; GBL,Ag,PCBM-60 | TBAOH,Unknown,Slot-die coating,0,,7.01,0.97,14.5,0.493
Pb,FA; MA,I,1,0.09,0,Spiro-MeOTAD,1.54,DMF,Au,TiO2-c | TiO2-mp,Air,Spin-coating,0,150,9.61,0.915,19.6,0.536
Pb,FA; MA,Br; I,0,,0,Spiro-OMeTAD,1.55,Unknown,Au,SnO2-c,Unknown,Unknown,0,,21.09,1.12,24.47,0.7638
Pb,MA,I,1,0.08,0,NiO-c,1.59,DMF,Au,PCBM-60,N2,Spin-coating,0,105,14.39,0.98,23.57,0.62
Pb,FA; MA,I,0,,0,4PACz,1.55,2-ME,ITO | Cu,C60,Ambient air,Doctor blading,0,,21.4,1.14,24.5,0.766
Pb,FA; MA,I,1,0.1,0,Graphene; P3HT,,DMF,Carbon,TiO2-c | SnO2-c,Unknown,Spin-coating,0,100,17.5,1.06,22.3,0.74
Pb,MA,I,0,0.1,0,PEDOT:PSS,1.6,DMF; DMSO,Ag,PCBM-60 | BCP,N2,Spin-coating,0,,8,0.89,13.7,0.66
Pb,MA,I,1,0.0725,0,Spiro-MeOTAD,1.6,DMSO; GBL,Au,TiO2-c,N2,Spin-coating,0,100,17.3,1.05,21.8,0.76
Pb,MA,I,1,0.9,0,PEDOT:PSS,1.55,DMF,Ag,PCBM-60 | BCP,Air,Spin-coating,0,80,14.98,0.89,21.02,0.796
Pb,MA,I,0,0.1,0,PEDOT:PSS | NiO-c,1.55,DMF,Ag,PCBM-60 | BCP,Unknown,Spin-coating,0,100,18.9,1.07,21.9,0.81
Pb,MA,I,0,0.16,0,none,1.6,DMF,Au,TiO2-c | TiO2-mp,Air,Spin-coating,0,,8.87,0.73,21.59,0.562
Pb,MA,I,1,0.1,0,Spiro-MeOTAD,1.6,DMSO,Au,TiO2-c | TiO2-mp,Ar,Spin-coating,0,100,15.3,0.996,20.9,0.73
Pb,MA,I,1,0.09,0,PEDOT:PSS,1.6,DMF; DMSO,Ag,PCBM-60 | BCP,Unknown,Spin-coating,0,,10.5,0.885,16.8,0.7
Pb,Cs,Br; I,1,,0,NiO-c | N749,,DMF; DMSO,Ag,PCBM-60 | BCP,Unknown,Spin-coating,0,100,6.12,1.18,11.05,0.47
Pb,FA; MA,Br; I,0,,0,Spiro-OMeTAD,1.55,DMF; DMSO >> IPA,Au,SnO2-c,N2 >> N2,Spin-coating >> Spin-coating,0,,22.12,1.111,24.861,0.801
Pb,Cs,I,0,0.054,0,PTAA,,Octane,Ag,C60 | BCP,Air,Spin-coating,0,,9.04,1.108,11.8,0.735
Pb,MA,I,0,0.1,0,Spiro-MeOTAD,1.6,DMF >> IPA,Au,TiO2-c,N2 >> N2,Spin-coating >> Spin-coating,0,,0.01,0.27,0.56,0.149
Pb,Cs; FA; MA,I,0,,0,Unknown,1.55,Unknown,Unknown,Unknown,Unknown,Unknown,0,,23.2,1.19,,0.805
Pb,MA,Br,0,0.1,0,Spiro-MeOTAD,,DMF; DMSO,Au,TiO2-c | TiO2-mp,Unknown,Spin-coating,0,,1.4,0.856,2.67,0.615
Pb,Cs; FA,Br; I,1,,0,Spiro-OMeTAD,1.55,Unknown,Au,SnO2-c,Dry air,Spin-coating,0,145,19.46,1.123,22.365,
Pb,Cs; FA; MA,Br; I,1,0.14,0,M101,,DMF; DMSO,Ag,TiO2-c | TiO2-mp,Unknown,Spin-coating,0,100,10.74,0.97,20.42,0.56
Pb,Cs,I,0,0.058,0,Spiro-MeOTAD,1.74,Octane >> Methyl acetate >> Ethyl acetate,MoOx | Al,TiO2-c,Air >> Air >> Air,Spin-coating >> Ligand exchange >> Dipp-coating,0,,12.37,1.18,15.5,0.73
Pb,MA,I,0,0.16,0,Spiro-MeOTAD,1.6,GBL,Au,TiO2-c | TiO2-mp,Air,Spin-coating,0,100,5.16,0.827,1.9,0.486
Pb,BA; MA,I,0,0.05,0,NiO-c,1.637,DMF; DMSO,Ag,PCBM-60,N2,Spin-coating,0,100,13.26,1.12,17.1,0.692
Pb,MA,I,1,0.09,0,Spiro-MeOTAD,1.6,DMF,Ag,TiO2-c | TiO2-mp,N2,Spin-coating,0,100,5.25,1.03,10.02,0.509
Pb,FA,I,0,,0,Spiro-OMeTAD,1.56,Unknown,FTO | Ag,TiO2-c | SnO2-c,N2,Doctor blading,0,,19.19,1.14,23.93,0.7065
Pb,Cs; FA,I,0,,0,NiOx | SAM,1.52,2-ME; DMSO; NMP,Ag | IZO,C60 | SnO2-c,N2,Doctor blading,0,110,23.7,1.14,24.6,0.842
Pb,MA,Br; I,0,,0,PTAA,1.7,Unknown,Unknown,SnO2 | PCBM-60,Unknown,Unknown,0,,14.5,1.12,17,0.77
Pb,FA,Br; I,0,0.096,0,PTAA,,DMF >> IPA,Au,TiO2-c,Air,Spin-coating >> Spin-coating,0,,15.8,1.01,20.4,0.767
Pb,Cs; FA; MA,Br; I,1,20.78,0,Spiro-MeOTAD,,DMF; DMSO,Au,SnO2-c,Unknown,Spin-coating,1,120,17.25,1.13,21.77,0.7
Pb,MA,I,0,0.08,0,PEDOT:PSS,1.6,DMF,Au,PCBM-60,N2,Spin-coating,0,100,4.2,0.94,10.1,0.44
Pb,MA,I,0,0.56,0,Spiro-MeOTAD,1.6,DMF >> IPA,Au,none,Unknown,Spin-coating >> Spin-coating,0,,6.34,0.744,18.069,0.471
Pb; Sn,FA; MA,I,0,,0,PEDOT:PSS,1.33,DMF:DMSO >> IPA,Ag,PC61BM,N2 >> N2,Spin-coating >> Spin-coating,0,150,20.47,0.85,30.47,0.7904
Pb,Cs; FA; MA,Br; I,1,0.11,0,Spiro-MeOTAD,,DMF; DMSO,Au,ZnO-np | MgO-EA,Air,Spin-coating,0,125,18.32,1.1,22.46,0.741
Pb,FA; MA,I,0,0.075,0,Spiro-MeOTAD,1.6,DMF | DMF; IPA,Ag,In2O3-c | PCBM-60,N2 | N2,Spin-coating | Spin-coating,0,,17.15,1.05,23.7,0.68
Pb,7-FTH; Cs; FA; MA,Br; I,1,,0,NiOx | Me-4PACz,1.55,DMF; DMSO >> IPA,Ag,PCBM-60 | BCP,Ambient air >> Ambient air,Spin-coating >> Spin-coating,0,,24.65,1.14,25.08,0.8563
Pb,MA,I,0,0.1,0,Spiro-MeOTAD,1.6,DMF,Au,TiO2-c,Unknown,Spin-coating,0,105,0.23,0.275,3.17,0.259
Pb,MA,I,1,0.09,0,PEDOT:PSS,1.6,DMF; DMSO,Ag,PCBM-60 | BCP,N2,Spin-coating,0,,17.89,1.109,21.256,0.759
Pb,MA,I,0,0.06,0,PEDOT:PSS | PFI,1.55,DMF >> IPA,Ag,PCBM-60,Unknown,Spin-coating >> Spin-coating,0,,11.07,1.022,15.29,0.709
Bi,Ag,I,0,0.09,0,Spiro-MeOTAD,1.8,DMSO,Au,TiO2-c | TiO2-mp,Dry air,Spin-coating,0,,1.51,0.51,4.95,0.6
Pb,FA; MA,Br; I,0,,0,MeO-2PACz,1.55,Unknown,Ag,C60,Unknown,Unknown,0,,24.56,1.15,,0.8346
Pb,MA,I,1,0.06,0,Spiro-MeOTAD,1.6,DMF; DMSO,Au,Fe2O3-c,Unknown,Spin-coating,0,100,11.84,0.86,21.51,0.64
Pb,MA,I,0,,0,Spiro-OMeTAD,1.6,DMF,Au,wts-TiO2,N2,Spin-coating,0,,19.6,,23.6,
Pb,MA,I,0,,0,Spiro-OMeTAD,1.588,Unknown,Ag,TiO2-c,Unknown,Unknown,0,,18.21,1.056,23.73,0.7267
Pb,Cs,Br,0,,0,Unknown,2.18,Unknown,Unknown,Unknown,Unknown,Unknown,0,,10,,,
Pb,MA,I,1,0.1,0,PEDOT:PSS,1.6,DMSO; GBL,Ag,PCBM-60,Unknown,Spin-coating,0,100,11.75,0.903,18.58,0.7
Bi,MA,I,0,0.1,0,none,2.17,DMF >> IPA,Carbon,TiO2-c | TiO2-mp,Air >> Air,Spin-coating >> CBD,0,,0.04,0.709,0.277,0.229
Pb,MA,I,0,0.16,0,Spiro-MeOTAD,1.6,DMF >> IPA,Au,TiO2-c | TiO2-mp,N2 >> N2,Spin-coating >> CBD,0,,12.75,0.89,19.87,0.721
Pb,FA; MA,Br; I,1,0.25,1,Spiro-MeOTAD,,DMF; DMSO,Au,TiO2-c | TiO2-mp,Unknown,Spin-coating,0,110,12.9,1.04,21.43,0.57
Pb,MA,Br,0,0.1,0,Spiro-MeOTAD,,DMF; DMSO,Au,TiO2-c | TiO2-mp,Unknown,Spin-coating,0,,1.8,0.862,3.06,0.684
Pb,MA,Br; I,0,0.09,0,Spiro-MeOTAD,1.59,GBL,Au,TiO2-c | TiO2-mp,Unknown,Spin-coating,0,100,3.22,0.755,7.66,0.557
Pb,FA,I,0,,0,NiOx:Sr,1.5,DMF; DMSO >> isopropyl alcohol,Ag,PC61BM,Ambient air >> Ambient air,Spin-coating >> Drop-infiltration,0,,18.7,1.024,24.8,0.734
Pb,MA,I,1,,0,Spiro-OMeTAD,1.55,"N,N-dimethylformamide; dimethyl sulfoxide",Au,TiO2-c | TiO2-mp,N2,Spin-coating,0,,15.6,1.03,23,0.66
Pb,MA,I,0,0.1,0,Spiro-MeOTAD,1.6,DMF,Au,TiO2-c | TiO2-mp,N2,Spin-coating,0,100,9.62,0.733,19.8,0.666
Pb; Sb,MA,I,0,0.1,0,NiO-c,1.58,DMF >> IPA,Al,PCBM-60,N2 >> N2,Spin-coating >> Spin-coating,0,,6.92,0.92,15.05,0.5
Pb,Cs; FA; MA,Br; I,1,0.16,0,HS-Ph-CN | Spiro-MeOTAD,,DMF; DMSO,Au,TiO2-c | TiO2-mp,N2,Spin-coating,0,100,19.1,1.1,22.4,0.78
Pb,MA,I,0,0.09,0,NiO-c,1.6,DMF; DMSO >> IPA,Ag,PCBM-60 | BCP,Ar >> Ar,Spin-coating >> Spin-coating,0,,14.75,1.02,19.63,0.738
Pb,MA,I,0,0.1,0,PEDOT:PSS,1.5,DMF,Ag,PCBM-60 | BCP,N2,Spin-coating,0,100,12.47,0.73,23.05,0.74
Pb,BA; MA,I,0,0.06,0,PEDOT:PSS,,DMF,Ag,PCBM-60 | BCP,Unknown,Spin-coating,0,100,15.71,,,
Pb,FA; MA,Br; I,1,0.1,0,Spiro-MeOTAD,,DMF; DMSO,Au,SnO2-c | SnO2-c,N2,Spin-coating,0,120,18.42,,,
Pb,MA,I,0,0.1,0,PEDOT:PSS,1.6,DMF >> IPA,Ag,PCBM-70 | ZrO2,Unknown,Spin-coating >> Spin-coating,0,,4.17,0.76,13.88,0.395
Pb,MA,I,0,0.06,0,Spiro-MeOTAD,1.6,DMF,Ag,none,Unknown,Spin-coating,0,,8.73,0.91,16.05,0.59
Pb,MA,I,1,0.11,0,Spiro-MeOTAD,1.6,DMF; DMSO,Ag,TiO2-c | TiO2-mp,Unknown,Spin-coating,0,,8.74,1.01,19.58,0.439
Pb,Cs,Br; I,0,0.09,0,PTAA,1.91,DMSO,Au,TiO2-c,Unknown,Spin-coating,0,260,10.38,1.11,11.94,0.783
Pb,Cs; FA; MA,Br; I,1,0.1,0,Spiro-MeOTAD,,DMF; DMSO,Au,SnO2-c | SnO2-c,N2,Spin-coating,0,100,20.07,1.173,23.9,0.74
Pb,Cs,Br,0,0.071,0,CuPc,,DMF >> Methanol,Carbon,TiO2-c,Unknown,Spin-coating >> Spin-coating,0,,5.69,1.269,7.25,0.727
Pb,AcA; MA,I,0,,0,PEDOT:PSS | PTAA,1.63,Unknown,Ag,PC61BM | BCP,Unknown,Unknown,0,,15.04,1.025,19.18,
Sn,Cs; FA; PEA,Br; I,1,,0,PEDOT:PSS,1.415,DMF; DMSO,Ag,ICBA | BCP,N2,Spin-coating,0,80,17.13,0.99,23.07,0.7483
Pb,MA,I,0,0.06,0,PEDOT:PSS | Ca,1.6,DMF >> IPA,Al,PCBM-60,N2 >> N2,Spin-coating >> Spin-coating,0,,10.91,0.82,18.21,0.734
Pb,MA,I,0,0.125,0,Spiro-MeOTAD,1.6,DMSO; GBL,Ag,TiO2-c | PCBM-60,N2,Spin-coating,0,100,13.5,1.08,20.5,0.612
Pb,FA,I,0,,0,Spiro-OMeTAD,1.578,Unknown,MoO3 | Ag,SnO2-c,N2,Spin-coating,0,,10.21,1.12,14.94,0.61
Pb,Cs; FA; MA,Br; I,1,0.25,0,Spiro-MeOTAD,,DMF; DMSO,Au,TiO2-c | TiO2-mp,Unknown,Spin-coating,0,100,18,1.13,23,0.72
Sn,2F-PEA; FA; GA,I,0,,0,PEDOT:PSS,1.3,HFP,Ag,C60,N2,Sequential deposition,0,,8.3,,,
Pb,MA,I,1,0.0314,0,PEDOT:PSS,1.6,DMSO; GBL,Ag,C60 | bis-C60,Unknown,Spin-coating,0,100,8.83,0.86,16.05,0.64
Pb,MA,Br,1,0.09,0,Spiro-MeOTAD,2.3,DMF; DMSO,Au,BenMeIM-Cl | C60,Unknown,Spin-coating,0,100,5.24,,,
Pb,Cs; FA,I,0,,0,Spiro-OMeTAD,1.53,Unknown,Au,TiO2-c,Unknown,Unknown,0,,24.65,1.161,25.61,0.829
Pb,MA,I,0,0.108,0,Spiro-MeOTAD,1.55,DMF >> IPA,MoOx | Au,TiO2-c,Dry air >> Dry air,Spin-coating >> Spin-coating,0,,16.4,1.06,20.3,0.76
Pb,MA,I,0,,0,Unknown,1.55,DMF; DMSO >> IPA,Carbon,TiO2-c,Air >> Air,Spin-coating >> Drop-infiltration,0,80,6.8,0.84,14.53,0.57
Pb,Cs; FA; MA,Br; I,1,0.09,0,PTAA,,DMF; DMSO,Au,SnO2-np | OTES:APTES-SAM,Unknown,Spin-coating,0,,20.33,1.11,24.06,0.758
Pb,FA,I,0,0.1,0,Spiro-MeOTAD,1.48,DMF,Ag,TiO2-c,Unknown,Spin-coating,0,120,0.14,0.89,0.48,0.361
Pb,MA,I,1,0.12,0,Spiro-MeOTAD,1.6,GBL; NMP,Ag,TiO2-c | TiO2-mp,Air,Spin-coating,0,150,17.15,1.06,21.57,0.75
Pb,Cs; FA; MA,Br; I,1,0.25,0,Spiro-MeOTAD,,DMF; DMSO,Au,TiO2-c | TiO2-mp,N2,Spin-coating,0,100,16.8,1.16,21.1,0.68
Pb,MA,I,0,0.0314,0,PDMS,1.5,DMF >> IPA,Au,TiO2-c,Unknown,Spin-coating >> CBD,0,,1.1,0.69,8.4,0.2
Pb,MA,I,1,0.09,0,Spiro-MeOTAD,1.6,DMF; DMSO,Au,ZnO-np,Unknown,Spin-coating,0,,4.6,0.951,6.79,0.712
Pb,Cs; FA; MA,Br; I,1,0.1,0,Spiro-MeOTAD,,DMF; DMSO,Au,TiO2-c,Unknown,Spin-coating,0,100,16.81,1.105,21.3,0.75
Pb,MA,I,1,0.07,0,NiO-c,1.6,DMF,Ag,PCBM-60,Unknown,Spin-coating,0,100,12.63,1.01,20.02,0.634
Pb,Cs; FA; MA,Br; I,0,,0,Spiro-OMeTAD,1.59,Unknown,Ag,SnO2-c,Unknown,Unknown,0,,19.3,,,
Pb,MA,I,1,0.12,0,PEDOT:PSS,1.6,DMF,Ag,C60 | Bphen,N2,Spin-coating,0,100,8.04,0.9,15,0.59
Pb,MA,Br; I,0,0.09,0,Spiro-MeOTAD,2.09,DMF >> none,Au,TiO2-c,Unknown,Spin-coating >> Diffusion,0,,3.46,1.04,5.8,0.601
Pb,Cs; FA; MA,Br; I,1,0.16,0,PEDOT:PSS,1.6,DMF; DMSO,Cu,C60 | BCP,N2,Spin-coating,0,100,7.95,0.737,14.846,0.726
Pb,MA,I,1,0.075,0,PEDOT:PSS,1.597,DMSO; GBL,Ag,PCBM-60 | BCP,Unknown,Spin-coating,0,100,6.2,0.95,13.9,0.49
Pb,MA,I,1,0.1,0,NiO-c,1.6,DMF; DMSO,Ag,C60-HPy | BCP,Unknown,Spin-coating,0,100,15.02,0.988,20.6,0.708
Pb,MA,I,0,0.1,0,PEDOT:PSS,1.6,DMF >> IPA,Al,t-BPTI | PDI-C4 | BCP,Unknown,Spin-coating >> Spin-coating,0,,10.02,0.96,18.56,0.56
Pb,MA,I,1,,0,Unknown,1.6,DMF; DMSO,Carbon,TiO2-c | TiO2-mp,N2,Spin-coating,0,100,10.43,0.99,17.65,0.5961
Pb,MA,I,0,0.08,0,Spiro-MeOTAD,1.6,DMF,Au,TiO2-c,Unknown,Spin-coating,0,100,16.6,1.03,20.8,0.776
Pb,Cs; FA; MA,Br; I,1,,0,Spiro-OMeTAD,1.6,DMF; DMSO,Au,SnO2-c,N2,Spin-coating,0,,,,,
Pb,FA; MA,Br; I,1,0.1,0,Spiro-MeOTAD,,DMF; DMSO,Au,TiO2-c,N2,Spin-coating,0,100,17.16,1.097,22.89,0.683
Pb,MA,I,1,0.0725,0,PEDOT,,Unknown,Ag,PCBM-60 | BCP,N2,Spin-coating,0,100,18.7,1.08,22.6,0.77
Pb; Sn,Cs; FA; MA,I,1,,0,MEBT,1.25,DMF; DMSO,ITO | Cu,C60 | BCP,N2,Spin-coating,0,,22.13,0.864,32.6,0.786
Pb,MA,I,0,0.207,0,Spiro-MeOTAD,1.5,GBL,Au,TiO2-c | TiO2-mp,Unknown,Spin-coating,0,100,8.2,0.85,15.9,0.6
Pb,MA,I,0,0.09,0,Spiro-MeOTAD,1.6,DMF; DMSO >> IPA,Au,TiO2-c | TiO2-mp,N2 >> N2,Spin-coating >> Spin-coating,0,,16.71,1.084,22.6,0.682
Sn,Cs; EA; EDA; FA,I,0,,0,PEDOT:PSS,1.3,Unknown,Ag,C60,Unknown,Unknown,0,,12,0.68,23.5,0.74
Pb,Cs; FA; MA; Rb,I,0,,0,NiOx,1.63,Unknown,Ag,PC61BM,Unknown,Unknown,0,,19.16,1.23,20.5,0.76
Pb,MA,I,0,0.25,0,Spiro-MeOTAD,1.6,DMF >> IPA,Au,TiO2-c | TiO2-mp,Ar >> Ar,Spin-coating >> Spin-coating,0,,12.25,1.04,19,0.62
Pb,MA,I,0,0.1,0,none,1.58,DMF; DMSO,Au,TiO2-c | TiO2-mp,Unknown,Spin-coating,0,140,3,0.76,7.22,0.55
Pb,Cs; FA; MA,Br; I,1,,0,Unknown,1.55,DMF; DMSO,Carbon,SnO2-c,N2,Spin-coating,0,100,10.77,0.87,21.38,0.58
Pb,FA,I,0,0.159,0,Spiro-MeOTAD,1.48,DMF,Au,TiO2-c,Unknown,Spin-coating,0,160,8,0.806,22,0.43
Pb,Cs; FA,Br; I,1,0.0893,0,Spiro-MeOTAD,1.79,DMF; DMSO,Au,SnO2-np,N2,Spin-coating,0,100,15.2,1.254,17.4,0.697
Pb,(3AMP); MA,I,1,0.09,0,PEDOT:PSS,1.92,DMF; DMSO,Ag,C60 | BCP,N2,Spin-coating,0,100,1.6,0.95,2.96,0.552
Pb,FA; MA,Br; I,1,0.09,0,Spiro-MeOTAD,,DMF; DMSO,Au,Nb2O5-c,Ar,Spin-coating,0,100,18.2,1.04,23,0.73
Pb,MA,I,0,0.0725,0,PEDOT:PSS,1.6,DMF,Ag,PCBM-60 | Bphen,N2,Spin-coating,0,100,5.68,0.51,18.01,0.61
Pb,MA,I,1,0.11,0,PEDOT:PSS,1.6,DMSO; GBL,Ag,PCBM-60 | Rhodamine 101 | LiF,N2,Spin-coating,0,100,10.33,1,15.81,0.654
Pb,MA,I,1,0.16,0,NiO-c,1.6,DMF; DMSO,Ag,PCMB-60:BCP,N2,Spin-coating,0,100,17.6,1.078,20.65,0.791
Pb,MA,I,0,0.1,0,Spiro-MeOTAD,1.6,DMF; DMSO >> IPA,Au,ZnO-c | ZnO-nw | Al2O3-c,N2 >> N2,Spin-coating >> CBD,0,,11.98,1.02,20.05,0.59
Pb,Cs,Br; I,1,0.1,0,Spiro-MeOTAD,,DMSO >> IPA,Au,TiO2-c,N2 >> N2,Spin-coating >> Spin-coating,0,,8.69,1.18,10.14,0.727
Pb,MA,I,0,0.1,0,PEDOT:PSS,1.6,DMF; TBP >> IPA,Al,Mono-PCBOE | ZnO,N2 >> N2,Spin-coating >> CBD,0,,4.72,1.04,10.3,0.44
Pb,MA,I,0,0.1,1,PEDOT:PSS,1.6,DMF,Al,PCBM-60 | BCP,Unknown,Spin-coating,0,100,0.8,0.9,5.5,0.16
Pb,(PEA); MA,I,0,0.12,0,PEDOT:PSS,1.64,DMF,Ag,PCBM-60 | BCP,N2,Spin-coating,0,100,3,1.19,3.4,0.73
Pb,Cs; FA; MA,Br; I,1,0.1,0,EH44,,DMF; DMSO,Au,TiO2-c | TiO2-mp,N2,Spin-coating,0,100,16.32,1.044,21.16,0.739
Pb,MA,I,1,0.126,0,Spiro-MeOTAD,1.6,DMF; DMSO,Au,TiO2-c | TiO2-mp,Unknown,Spin-coating,0,135,0.11,0.5,8.9,0.24
Pb,MA,I,1,0.07,0,Spiro-MeOTAD,1.6,DMF; DMSO,Ag,SnO2-np,Unknown,Spin-coating,0,100,13.9,1.084,18.1,0.708
Pb,MA,I,0,0.12,0,Spiro-MeOTAD,1.6,DMF >> IPA,Au,TiO2-c | TiO2-mp,Unknown,Spin-coating >> Spin-coating,0,,11.48,0.98,18.09,0.65
Pb,Cs; FA; MA,I,0,0.159,0,Spiro-MeOTAD,,DMF >> IPA,Au,TiO2-c | TiO2-mp,Unknown,Spin-coating >> Spin-coating,0,150,18.4,1.073,21.7,0.791
Pb,MA,I,0,0.1,0,Spiro-MeOTAD,1.6,DMF,Au,TiO2-c,N2,Spin-coating,0,100,9.12,0.88,22.8,0.7
Pb,MA,I,1,0.1,0,XY1,1.6,DMF; DMSO,Au,TiO2-c | TiO2-mp,Air,Spin-coating,0,100,,,,
Sn,Cs; MA,I,1,0.01,0,PEDOT:PSS,1.41,DMSO; GBL,Ag,PCBM-60 | C60,N2,Spin-coating,0,100,0.33,0.2,4.53,0.364
Pb,MA,I,0,0.12,0,Spiro-MeOTAD,1.6,DMF,MoO3 | Ag | MoO3,PCBM-60,Unknown,Spin-coating,0,100,4.13,,,
Pb,MA,I,0,0.1,0,Si-OMeTPA,1.5,DMF; DMSO >> IPA,Al,PCBM-60,Unknown,Spin-coating >> Spin-coating,0,,18.23,1.07,22.96,0.742
Pb,Cs; FA; MA,Br; I,1,0.14,0,Spiro-MeOTAD,,DMF; DMSO,Ag,BCP,Unknown,Spin-coating,0,150,19.07,1.1,22.35,0.776
Pb; Sn,Cs; FA,I,1,0.0919,0,PTAA | PFN,1.45,DMF; DMSO,Ag,PCBM-60 | BCP,N2,Spin-coating,0,120,7.6,0.7,20.1,0.564
Pb,MA,I,1,0.1,0,Spiro-MeOTAD,1.6,DMF; DMSO,Ag,TiO2-c,Unknown,Spin-coating,0,100,,1.04,19.9,
Pb,Cs; FA; MA,Br; I,1,0.09,0,RCP-BTT,,DMF; DMSO,Au,TiO2-c | TiO2-mp,Unknown,Spin-coating,0,100,8.45,1.08,14.68,0.53
Pb,MA,I,1,0.09,0,PEDOT:PSS,1.6,DMF; DMSO,Ag,PCBM-60; F8TBT,Unknown,Spin-coating,0,95,19.58,1.12,22.13,0.79
Sn,FA; MA,I,1,0.1,0,PEDOT:PSS,,DMSO,Ag,C60 | BCP,Unknown,Spin-coating,0,100,7.59,0.58,20.7,0.632
Sn,FA; MA,I,1,0.1,0,PEDOT:PSS | PBDB-T:ITIC,1.25,DMF; DMSO,Ag,C60 | BCP,N2,Spin-coating,0,100,17.79,0.84,27.6,0.73
Pb,MA,I,0,0.1,0,Spiro-MeOTAD,1.6,DMF >> none,Ag,TiO2-c,Methylamin; N2 >> Methylamin; N2,Spin-coating >> Gas reaction,0,,17.32,1.08,20.91,0.75
Sn,FA,I,1,0.1,0,PTAA,,DMF; DMSO,Au,SnO2-np,N2,Spin-coating,0,110,,0.205,4.8,
Pb,MA,I,1,0.1,0,Spiro-MeOTAD,1.6,DMF; DMSO,Au,TiO2-c | TiO2-mp,N2,Spin-coating,0,100,16.53,1.058,22.194,0.7
Pb,Cs; FA; MA,Br; I,1,0.16,0,V1036:C4,,DMF; DMSO,Cu,C60 | BCP,N2,Spin-coating,0,100,15.78,1.05,21.19,0.709
Pb,MA,I,1,0.09,0,Spiro-MeOTAD,1.6,DMSO; GBL,Au,TiO2-c,N2,Spin-coating,0,100,16.96,1.09,21.15,0.738
Pb,(5-AVA); MA,I,0,0.16,0,none,,GBL,Carbon black; Graphite | MWCNTs,TiO2-c | TiO2-mp | Al2O3-mp,Air,Spin-coating,0,50,8.21,0.87,18.1,0.521
Pb,Cs; FA; MA,Br; I,1,0.0916,0,Spiro-MeOTAD,1.6,DMF; DMSO,Au,TiO2-c | TiO2-mp | PCBM-60; Poly(N-vinylcarbazole),Unknown,Spin-coating,0,100,20.7,1.08,24.6,0.8
Pb,MA,I,0,0.032,0,DTS(IIThThHEX)2,1.6,DMF >> IPA,MoOx | Ag,TiO2-c,Air >> Ar,Spin-coating >> Spin-coating,0,,0.9,0.85,3.4,0.31
Pb; Yb,Cs,Cl,0,,0,Unknown,3,Unknown,Unknown,Unknown,Unknown,Unknown,0,,1.4,0.476,5.47,0.539
Pb,Cs; FA; MA,Br; Cl; I,0,,0,Unknown,1.55,Unknown,Carbon,TiO2-c | TiO2-mp,Air,Drop-casting,0,55,19.4,0.98,25.1,0.791
Pb,MA,I,1,0.16,0,Spiro-MeOTAD,1.6,DMF,Ag,TiO2-c | TiO2-mp,Unknown,Spin-coating,0,100,15.92,1.02,22.8,0.685
Pb,BA; FA,I,1,0.09,0,Spiro-MeOTAD,,DMF; DMSO; GBL,Au,TiO2-c,N2,Spin-coating,0,150,16.75,1.03,22.8,0.714
Pb,MA,I,1,0.1,1,PEDOT:PSS,1.62,DMSO; GBL,Al,PCBM-60,N2,Spin-coating,0,100,12.61,1.03,15.93,0.75
Pb,MA,I,0,0.1,0,Spiro-MeOTAD,1.6,DMF; DMSO >> IPA,Carbon | FTO,TiO2-c,Unknown,Spin-coating >> Spin-coating,0,,10.39,0.69,8.76,0.68
Pb,MA,I,0,0.32,0,Spiro-MeOTAD,1.6,DMF >> IPA,Ag,TiO2-nt,Unknown,Spin-coating >> Spin-coating,0,,13.1,0.88,24.8,0.63
Pb,MA,I,1,0.09,0,Spiro-MeOTAD,1.6,DMF; DMSO,Au,TiO2-c | TiO2-mp,N2,Spin-coating,0,130,18.31,1.06,23.56,0.748
Pb,MA,I,0,0.06,0,PEDOT:PSS,1.6,DMF >> IPA,Ag,PCBM-60,Air >> Air,Spin-coating >> Spin-coating,0,100,16.16,0.99,20.66,0.79
Pb,FA; MA,Br; I,0,1.02,0,PTAA,,DMF; DMSO >> IPA >> IPA >> IPA,Au,SnO2-np,N2 >> N2 >> N2 >> N2,Spin-coating >> Spin-coating >> Rinsing >> Spin-coating,0,,20,1.09,23.52,0.78
Pb,MA,I,1,0.15,0,Spiro-MeOTAD,1.6,DMF; DMSO,Au,SnO2-c | C60,N2,Spin-coating,0,,20.2,1.103,23.7,0.773
Pb,Cs; FA; MA,Br; I,0,0.102,0,Spiro-MeOTAD,1.71,DMF >> IPA,Au,TiO2-np,Air >> N2 >> Air,Spin-coating >> Spin-coating,0,,15.18,1.081,19.19,0.732
Fe; Pb,MA,I,0,0.0314,0,PEDOT:PSS,,Unknown,Ag,PCBM-60 | bis-C60,Unknown,Dropcasting,0,,4.58,0.77,7.6,0.78
Pb,MA,I,0,0.045,0,PEDOT:PSS,1.6,DMF,Al,PCBM-60,Unknown,Spin-coating,0,,10.13,0.8,20.26,0.627
Pb,MA,I,0,0.1,0,Spiro-MeOTAD,1.6,DMF >> IPA,MoO3 | Al,TiO2-c,N2 >> N2,Spin-coating >> Spin-coating,0,,8.5,0.9,19.5,0.48
Pb,FA; MA,Br; I,1,0.1,0,Spiro-MeOTAD,,DMF; DMSO,Au,TiO2-c | TiO2-mp,N2,Spin-coating,0,100,10.13,0.92,17.87,0.62
Pb,MA,I,1,0.06,0,NiO-c,1.6,DMSO; GBL,Al,C60 | BCP,N2,Spin-coating,0,100,14.23,0.99,19.42,0.74
Pb,FA,I,0,,0,Spiro-OMeTAD,1.55,Unknown,Au,SnO2-c,Unknown,Unknown,0,,24.2,1.139,25.2,0.8433
Pb,MA,I,1,0.1,0,Spiro-MeOTAD,1.6,DMF; DMSO,Ag,ZnO-np,Unknown,Spin-coating,0,,7.3,0.98,17.42,0.42
Pb,MA,Br; I,1,0.049,0,Spiro-MeOTAD,,DMF; DMSO,Au,TiO2-c | TiO2-mp,Unknown,Spin-coating,0,100,20.43,1.14,23.42,0.77
Pb,MA,I,1,0.1,0,Spiro-MeOTAD,1.6,DMF; DMSO,Ag,SnO2-c,N2,Spin-coating,0,100,11.87,1.09,15.8,0.687
Pb,FA; MA,I,1,0.16,0,TT1,,DMSO,Au,TiO2-c | TiO2-mp,N2,Spin-coating,0,100,7.82,0.97,12.38,0.651
Pb,MA,I,0,0.2505,0,Spiro-MeOTAD,1.6,DMF >> IPA,Au,TiO2-c | TiO2-mp,Dry air >> Dry air,Spin-coating >> CBD,0,,16.13,1.01,22.19,0.72
Pb,MA,I,0,0.04,0,PMMA,1.6,DMF >> IPA,Au,TiO2-c | TiO2-mp,Ar >> Ar,Spin-coating >> CBD,0,,1.2,0.69,4.71,0.38
Pb,MA,Cl; I,0,,0,C/NiS,1.55,Unknown,Unknown,TiO2-c | TiO2-mp,Ambient air,Spin-coating,0,,3.19,0.417,11.63,0.6569
Pb,MA,I,1,0.11,0,NiO-c,1.6,DMF; DMSO,Ag,PCBM-60 | BCP,Ambient,Spin-coating,0,100,13.8,0.97,21.2,0.67
Pb,MA,I,0,0.09,0,"(2Z,2'Z)-2,2'-((10-(2-ethylhexyl)-10H-phenothiazine-3,7-diyl) bis(4,1- phenylene)) bis(3-(4-(diphenylamino) phenyl) acrylonitrile",1.5,DMF >> IPA,Au,TiO2-c | TiO2-mp,Unknown,Spin-coating >> CBD,0,,1.07,0.5,9.16,0.23
Pb,FA,I,1,0.16,0,2PACz,1.859,2-methoxyethanol; acetonitrile; NMP; DMF,Cu,C60 | BCP,Unknown,Slot-die coating,0,,10.98,1.229,13.809,0.647
Pb,MA,I,0,,0,Unknown,1.584,Unknown,Au,ZnO nanorods,Vacuum >> Vacuum,Evaporation >> Evaporation,0,100,1.32,0.44,6.23,0.4825
Pb,Cs; FA,Br; I,1,0.08,0,Spiro-MeOTAD,1.75,DMF; DMSO,Au,SnO2-c | C60,Unknown,Spin-coating,0,,15.18,1.18,17.59,0.732
Pb,MA,I,0,0.16,0,none,1.6,DMF >> IPA,Carbon,TiO2-c | TiO2-mp | Al2O3-mp,N2 >> N2,Spin-coating >> CBD,0,,11.4,,,
Pb,MA,I,0,0.0725,0,Spiro-MeOTAD,1.6,DMF,Ag,TiO2-c,N2,Spin-coating,0,100,11.34,0.9,19.84,0.71
Pb,MA,I,1,0.1,0,NiO-c,1.5,DMSO; GBL,Ag,PCBM-60 | PEIE,Unknown,Spin-coating,0,100,17.1,1.06,20.25,0.8
Pb,FA,I,0,,0,PEDOT:PSS,1.54,DMF >> IPA,ITO | Al,PC61BM,N2 >> N2,Spin-coating >> Spin-coating,0,,1.21,0.78,5.344,0.29
Pb,MA,I,0,0.08,0,Al2O3-c,1.6,DMF >> DMF >> IPA,Au,TiO2-c | TiO2-mp,Air >> Air >> Air,Spin-coating >> Spin-coating >> CBD,0,,10.73,0.921,17.96,0.649
Pb,FA,I,0,,0,Unknown,1.48,Unknown,Unknown,Unknown,Unknown,Unknown,0,,25.4,,,
Pb,MA,I,0,0.18,0,Spiro-MeOTAD,1.6,DMF; DMSO,Au,TiO2-c | TiO2-mp,Unknown,Spin-coating,0,100,7.55,0.88,12.69,0.676
Pb,MA,I,1,0.1,0,none,1.6,DMF,Ag,C60 | BCP,N2,Spin-coating,0,70,8.7,0.96,21.3,0.427
Pb,FA; MA,Br; I,0,,0,Unknown,1.55,Unknown,Carbon electrode w/ HDAI,SnO2-c,Unknown,Unknown,0,,15.22,,,
Pb,MA,I,1,0.102,0,Spiro-MeOTAD,1.6,DMF,Au,SnO2-np,N2,Spin-coating,0,100,16.1,1.026,23.041,0.671
Pb,MA,I,0,0.1,0,Spiro-MeOTAD,1.6,DMF >> IPA,Ag,TiO2-c,Unknown,Spin-coating >> Spin-coating,0,,9.61,0.85,16.39,0.69
Pb,Cs; FA; MA,Br; I,1,0.1,0,M111,,DMF; DMSO,Au,SnO2-c | PCBM-60,N2,Spin-coating,0,100,15.88,1.023,21.56,0.72
Pb,BA; MA,I,0,0.09,0,Spiro-MeOTAD,1.6,DMF; DMSO,Au,TiO2-c,Air,Spin-coating,0,100,12.17,1.08,19.2,0.58
Sn,Cs; FA,I,0,,0,P3CT-Cs,1.34,Unknown,Ag,C60 | TPBi,Unknown,Unknown,0,,5.78,0.42,24.38,0.5614
Pb,Cs; FA,I,0,,0,H580,1.55,Unknown,Au,TiO2-c | TiO2-mp,Unknown,Unknown,0,,21.3,1.14,24.14,0.7748
Pb,Cs; FA,I,1,0.09,0,PEDOT:PSS,,DMSO; GBL,Ag,PCBM-60 | BCP,Unknown,Spin-coating,0,150,12.69,0.875,20.32,0.713
Pb,Cs; FA; MA,Br; I,0,,0,BA7-BMCA,1.55,Unknown,FTO | Au,TiO2-c,Unknown,Unknown,0,,19.4,1.09,24.5,0.724
Pb,MA,I,0,0.1,0,Spiro-MeOTAD,1.6,DMF; GBL,Au,TiO2-c | TiO2-mp,Air,Spin-coating,0,140,5.04,0.787,18.47,0.347
Pb,MA,I,0,0.0651,0,MoO3 | TaTm,1.5,none,Ag,C60 | BCP,Vacuum,Co-evaporation,0,,19.3,1.077,21.7,0.825
Pb,MA,I,0,0.09,0,PEDOT:PSS,1.6,DMF,Al,PCBM-60 | C60,Air,Spin-coating,0,100,9.52,0.91,17.44,0.6
Pb,MA,I,0,0.096,0,PTAA,1.6,DMF,Au,TiO2-c,Unknown,Spin-coating,0,100,17.2,1.1,20.1,0.78
Pb,FA,I,1,0.1,0,Spiro-MeOTAD,1.48,DMF; DMSO,Ag,TiO2-c,Air,Spin-coating,0,150,21.04,1.1,22.85,0.84
Pb,MA,I,0,0.12,0,Spiro-MeOTAD,1.6,DMF,Au,TiO2-mp,N2,Spin-coating,0,,1,0.67,4,0.37
Pb,MA,I,0,0.159,0,NiO-mp,1.6,DMF >> IPA,none,TiO2-c | TiO2-mp | Al2O3-mp,Unknown,Drop-infiltration >> CBD,0,,13.2,,,
Pb,MA,I,1,,0,Spiro-OMeTAD,1.6,DMF; DMSO,Ag,SnO2-c,Ambient air,Spin-coating,0,,19.86,1.1,23.56,0.7663
Pb,Cs; FA; MA,Br; I,1,0.07,0,Spiro-MeOTAD,,DMF; DMSO,Au,TiO2-c | Sr2CeO4:Eu,Unknown,Spin-coating,0,,5,0.8,16,0.4
Pb,MA,I,1,0.04,0,FBA3,1.6,DMF; DMSO,MoO3 | Ag,C60,N2,Spin-coating,0,,,,,
Pb,MA,I,1,0.16,0,PTAA,1.58,DMF; DMSO,Cu,C60 | BCP,N2,Spin-coating,0,100,2.03,0.408,17.88,0.278
Pb,Cs,Br; I,0,0.09,0,none,1.92,DMSO >> IPA,Carbon,TiO2-c,N2 >> N2,Spin-coating >> Spin-coating,0,,6.73,1.09,10.42,0.58
Pb,MA,Br,0,0.0831,0,Spiro-MeOTAD,2.34,DMF >> IPA,Au,TiO2-c,Air >> Air,Spin-coating >> CBD,0,,0.4,1.48,0.6,0.48
Pb,MA,I,0,0.16,0,Spiro-MeOTAD,1.6,GBL,Au,TiO2-c | TiO2-mp,Air,Spin-coating,0,100,1.34,0.72,6.85,0.27
Pb,MA,I,0,0.092,0,"1,3,6,8-tetrakis-(N,N-di-p-methoxyphenylamine)pyrene",1.6,GBL,Au,TiO2-c | TiO2-mp,Unknown,Spin-coating,0,100,12.4,0.89,20.2,0.694
Pb,MA,I,0,0.04,0,PEDOT:PSS,1.6,DMF,Ag,PCBM-70,N2,Spin-coating,0,50,10.36,0.95,21.6,0.519
Pb,MA,I,0,0.2025,0,none,1.56,DMF >> IPA,Au,TiO2-nanoplatelets,N2 >> N2,Spin-coating >> CBD,0,,5.5,0.631,16,0.57
Pb,MA,I,0,0.1,0,none,1.6,DMF,Carbon,TiO2-c | TiO2-mp,Unknown,Spin-coating,0,,3.21,0.835,12.07,0.319
Pb,MA,I,0,0.15,0,Spiro-MeOTAD,1.6,DMF,Ag,TiO2-mp,Air,Spin-coating,0,100,9.57,0.833,19.31,0.595
Pb,MA,I,1,0.1,0,Spiro-MeOTAD,1.6,DMF,Au,SnO2-c,Dry air,Spin-coating,0,,17.1,1.105,22.59,0.71
Pb,Cs; FA,I,0,,0,Spiro-OMeTAD,1.55,Unknown,Ag,SnO2-c,Unknown,Unknown,0,,25.12,1.197,25.23,0.8321
Pb,MA,I,1,0.1,0,Spiro-MeOTAD,1.6,DMF; DMSO,Au,SnO2-c,Air,Spin-coating,0,120,19.33,1.174,21.67,0.76
Pb,MA,I,0,0.09,0,Spiro-MeOTAD,1.6,IPA >> DMF >> IPA,Au,TiO2-c | TiO2-mp,Unknown,Spin-coating >> Spin-coating >> Spin-coating,0,,15.58,1.08,19.74,0.73
Sn,FA,I,1,1,0,PEDOT:PSS,,DMSO,Ag,C60 | BCP,N2,Spin-coating,0,100,7.08,0.56,17.57,0.72
Pb,Cs,Br; I,1,0.09,0,P3HT,,DMSO,Au,ZnO-np,Air,Spin-coating,0,280,,1.176,12.5,
Pb,Cs,Br; I,0,,0,Spiro-OMeTAD,1.79,Unknown,Au,Unknown,Unknown,Unknown,0,,14.74,1.13,18.49,0.7001
Pb,MA,I,0,1,0,P3HT,1.6,DMF,PEDOT:PSS | ITO | SLG,TiO2-c,Air,Spin-coating,0,100,12.9,0.95,18,0.76
