Repository: dayalbishnoi01-spec/perovskite-pce-predictor

File: perovskite_15.csv (part 14 of 95)
B_Ion,A_Ion,C_Ion,AntiSolvent,Cell_Area,Solv_Anneal,HTL,Bandgap,Solvents,Backcontact,ETL,Synth_Atm,Dep_Procedure,Is_Module,Anneal_Temp,PCE,Voc,Jsc,FF
Pb,MA,I,1,0.1,0,Spiro-MeOTAD,1.6,DMF,Ag,ZnO-c,Unknown,Spin-coating,0,70,17.49,1.12,21.96,0.711
Pb,MA,I,0,,0,Spiro-OMeTAD,1.55,Unknown,Ag,SnO2-c,Unknown,Unknown,0,,18.8,1.09,22.7,0.757
Pb,MA,I,1,0.16,0,PEDOT:PSS,1.6,DMF,Al,PCBM-60 | TiO2-c,Unknown,Spin-coating,0,115,14,0.99,18.5,0.763
Pb,Cs; FA,I,1,0.12,0,Spiro-MeOTAD,,DMF; DMSO,Ag,TiO2-c,Dry air,Spin-coating,0,170,17.7,1.06,21.55,0.78
Pb,Cs; FA,I,1,0.1017,0,Spiro-MeOTAD,1.61,DMF; DMSO,Au,SnO2-np,Unknown,Spin-coating,0,100,18.28,1.09,23.42,0.716
Pb,Cs; FA; MA,Br; I,1,0.16,0,V1225,,DMF; DMSO,Au,TiO2-c | TiO2-mp,Unknown,Spin-coating,0,100,17,1.024,23.61,0.731
Pb,Cs,Br; I,1,,0,Spiro-MeOTAD,,DMSO,Au,SnO2-np,Unknown,Spin-coating,0,,10.14,1.18,12.05,0.713
Pb,FA; MA,Br; I,1,,0,Spiro-MeOTAD,1.58,DMF,Ag,SnO2-c | SnO2-np,N2,Spin-coating,0,100,15.5,1.08,21.57,0.712
Pb,Cs; FA; MA,Br; I,1,0.12,0,none,1.61,DMF; DMSO,Carbon,TiO2-c | TiO2-mp,N2,Spin-coating,0,100,12.19,0.9,22.23,0.61
Pb,MA,I,1,0.11,0,PEDOT:PSS,1.6,DMSO; GBL,Ag,PCBM-60 | Rodhamine 101 | C60 | Rodhamine 101 | LiF,N2,Spin-coating,0,100,12.3,1.04,19.82,0.6
Pb,MA,I,1,0.04,0,Spiro-MeOTAD,1.6,DMF,Au,TiO2-c | PCBA,N2,Spin-coating,0,100,12.3,0.99,19.35,0.639
Pb,MA,I,0,0.36,0,none,1.6,DMF >> IPA,Au,ZnO-c | AZO-mp,Air >> Air,Spin-coating >> CBD,0,,5.45,0.7,13.9,0.561
Pb,MA,I,0,0.09,0,Spiro-MeOTAD,1.6,DMF; DMSO >> IPA,Au,TiO2-c | TiO2-mp,Air >> Air,Spin-coating >> Spin-coating,0,,13.75,0.99,21.51,0.646
Pb,MA,I,1,0.102,0,Spiro-MeOTAD,1.6,DMF,Au,SnO2-c,Air,Spin-coating,0,100,17.22,1.068,21.9,0.736
Pb,Cs; FA,I,0,,0,P3CT-N,1.55,Unknown,ITO | Ag,PCBM-60 | C60 | TPBi,Unknown,Unknown,0,,21.38,1.098,25.06,0.7768
Ag; Pb,MA,Br,1,0.067,0,Spiro-MeOTAD,2.3,DMF; DMSO,Au,TiO2-c | TiO2-mp,N2,Spin-coating,0,100,2.41,1.122,4.14,0.641
Pb,MA,I,0,0.1,0,PEDOT:PSS,1.5,DMF,Ag,PCBM-60 | BCP,N2,Spin-coating,0,100,11.23,0.7,21.91,0.72
Pb,Cs,Br; I,1,0.09,0,NiMgLiO,,DMF; DMSO,Ag,In2O3-c,N2,Spin-coating,0,260,10.69,1.026,14.9,0.702
Pb,FA,I,0,,0,Unknown,1.54,Unknown,Unknown,TiO2-c,Unknown,Unknown,0,,24.19,1.16,25.56,0.8133
Pb,Cs,Br,0,,0,WO3,2.3,Unknown >> Unknown,Carbon,TiO2-c | TiO2-c,Ambient air >> Ambient air,Spin-coating >> Spin-coating,0,,7.9,1.307,8.04,0.75
Pb,MA,Br; I,1,0.13,0,PEDOT:PSS,,DMF,Ag,PCBM-70 | BCP,N2,Spin-coating,0,100,14.2,0.952,20.7,0.723
Pb,MA,I,1,,0,Spiro-MeOTAD,,DMSO; GBL,Ag,TiO2-mp,N2,Spin-coating,0,,12.73,0.77,23.67,0.698
Pb,FA; MA,Br; I,0,0.1,0,Spiro-MeOTAD,,DMF; DMSO >> IPA,Au,TiO2-c | TiO2-mp,Unknown,Spin-coating >> Spin-coating,0,,,,,
Pb,MA,I,1,0.11,0,IDT-TPA,1.6,DMF,Au,SnO2-c | PCBM-60,N2,Spin-coating,0,90,13.9,1.04,21.78,0.614
Pb,MA,I,0,0.16,0,Spiro-MeOTAD,1.6,Unknown,Au,TiO2-c | TiO2-mp,Unknown,Spin-coating >> Spin-coating,0,,12.3,0.98,16.5,0.747
Pb,MA,I,0,0.13,0,none,1.6,DMF,Carbon,TiO2-c | TiO2-mp | ZrO2-mp,Dry air,Drop-infiltration,0,100,6.77,0.87,14.04,0.553
Pb,MA,I,0,0.08,0,Spiro-MeOTAD,1.6,none >> IPA,Au,TiO2-c | PCBM-60,Unknown,Evaporation >> Spin-coating,0,,17.6,1.1,20.6,0.752
Pb,MA,I,0,0.04,0,P3HT,1.6,DMF >> IPA,Au,WO3-c | WO3-nw | Cs2CO3 | PCBM-60,Unknown,Spin-coating >> Spin-coating,0,,7.5,0.82,18.2,0.52
Pb,MA,I,1,0.14,0,Spiro-MeOTAD,1.6,DMF; DMSO,Au,TiO2-c | TiO2-mp,Unknown,Spin-coating,0,130,18.4,1.082,22.593,0.75
Pb,MA,I,0,,0,HYC-oF,1.55,Unknown,Ag,TiO2-c | TiO2-mp,Ambient air,Thermal-assisted bar-coating,0,,19.64,1.01,24.16,0.8052
Pb,MA,I,1,0.1,0,PEDOT:PSS,1.6,DMF,Al,PCBM-60,Unknown,Spin-coating,0,100,7.35,0.9,12.2,0.67
Sn,FA,I,1,0.04,0,PEDOT:PSS,,DMF; DMSO,Ag,C60 | BCP,N2,Spin-coating,0,70,5.59,0.46,20.68,0.589
Pb,MA,I,0,0.1,0,Spiro-MeOTAD,1.6,DMF >> IPA,Au,TiO2-c | TiO2-mp,N2 >> N2,Spin-coating >> Spin-coating,0,,6.53,0.65,23.7,0.42
Pb,MA,I,0,0.1,0,Spiro-MeOTAD,1.56,DMF >> IPA >> Chlorobenzene; DMF,Ag,TiO2-c | TiO2-mp,N2 >> N2 >> N2,Spin-coating >> CBD >> Washing,0,,11.82,0.88,19.63,0.68
Pb,MA,I,0,0.05,0,Spiro-MeOTAD,1.6,DMF >> IPA,Au,TiO2-c | TiO2-mp,Unknown,Spin-coating >> CBD,0,,2.37,0.82,7.46,0.387
Pb,Cs; FA,Br; I,1,0.09,0,NiMgLiO,1.48,DMF; DMSO,Ag,PCBM-60 | BCP,N2,Spin-coating,0,150,17.42,1.021,21.54,0.788
Pb,Cs,Br; I,1,,0,NiO-c | N749,,DMF; DMSO,Ag,PCBM-60 | BCP,Unknown,Spin-coating,0,100,8.07,1.22,11.11,0.6
Pb,(BEA); Cs; FA; MA,Br; I,0,0.1,0,Spiro-MeOTAD,,DMF; DMSO,Au,TiO2-c,N2,Spin-coating,0,100,17.39,1.1,21.89,0.722
Pb,MA,I,1,0.18,0,PEDOT:PSS,1.6,DMF,Ag,PCBM-60 | Bphen,N2,Spin-coating,0,100,16.64,0.94,22.74,0.78
Pb,MA,I,1,0.096,0,PF8-TAA,1.6,DMSO; GBL,Au,TiO2-c | TiO2-mp,Unknown,Spin-coating,0,100,4.6,0.92,8.9,0.56
Pb,MA,I,0,0.16,0,Spiro-MeOTAD,1.6,GBL,Au,PEIE | TiO2-c | TiO2-mp,Air,Spin-coating,0,100,6.34,0.831,17.3,0.442
Pb,MA,I,1,0.11,0,Spiro-MeOTAD,1.59,DMF,Au,TiO2-c,N2,Spin-coating,0,,4.74,0.782,18.17,0.333
Pb,MA,I,0,0.1,0,P3TAA-co-P3HT,1.6,DMF; DMSO,Ag,TiO2-c | TiO2-mp,N2,Spin-coating,0,100,9.16,1.011,14.92,0.59
Pb,MA,I,0,0.16,0,CuI,1.56,DMF,Graphite,TiO2-c,N2,Spin-coating,0,100,7.5,0.78,16.7,0.57
Pb,FA,I,1,0.16,0,2PACz,1.887,2-methoxyethanol; acetonitrile; NMP; DMF,Cu,C60 | BCP,Unknown,Slot-die coating,0,,,1.244,14,0.661
Pb,MA,I,0,0.1,0,Spiro-MeOTAD,1.6,DMF >> none,Au,TiO2-c,Air >> Air; MAI,Spin-coating >> Gas reaction,0,,12.58,0.94,18.52,0.71
Pb,MA,I,1,12.5,0,Spiro-MeOTAD,1.5,DMF; DMSO,Au,SnO2-c,Air,Spin-coating,1,,10.8,,,
Pb,EA; MA,I,0,,0,Spiro-OMeTAD,1.853,DMF,Au,TiO2-c,Air,Spin-coating,0,100,10.24,1.061,15.78,0.61
Pb,MA,I,1,0.1,0,P3HT,1.6,DMF; DMSO,Au,TiO2-c | TiO2-mp,Unknown,Spin-coating,0,100,11.15,0.96,18.73,0.618
Pb,FA; MA,Br; I,1,0.25,1,Spiro-MeOTAD,,DMF; DMSO,Au,TiO2-c | TiO2-mp,Unknown,Spin-coating,0,110,13.4,1.06,19.65,0.63
Pb,MA,I,0,0.1,0,PEDOT:PSS,1.6,DMF,Ag,PCBM-60 | BCP,Air,Spin-coating,0,,12.7,0.954,19.22,0.64
Pb,MA,I,1,,0,Spiro-OMeTAD,1.55,DMF; DMSO,Ag,SnO2-c,Ambient air,Spin-coating,0,,18.2,,22.39,0.7343
Pb,Cs; FA; MA,Br; I,0,,0,NiOx,1.68,Unknown,ITO | Ag,C60 | SnO2-c,Unknown,Unknown,0,,21.8,1.24,21.23,0.822
Pb,MA,I,0,0.2,0,Spiro-MeOTAD,1.6,DMF >> IPA,Au,TiO2-c | TiO2-mp,Unknown,Spin-coating >> CBD,0,,12.3,0.975,19.7,0.642
Pb,MA,I,0,0.1,0,Spiro-MeOTAD,1.6,none >> IPA,Au,TiO2-c,Unknown,Evaporation >> Spin-coating,0,,18.7,1.09,21.25,0.811
In; Pb,MA,I,0,0.0725,0,PEDOT:PSS,,DMF,Ag,PCBM-60 | Bphen,N2,Spin-coating,0,,10.34,1,15.93,0.65
Pb,MA,I,1,0.36,0,PEDOT:PSS,1.6,DMSO; GBL,Ag,PCBM-60 | PEI,Unknown,Spin-coating,0,100,9.4,1,15.39,0.61
Pb,MA,I,0,,0,Unknown,1.55,NMF,Carbon,TiO2-c | TiO2-mp,Air,Drop-casting,0,56,18.27,,22.72,0.789
Pb,MA,I,1,0.1,0,PANI-PAMPSA,1.6,DMF,Ag,C60 | BCP,Ar,Spin-coating,0,70,9.25,0.85,17.08,0.64
Pb,MA,I,0,0.1,0,PEDOT:PSS,1.6,DMF,Al,C60 | LiF,N2,Spin-coating,0,95,10.43,0.93,18.78,0.594
Pb,GU; MA,I,1,0.09,0,Spiro-MeOTAD,1.75,DMF; DMSO,Au,TiO2-c,N2,Spin-coating,0,80,14.65,1.15,18.8,0.678
Pb,MA,I,1,0.09,0,P3CT-N,1.6,DMF,Ag,PCBM-60 | BCP,Unknown,Spin-coating,0,100,12.14,0.88,20.14,0.68
Pb,MA,I,0,0.12,0,PEDOT:PSS,1.61,DMF,Al,PCBM-60 | TiO2,Unknown,Spin-coating,0,85,11.2,0.89,20.3,0.62
Pb,Cs,Br,0,0.1,0,none,2.33,DMF >> Methanol,Carbon,TiO2-c | TiO2-mp,Air >> Air,Spin-coating >> Spin-coating,0,,6.3,,,
Pb,MA,I,0,0.1,0,PEDOT:PSS,1.55,DMF >> IPA,Ag,BCP; PCBM-60,Air >> Air,Spin-coating >> Spin-coating,0,,13.11,0.95,18.96,0.732
Pb,MA,I,1,0.112,0,NiO-c,1.6,DMSO; GBL,Ag,PCBM-60,Unknown,Spin-coating,0,100,15.91,1.06,19.59,0.765
Pb,MA,I,1,0.04,0,Spiro-MeOTAD,1.6,DMF,Au,TiO2-c | PCBA,N2,Spin-coating,0,100,12.9,0.99,19.4,0.672
Pb,MA,I,1,0.04,0,Spiro-MeOTAD,1.6,DMSO; GBL,Au,SnO2-c | PCBM-60,N2,Spin-coating,0,100,14.3,1.06,20.53,0.66
Pb,MA,I,1,0.16,0,PEDOT:PSS,1.6,DMF,Al,PCBM-60 | TiO2-c,Unknown,Spin-coating,0,115,13.8,1.02,18.8,0.72
Pb,MA,Br; I,0,0.13,0,PEDOT:PSS,1.62,Dimethylacetamide; DMF,Al,PCBM-60,Air,Spin-coating,0,90,10.75,0.91,16.34,0.72
Pb,Cs; FA; MA,Br; I,1,0.14,0,Spiro-MeOTAD,,DMF; DMSO,Ag,TiO2-c | TiO2-mp,Unknown,Spin-coating,0,150,18.42,1.129,21.67,0.753
Pb; Sn,FA; MA,I,0,,0,DPA-DBT-DTPA,1.25,Unknown,Ag,C60,Unknown,Unknown,0,,18.2,0.825,29.8,0.742
Pb,MA,I,1,0.16,0,Spiro-MeOTAD,1.6,DMF,Au,TiO2-c,N2,Spin-coating,0,100,10.66,0.98,20.9,0.52
Pb,MA,I,1,0.0314,0,NiO-c,1.59,DMSO; GBL,Ag,PCBM-60,Unknown,Spin-coating,0,100,15.7,1.07,19.3,0.76
Pb,MA,I,1,0.1,0,DFH,1.6,DMF; DMSO,Ag,C60 | BCP,N2,Spin-coating,0,35,19.2,1.04,22.4,0.82
Pb,MA,I,0,0.083,0,Spiro-MeOTAD,1.6,DMF; Tetrahydrothiophene-1-oxide,Au,TiO2-c | C60-SAM | SiO2-np,Unknown,Spin-coating,0,,2.5,0.86,15,0.41
Pb,FA; MA,Br; I,0,,0,Spiro-OMeTAD,1.54,Unknown,Au,SnO2-c,Unknown,Unknown,0,,19.67,1.11,23.67,0.745
Sn,(PEA); FA,I,1,0.09,0,PEDOT:PSS,,DMF; DMSO,Al,PCBM-60,N2,Spin-coating,0,70,1.65,0.293,10.5,0.54
Pb,(PDMA); FA,I,0,0.16,0,Spiro-MeOTAD,2.42,DMF; DMSO,Au,TiO2-c | TiO2-mp,Dry air,Spin-coating,0,,4.03,0.868,7.397,0.626
Pb,MA,Br; I,0,0.1,0,Spiro-MeOTAD,,DMF,Au,TiO2-c | TiO2-nw,N2,Spin-coating,0,155,7.5,0.87,16.5,0.52
Pb,MA,I,1,0.1,0,Spiro-MeOTAD,1.6,DMF; DMSO,Ag,TiO2-c,N2,Spin-coating,0,100,16.6,1.08,21.4,0.72
Pb,MA,I,0,0.07,0,PFO,1.63,GBL,Au,TiO2-c | TiO2-mp,Air,Spin-coating,0,100,1.22,0.61,3.6,0.56
Pb,MA,I,1,0.0925,0,Spiro-MeOTAD,1.57,DMF; DMSO,Ag,SnO2-c,Unknown,Spin-coating,0,100,15.9,1.04,20.9,0.72
Pb,MA,I,0,0.1,0,Spiro-MeOTAD,1.6,DMF >> IPA,Au,TiO2-c | TiO2-mp,N2 >> N2,Spin-coating >> Spin-coating,0,,12.05,1,18.61,0.65
Pb,Cs; FA; MA,Br; I,0,0.1,0,PTAA,1.6,DMF,Cu,C60 | BCP,N2,Doctor blading,0,100,19.2,1.09,22.7,0.78
Pb,MA; tBA,I,0,,0,Spiro-OMeTAD,1.5,Unknown,Au,TiO2-c,Unknown,Unknown,0,,13.76,,,
Pb,Cs; FA; MA,I,1,,0,Spiro-OMeTAD,1.55,Unknown,MoO3 | Au,SnO2-c,N2,Spin-coating,0,,19.47,1.098,23.5,0.754
Pb,MA,I,0,0.1,0,Spiro-MeOTAD,1.6,DMF >> IPA,Au,TiO2-c | TiO2-mp,Unknown,Spin-coating >> Spin-coating,0,,11.79,0.93,17.74,0.715
Pb,MA,I,1,0.04,0,Spiro-MeOTAD,1.6,DMSO; GBL,Au,TiO2-c,Unknown,Spin-coating,0,100,13.3,1.06,19.2,0.654
Sn,(PEA); FA,I,0,0.09,0,PEDOT:PSS,,H2O >> none >> none,Ag,C60 | BCP,N2 >> Vacuum >> Vacuum,Spin-coating >> Evaporation >> Evaporation,0,,3.15,0.35,16.68,0.54
Pb,Cs; FA; MA,Br; I,1,0.16,0,Spiro-MeOTAD,,DMF; DMSO,Au,TiO2-c | TiO2-mp,Air,Spin-coating,0,120,20.42,1.1,24.96,0.744
Pb,FA; MA,Br; I,1,0.1,0,PEDOT:PSS,,DMSO; GBL,Ag,C60 | BCP,Unknown,Spin-coating,0,100,5.51,0.9,11.01,0.514
Pb,Cs; FA,I,1,0.1017,0,Spiro-MeOTAD,1.61,DMF; DMSO,Au,SnO2-np,Unknown,Spin-coating,0,100,20.41,1.11,24.55,0.75
Pb,MA,I,0,0.09,0,none,1.6,DMF,Au,TiO2-c | TiO2-mp,Air,Spin-coating,0,100,5.18,0.76,13.2,0.516
Pb,MA,I,0,0.09,0,Spiro-MeOTAD,1.59,DMF >> IPA,Au,TiO2-c | TiO2-mp,Air >> Air,Spin-coating >> Spin-coating,0,,15.88,1.003,25.33,0.63
Pb,Cs; FA; MA,Br; I,1,0.08,0,PTAA,,DMF; DMSO,Ag,C60 | BCP,N2,Spin-coating,0,100,11.35,1.179,15.57,0.618
Pb,Cs; FA; MA,Br; I,1,0.09,0,Spiro-MeOTAD,,DMF; DMSO,Au,TiO2-mp | TiO2-c,N2,Spin-coating,0,100,9.88,0.97,19.21,0.52
Pb,BA; MA,I,0,0.09408,0,PEDOT:PSS,1.66,DMF,Ag,PCBM-60 | BCP,Air,Spin-coating,0,80,10.5,0.94,14.92,0.75
Sn,MA,I,1,,0,Unknown,1.3,dimethylformamide >> Unknown,Pearl carbon,TiO2-c,N2 >> N2,Spin-coating >> Antisolvent-quenching,0,100,2.69,0.39,15.13,0.458
Pb,Cs; FA; MA,Br; I,1,0.25,0,Spiro-MeOTAD,,DMF; DMSO,Ag | ITO,SnO2-c,N2,Spin-coating,0,,15.2,1.07,20.03,0.708
Pb,MA,I,0,0.0725,0,PEDOT:PSS,1.6,DMF,Ag,PCBM-60 | Bphen,N2,Spin-coating,0,,16.4,,,
Pb,Cs,Br; I,0,0.08019,0,Spiro-MeOTAD,,DMF; DMSO >> none,Au,SnO2-np,Unknown >> Vacuum,Spin-coating >> Evaporation,0,,15.78,1.271,16.72,0.772
Pb,Cs; FA; MA,Br; I,0,,0,Spiro-OMeTAD,1.6,Unknown,Au,ZnO | AZO5,Ar,Spin-coating,0,100,13.87,,19.6,0.697
Pb,MA,I,1,0.1,0,PEDOT:PSS,1.6,DMSO; GBL,Ag,PCBM-60 | LiF,Unknown,Spin-coating,0,100,12.3,0.94,18.5,0.71
Pb,MA,I,1,0.06,0,NiO,1.6,DMF; DMSO,Ag,PC61BTh | BCP,N2,Spin-coating,0,100,15.74,0.95,24.12,0.68
Pb,Cs; FA; MA,Br; I,1,0.06,0,FT-OMeTPA,,DMF; DMSO,Ag,PCBM-60 | BCP,Unknown,Spin-coating,0,100,14.63,1.02,17.55,0.819
Pb,MA,I,0,6.25,0,Spiro-MeOTAD,1.6,acetonitrile,Au,SnO2-np,N2,Spin-coating,1,200,17.01,1.114,21.119,0.724
Pb,FA; MA,I,1,,0,Spiro-OMeTAD,1.55,DMSO; DMF,Au,TiO2-c,Ambient air,Spin-coating,0,150,24.25,1.18,25.28,0.8146
Pb,Cs,I,0,0.25,0,CuSCN,,DMF,Au,TiO2-c | TiO2-mp,N2,Spin-coating,0,100,0.16,0.61,0.55,0.48
Pb,MA,I,0,0.0708,0,P3HT,1.6,DMF >> IPA,Ag,TiO2-c | TiO2-mp,Unknown,Spin-coating >> CBD,0,,9.2,0.93,15.6,0.65
Pb,MA,I,0,0.09,0,Spiro-MeOTAD,1.6,Unknown,Ag,TiO2-c | Al2O3-mp,N2,Spin-coating,0,100,6.1,1.03,12.5,0.52
Pb,FA; MA,Br; I,0,,0,MeO-2PACz+SBA,1.59,Unknown,ITO | Ag,PCBM-60,Unknown,Unknown,0,,21.97,,22.01,
Pb,MA,I,1,0.115,0,NiO-c,1.6,Dimethylacetamide; NMP,Ag,PCBM-60 | BCP,Unknown,Spin-coating,0,100,11.76,1.05,15.76,0.71
Pb,MA,I,0,0.09,0,Spiro-MeOTAD,1.6,Unknown,Ag,TiO2-c | Al2O3-mp,Air,Spin-coating,0,100,12.8,1.02,19,0.66
Pb,MA,I,1,0.1,0,Spiro-MeOTAD,1.6,DMF; DMSO,Au,TiO2-c | TiO2-mp,Unknown,Spin-coating,1,,9.3,,,
Pb,Cs,Br,0,,0,PTAA,2.3,DMF,Au,TiO2-bl | TiO2-mp,Air,Spin-coating,0,250,5.37,1.23,6.49,0.668
Pb,MA,I,1,0.16,0,PTAA,1.6,DMSO,Au,TiO2-c | TiO2-mp,Unknown,Spin-coating,0,100,19,1.09,21.83,0.799
Pb,MA,I,1,0.09,0,OIPC-I,,DMSO,Au,TiO2-c | TiO2-mp,N2,Spin-coating,0,100,18.1,1.1,23.3,0.709
Pb,Cs; FA; MA,Br; I,1,,0,MeO-2PACz,1.56,Unknown,Cu,C60,N2,Spin-coating,0,,21.53,1.128,23.52,0.8115
Pb,FA,I,0,,0,Spiro-OMeTAD,1.55,Unknown,Au,TiO2-c,Unknown,Unknown,0,,22.7,1.13,25.27,0.796
Pb,MA,I,1,0.07,0,PEDOT:PSS,1.6,DMF; DMSO,Ag,PCBM-60,Ambient,Spin-coating,0,,14.28,1.01,19.45,0.727
Pb,MA,I,1,0.11,0,PEDOT:PSS,1.6,DMSO; GBL,Ag,PCBM-60 | Rhodamine 101 | LiF,N2,Spin-coating,0,100,14.39,1.05,18.28,0.754
Sn,FA; MA,I,1,0.1,0,PEDOT:PSS,,DMSO,Ag,C60 | BCP,Unknown,Spin-coating,0,100,7.16,0.58,19.3,0.64
Pb,MA,I,1,0.16,1,Spiro-MeOTAD,1.6,DMF; DMSO,Au,TiO2-c,N2,Spin-coating,0,110,16.34,1.12,22.64,0.647
Pb,FA; MA,Br; I,0,0.0588,0,Spiro-MeOTAD,,DMF; DMSO >> IPA,Au,SnO2-c,Unknown,Spin-coating >> Spin-coating,0,,18.5,1.091,22.1,0.767
Pb,MA,I,0,,0,Unknown,1.55,NMF,Carbon,TiO2-c | TiO2-mp,N2,Drop-infiltration,0,58,16.5,,20.37,
Pb,MA,I,1,0.126,0,NiO-c,1.6,DMF,Ag,PCBM-60,N2,Spin-coating,0,100,12.6,1.01,18.3,0.68
Pb,MA,I,1,0.066,0,Spiro-MeOTAD,1.6,DMF; DMSO,Au,TiO2-c,N2,Spin-coating,0,,17.3,1.04,22.5,0.74
Unknown,Unknown,Unknown,0,,0,Spiro-OMeTAD,,Unknown,Au,TiO2-c,Ambient air >> Ambient air,Hydrothermal synthesis >> Spin-coating,0,200,2.18,0.538,14.77,
Pb,Cs; FA; MA,Br; I,1,4.9,0,Spiro-MeOTAD,,DMF; DMSO,Au,TiO2-c | TiO2-mp,Unknown,Spin-coating,1,100,12,1.045,18.4,0.615
Pb,MA,I,0,0.04,0,PEDOT:PSS,1.6,DMF,Al,PCBM-60 | BCP | LiF,N2,Spin-coating,0,100,0.61,0.87,3.09,0.23
Pb,FA; MA,Br; I,0,,0,Spiro-OMeTAD,1.55,Unknown,Au,TiO2-c | TiO2-mp,Unknown,Unknown,0,,,,,
Pb,FA,Br; I,0,1,0,Spiro-MeOTAD,,DMF; DMSO >> none,Au,TiO2-c,Air >> FAI; FABr; MACl; Vacuum,Ultrasonic spray >> Gas reaction,1,,15.3,1.038,21.32,0.691
Pb,Cs; FA; MA,Br; I,1,0.059,0,Spiro-MeOTAD,1.62,DMF; DMSO,MoO3 | Al,SnO2-np,N2,Spin-coating,0,100,18.1,1.084,22.16,0.752
Pb,MA,I,1,,0,Unknown,1.55,DMSO; DMF >> IPA,Unknown,SnO2-c,Ambient air >> Ambient air >> Ambient air >> Ambient air,Spin-coating >> Antisolvent-quenching >> Drop-infiltration >> Spin-coating,0,,20.62,1.06,23.83,0.82
Pb,4F-BEA; MA,I,0,,0,PTAA,,Unknown,Al,C60,Unknown,Unknown,0,,23.06,1.08,26.04,0.82
Pb,MA,I,1,0.04,0,Spiro-MeOTAD,1.6,DMF,Au,TiO2-c | PCBA,N2,Spin-coating,0,100,9.05,,,
Pb,MA,I,1,0.03,0,Spiro-MeOTAD,1.6,DMSO,Au,TiO2-c | TiO2-nw,Unknown,Spin-coating,0,,18.3,1.05,23,0.76
Pb,BA,I,1,0.09,0,Spiro-MeOTAD,,DMF; DMSO,Au,TiO2-c | TiO2-mp,Ambient,Spin-coating,0,105,2.83,0.91,6.92,0.45
Pb,MA,I,0,0.1,0,PolyTPD,1.6,DMF >> IPA,Ag,PCBM-60 | C60 | BCP,Unknown,Spin-coating >> Spin-coating,0,,15.3,1.1,22,0.69
Pb,FA; MA,Br; I,1,0.1,0,Spiro-MeOTAD,,DMF; DMSO,Au,TiO2-c,N2,Spin-coating,0,400,20.14,1.127,23.41,0.764
Pb,MA,I,0,0.102,0,BDTS-2DPP,1.6,DMF >> IPA,Au,TiO2-np,Air >> Air,Spin-coating >> Spin-coating,0,,17.1,,,
Pb,FA,I,0,,0,Spiro-OMeTAD,1.55,DMF; DMSO,MoO3 | Ag,SnO2 w/ LiTFSI,Air,Spin-coating,0,120,19.52,1.13,23.35,0.74
Pb,Cs,Br; I,1,0.04,0,P3HT,,DMSO,Ag,SnO2-np,N2,Spin-coating,0,150,11.31,1.13,15.21,0.653
Pb,MA,I,0,0.07,0,NiO-c,1.596,DMF >> none,Ag,PCBM-60,Unknown >> MAI; Vacuum,Spin-coating >> Gas reaction,0,,9.6,1.008,18.8,0.55
Pb,MA,I,1,0.12,0,Spiro-MeOTAD,1.6,DMSO,Au,TiO2-c | TiO2-mp,N2,Spin-coating,0,100,21.9,0.703,0.061,0.66
Pb,FA; MA,Br; I,1,0.16,0,none,,DMF; DMSO,Au,TiO2-c | TiO2-mp,N2,Spin-coating,0,100,9.5,0.9,15.64,0.676
Pb,MA,I,0,0.09,0,Spiro-MeOTAD,1.6,DMF,Au,Nb2O5 | PCBM-60 | (EMIM)PF6,N2,Spin-coating,0,100,18.8,1.09,21.9,0.79
Pb,MA,I,0,0.12,0,Spiro-MeOTAD,1.6,DMF,Ag,TiO2-c | TiO2-mp,N2,Spin-coating,0,100,9.68,0.826,19.44,0.603
Pb,Cs; FA,Br; I,0,,0,PTAA w/ PFN-Br,1.54,Unknown,Ag,PCBM-60,Unknown,Unknown,0,,22.07,1.11,24.73,0.806
Pb,MA,I,0,0.0464,0,MFGO,1.6,DMF,Ag,PCBM-60 | BCP,N2,Spin-coating,0,100,13.5,0.96,19.2,0.73
Pb | Pb,MA | (PPEA),I | I,1,0.09,0,NiO-c,,DMF; DMSO >> IPA,Ag,PCBM-60 | BCP,Unknown >> Unknown,Spin-coating >> Spin-coating,0,,20.89,1.148,23.01,0.79
Pb,MA,I,0,,0,NiOx,1.55,Unknown,Ag,PCBM-60,Unknown,Unknown,0,,18.12,1.059,22.76,0.751
Pb,MA,I,0,0.1,0,Spiro-MeOTAD,1.57,Unknown >> Unknown,Au,TiO2-c | TiO2-mp,Unknown >> Unknown,Unknown >> Unknown,0,,10.6,0.92,20,0.579
Pb,FA; MA,Br; I,0,0.09,0,Spiro-MeOTAD,1.57,DMF; DMSO >> IPA,Au,TiO2-c,Air >> Air,Spin-coating >> Spin-coating,0,,18.7,1.07,23.2,0.77
Pb,MA,I,0,,0,Unknown,1.58,Unknown,Unknown,Unknown,Unknown,Unknown,0,,3.81,,,
Pb,FA; MA,Br; I,0,,0,NiOx/2PACz,1.55,Unknown,Ag,C60,Unknown,Unknown,0,,23.7,,,
Pb,Cs; FA; MA,Br; I,1,0.1,0,NiO-c,,DMF; DMSO,Ag,C60 | BCP,Air,Spin-coating,0,105,18.9,,,
Pb,FA,I,0,,0,Spiro-OMeTAD,1.512,Unknown,Au,TiO2-c | TiO2-mp,Unknown,Unknown,0,,20.05,1.143,22.35,0.785
Pb,MA,I,0,0.04,0,PEDOT:PSS,1.6,DMF; GBL,Al,PCBM-60 | Bphen,Unknown,Spin-coating,0,,3.5,0.76,9.35,0.492
Pb,MA,Br; I,1,0.12,0,Spiro-MeOTAD,1.8,DMF; DMSO,Au,TiO2-c | TiO2-mp,N2,Spin-coating,0,100,15.2,1.22,16.6,0.75
Pb,MA,Cl; I,0,,0,PEDOT:PSS w/ PANI-CdO (1%),1.55,Unknown,Ag,PCBM-60,Unknown,Unknown,0,,11.66,,,
Pb,MA,I,1,0.09,0,none,1.6,DMF; DMSO,Au,TiO2-c | TiO2-mp,Unknown,Spin-coating,0,,5.85,0.8,14.48,0.504
Pb,MA,I,0,0.1,0,PTAA,1.6,DMF; DMSO >> IPA,Cu,C60 | BCP,N2,Spin-coating >> Spin-coating,0,,19.74,1.08,23.63,0.774
Pb,MA,I,1,0.1,0,Spiro-MeOTAD,1.6,DMF,Au,TiO2-c | TiO2-mp,Air,Spin-coating,0,100,18.12,1.07,22.21,0.758
Pb,MA,I,1,0.1,0,Spiro-MeOTAD,1.6,DMF; DMSO,Au,SnO2-c | Au | SnO2-c | TiO2-mp,N2,Spin-coating,0,100,7.77,0.95,12.95,0.631
Pb,Cs; FA; MA,Br; I,1,1,0,Spiro-MeOTAD,,DMF; DMSO,PEDOT:PSS | FTO | SLG,SnO2-c,Unknown,Spin-coating,0,85,10.08,0.91,20.95,0.53
Pb,MA,I,0,0.16,0,PEDOT:PSS,1.6,DMF >> Ethanol,Ag,PCBM-60 | BCP,N2 >> N2,Spin-coating >> Spin-coating,0,,12.44,0.9,18.02,0.767
Pb,MA,I,1,0.009,0,DPPS | Spiro-MeOTAD,1.6,DMF,Au,TiO2-c | TiO2-mp,N2,Spin-coating,0,140,7.51,0.903,12.61,0.66
Pb,Cs,I,0,0.04,0,PEDOT:PSS,,DMF,Al,PCBM-60 | BCP | LiF,N2,Spin-coating,0,125,0.67,0.73,2.39,0.38
Pb,FA; MA,Br; I,1,0.16,0,PTAA,,DMSO; GBL,Au,TiO2-c | TiO2-mp,N2,Spin-coating,0,100,15.4,1.12,20,0.69
Pb,MA,Br; I,0,0.1,0,PEDOT:PSS,1.61,DMF,Ag,PCBM-60 | BCP,N2 >> N2,Spin-coating >> Spin-coating,0,,11,0.95,18.1,0.642
Pb,MA,I,1,0.1,0,P3HT,1.6,DMF,Ag,ZnO-c | ZnO-nw,N2,Spin-coating,0,70,1.35,0.27,14.5,0.34
Pb,MA,I,1,0.105,0,Spiro-MeOTAD,1.6,DMF; DMSO,Au,TiO2-c | Graphene-QDs,Unknown,Spin-coating,0,,15.8,1.11,22.18,0.74
Pb,MA,I,0,0.09,0,PEDOT:PSS,1.6,DMF,Filed's metal,PCBM-60,N2,Spin-coating,0,80,10.2,0.92,18.33,0.61
Ag; Pb,MA,Br,1,0.097,0,Spiro-MeOTAD,2.3,DMF; DMSO,Au,TiO2-c | TiO2-mp,N2,Spin-coating,0,100,1.99,1.03,3.14,0.452
Pb,Cs; FA; MA,Br; I,1,0.16,0,Spiro-MeOTAD,1.63,DMF; DMSO,Au,TiO2-c | TiO2-mp,N2,Spin-coating,0,100,19.6,1.138,23,0.75
Pb,MA,I,0,0.09,0,Spiro-MeOTAD,1.6,DMF >> IPA,Ag,ZnO-c,N2 >> N2,Spin-coating >> CBD,0,,9.38,0.975,17.79,0.52
Pb,Cs,Br; I,0,0.09,0,PTAA,1.91,DMSO >> Octane >> Octane,Au,TiO2-c,Unknown,Spin-coating >> Spin-coating >> Spin-coating,0,,12.39,1.19,12.93,0.805
Pb,MA,I,0,0.1,0,Spiro-MeOTAD,1.6,DMF >> IPA,Au,TiO2-c,N2 >> N2,Spin-coating >> CBD,0,,16.4,1.02,21,0.76
Pb,MA,I,0,0.07,0,Spiro-MeOTAD,1.58,DMF,Au,TiO2-c | TiO2-mp,Air,Spin-coating,0,100,8.4,0.84,15.46,0.651
Pb,Cs,I,1,0.1,0,PTAA,,DMF; DMSO,Ag,C60,Unknown,Spin-coating,0,100,0,0.07,0.2,0.22
Pb,Cs; FA; MA,Br; I,1,,0,o-HTM,1.55,DMF; DMSO,Au,TiO2-c | TiO2-c,Air,Spin-coating,0,100,14.29,1.035,20.51,0.67
Pb,MA,I,0,,0,Unknown,1.55,Unknown,Unknown,Unknown,Unknown,Unknown,0,,23,,,
Pb,MA,I,1,0.06,0,PEDOT:PSS | VB-DAAF,1.5,DMSO; GBL,Al,C60 | BCP,Unknown,Spin-coating,0,100,14.87,0.99,21.53,0.7
Pb,MA,I,1,0.2,0,Spiro-MeOTAD,1.6,DMSO; GBL,Au,TiO2-c,Unknown,Spin-coating,0,100,5.1,0.833,19,0.318
Pb,MA,I,0,0.0707,0,PZn-TPA-O,1.6,DMF; DMSO >> IPA,Au,ZnO-c,N2 >> N2,Spin-coating >> CBD,0,,12.4,1.031,19.76,0.61
Pb,FA,I,0,0.1,0,Spiro-MeOTAD,1.57,DMF,MoO3 | Ag,TiO2-c,N2,Spin-coating,0,150,11.44,0.93,17.88,0.688
Bi,Ag; Cs,Br,0,0.09,0,Spiro-MeOTAD,,none,MoO3 | Ag,TiO2-c,Vacuum,Co-evaporation,0,180,0.82,1.05,1.39,0.56
Pb,MA,I,0,0.1,0,P3HT,1.6,DMF >> IPA,Au,TiO2-c | TiO2-mp,Air >> Air,Spin-coating >> Spin-coating,0,,10.2,0.94,21.6,0.502
Pb,MA,I,1,,0,Spiro-MeOTAD,1.6,DMF; DMSO,Ag,TiO2-c | PCBM-60,N2,Spin-coating,0,,17.22,1.104,21.99,0.752
Pb,MA,I,1,0.126,0,Spiro-MeOTAD,1.6,DMF; NMP,Au,TiO2-c | SnO2-np,Air,Spin-coating,0,150,19.6,1.08,23,0.787
Pb,Cs; FA; MA,Br; I,1,0.16,0,Spiro-MeOTAD,,DMF; DMSO,Au,TiO2-c | TiO2-mp,N2,Spin-coating,0,100,17.3,1.06,22.4,0.73
Pb,MA,I,0,0.04,0,Spiro-MeOTAD,1.6,DMF; DMSO >> none,Au,TiO2-c | TiO2-mp,Air >> N2,Inkjet printing >> Diffusion-gas reaction,0,,15.77,1.06,21.88,0.68
Pb,MA,I,1,0.101,0,Spiro-MeOTAD,1.6,DMF; DMSO,Au,TiO2-c | SiO2-np; TiO2-mp,Unknown,Spin-coating,0,100,16.71,1.023,22.59,0.723
Pb,MA,I,1,0.1,0,PEDOT:PSS,1.6,DMF; DMSO,Al,PCBM-60,N2,Spin-coating,0,85,13.1,1.07,16.7,0.737
Pb,MA,I,0,,0,none,1.63,DMF >> IPA,Carbon,TiO2-c | TiO2-mp,Air >> Air,Spin-coating >> CBD,0,,10.09,0.853,20.21,0.585
Pb,MA,I,1,0.06,0,Spiro-MeOTAD,1.61,DMSO; GBL,Au,ZnO-c | 4-methoxybenzoic acid,N2,Spin-coating,0,100,11.71,,20.35,0.576
Pb,MA,I,0,0.04,0,Spiro-MeOTAD,1.6,DMF >> IPA,Au,TiO2-c | TiO2-mp,Ambient >> Ambient,Spin-coating >> CBD,0,,10.9,0.94,16.8,0.693
Pb,MA,I,1,0.06,0,Spiro-MeOTAD,1.6,DMSO; GBL,MoO3 | Ag,ZnO-c | p-amino-benzoic acid,N2,Spin-coating,0,100,13.63,1.07,19.71,0.65
Pb,MA,I,1,0.1,0,Spiro-MeOTAD,1.55,DMF; DMSO,Au,TiO2-c,N2,Spin-coating,0,,20.63,1.12,22.82,0.776
Pb,MA,I,0,0.1,0,PEDOT:PSS,1.55,DMF >> IPA,Ag,BCP; PCBM-60,Air >> Air,Spin-coating >> Spin-coating,0,,7.91,0.93,15.79,0.539
Pb,FA; MA,Br; I,0,0.1,0,PTAA,1.57,DMSO,Ag,PCBM-60 | BCP,Air,Doctor blading,0,60,21.94,1.1,22.8,0.778
Pb,MA,I,0,0.0707,0,Spiro-MeOTAD,1.6,DMF; DMSO >> IPA; H2O,Au,"ZnO | 1,2-ethanedithiol",Air >> Air,Spin-coating >> CBD,0,,,,,
Pb,MA,I,1,0.09,0,Spiro-MeOTAD,1.6,DMSO; GBL,Au,TiO2-c,N2,Spin-coating,0,100,17.89,1.098,20.96,0.777
Pb,Cs; FA; MA,Br; I,1,6.25,0,Spiro-MeOTAD,,DMF; DMSO,Au,SnO2-np,N2,Spin-coating,0,100,19.46,1.09,22.52,0.793
Pb,MA,Br,0,0.1,0,Spiro-MeOTAD,,DMF >> IPA,Au,TiO2-c | TiO2-mp,N2 >> N2,Spin-coating >> Spin-coating,0,,13.22,0.97,20.02,0.68
Pb,FA; MA,Br; I,0,0.1,0,Graphene oxide,,DMSO; GBL,Ag,PCBM-60 | ZnO-np,N2,Spin-coating,0,100,,,,
Pb,MA,I,1,0.09,0,Graphene oxide | PTAA,1.63,DMF; DMSO,Au,PCBM-60 | BCP,N2,Spin-coating,0,100,17.87,1.09,20.67,0.793
1,1,3,0,0,0,100,1.5,1 >> 1,Unknown,60.0 | 200.0,DMF >> IPA,Liquid >> Liquid,0,,0.636,11.38,0.947,18.89
1,0.15; 0.85,0.12; 2.88,0,0,0,7.0 | 115.0,1.6,4; 1,Unknown,60.0 | 7.0,DMF; DMSO,Liquid,0,20,0.779,19.45,1.106,22.6
1,0.85; 0.15,0.45; 2.55,0,,0,Unknown,1.55,Unknown,Unknown,Unknown,Unknown,Unknown,0,,0.806,,1.202,25.62
0.4; 0.6,1,0.4; 2.6,0,0,0,Unknown,1.26,4; 1,Unknown,30,DMF; DMSO,Liquid,0,30,0.727,10.11,0.79,17.66
1,0.15; 0.85,3,0,,0,Unknown,1.55,Unknown,Unknown,Unknown,Unknown,Unknown,0,,0.8115,,1.152,24.75
1,1,3,0,0,0,Unknown,1.6,1,Unknown,50.0 | 500.0,DMF,Liquid,0,45,0.56,5.49,0.84,11.68
1,1,3,0,0,0,100,1.6,3; 7,Unknown,nan | 90.0 | nan,DMSO; GBL,Liquid,0,,0.758,15.83,1.1,19.05
1,1,0.13; 2.87,0,,0,Unknown,1.7,Unknown,Unknown,Unknown,Unknown,Unknown,0,,0.8109,,1.17,20.8
1,1,3,0,,0,Unknown,1.55,0.8; 0.2,Unknown,Unknown,DMF; DMSO,Unknown,0,600,0.7669,,1.02,21.29
1,1,3,0,0,0,Unknown,1.6,1 >> 1,Unknown,20.0 | 180.0,DMF >> IPA,Liquid >> Liquid,0,,0.75,14.56,1.02,19.04
1,1,1; 2,0,0,0,9,,1,Unknown,30,DMSO,Liquid,0,10,0.71,10.95,1.202,12.64
1,1,3,0,0,0,Unknown,1.6,4; 1,Unknown,Unknown,DMF; DMSO,Liquid,0,60,0.308,0.68,1.14,1.94
1,0.05; 0.83; 0.17,0.4; 2.6,0,,0,Unknown,,Unknown,Unknown,Unknown,Unknown,Unknown,0,600,0.63,,0.94,21.82
1,1,3,0,0,0,Unknown,1.6,3; 7,Unknown,Unknown,DMF; DMSO,Liquid,0,60,0.737,16.6,1.08,20.83
1,1,3,0,0,0,Unknown,1.6,9; 1,Unknown,Unknown,DMF; DMSO,Liquid,0,60,0.6,7,0.8,15
1,1,3,0,0,0,35,2.05,97; 3,Unknown,Unknown,DMF; GBL,Liquid,0,10,0.45,0.09,0.79,0.26
1,1,3,0,0,0,150,1.6,1,Unknown,Unknown,DMF,Liquid,0,,0.55,9.62,0.909,19.26
1,0.17; 0.83,0.51; 2.49,0,,0,Unknown,1.6,0.8; 0.2,Unknown,Unknown,DMF; DMSO,Unknown,0,,0.6274,,1.04,18.92
1,1,3,0,,0,180,1.6,Unknown,Unknown,nan | nan,Unknown,Unknown,0,,0.77,,1.093,23.95
1,1,1; 2,0,0,0,Unknown,1.9,1,Unknown,Unknown,DMSO,Liquid,0,,0.787,15.5,1.26,15.62
1,0.05; 0.79; 0.16,0.51; 2.49,0,0,0,Unknown,,1; 4,Unknown,Unknown,DMF; DMSO,Liquid,0,5,0.789,21.08,1.12,23.86
1,1,3,0,0,0,Unknown,1.6,9; 1,Unknown,Unknown,DMF; DMSO,Liquid,0,10,0.704,20.18,1.106,23.73
1,1,3,0,0,0,Unknown,1.48,1 >> 1,Unknown,Unknown,DMF >> IPA,Liquid >> Liquid,0,,0.676,16.33,1.04,22.68
1,0.85; 0.15,0.45; 2.55,0,0,0,Unknown,1.6,4; 1,Unknown,30.0 | 170.0,DMF; DMSO,Liquid,0,60,0.71,15.98,1.07,20.86
1,0.05; 0.83; 0.12,0.39; 2.61,0,0,0,Unknown,,4; 1,Unknown,Unknown,DMF; DMSO,Liquid,0,,0.782,20.49,1.162,22.5
1,1,3,0,0,0,Unknown,1.6,4; 1,Unknown,20,DMF; DMSO,Liquid,0,,0.721,13.95,0.968,20
1,0.1; 1,3.2,0,0,0,Unknown,,4; 1,Unknown,Unknown,DMF; DMSO,Liquid,0,10,0.676,10.89,1.01,15.9
1,1,1; 2,0,0,0,120,,1 >> 1,Unknown,50,DMSO >> IPA,Liquid >> Liquid,0,,0.689,10.73,1.12,13.92
1,0.05; 0.85; 0.1,0.15; 2.85,0,,0,Unknown,1.55,1,Unknown,nan | nan,DMF/DMSO,Unknown,0,,0.81,,1.107,23.88
1,0.05; 0.79; 0.16,0.51; 2.49,0,0,0,Unknown,,4; 1,Unknown,40.0 | 40.0,DMF; DMSO,Liquid,0,60,0.71,18.4,1.14,22.7
1,1,3,0,0,0,Unknown,1.6,9; 4,Unknown,19.0 | nan | nan,DMF; DMSO,Liquid,0,,0.726,19,1.1,23.7
1,1,3,0,0,0,20,1.6,1,Unknown,150.0 | 10.0,DMSO,Liquid,0,10,0.766,17,1.08,20.6
1,1,3,0,0,0,Unknown,1.6,1 >> 1,Unknown,nan | 500.0,DMF >> IPA,Liquid >> Liquid,0,,0.403,3.85,0.837,11.4
1,1,3,0,0,0,Unknown,1.6,1,Unknown,45,DMF,Liquid,0,100,0.42,6.5,0.89,17.5
1,1,3,0,0,0,Unknown,1.6,1 >> 1,Unknown,50.0 | 220.0,DMF >> IPA,Liquid >> Liquid,0,,0.679,11.13,1.015,16.15
1,1,3,0,0,0,Unknown,1.6,1 >> 1 >> 1,Unknown,Unknown,DMF >> IPA >> none,Liquid >> Liquid >> Gas,0,,0.547,5.9,0.79,13.5
1,0.05; 0.76; 0.16,0.48; 2.52,0,0,0,Unknown,,4; 1,Unknown,Unknown,DMF; DMSO,Liquid,0,60,0.73,15.8,1.033,20.99
1,0.15; 0.85,3,0,0,0,Unknown,,7; 3,Unknown,Unknown,DMF; DMSO,Liquid,0,10,0.75,18.8,1.1,22.8
1,1,3,0,0,0,Unknown,1.6,4; 1,Unknown,Unknown,DMF; DMSO,Liquid,0,10,0.68,13.08,1,19.9
1,1,3,0,0,0,nan | 400.0,1.6,4; 1,Unknown,Unknown,DMF; DMSO,Liquid,0,45,0.8,9.2,1.044,10.9
1,0.85; 0.15,0.45; 2.55,0,0,0,Unknown,,4; 1,Unknown,Unknown,DMF; DMSO,Liquid,0,30,0.16,0.01,0.87,0.06
1,1,3,0,,0,Unknown,1.55,Unknown,Unknown,Unknown,Unknown,Unknown,0,,0.784,,1.183,25.87
1,1,3,0,0,0,Unknown,1.6,3; 7,Unknown,60.0 | 80.0,DMSO; GBL,Liquid,0,10,0.728,15.7,1.02,21.02
1,0.05; 0.85; 0.1,0.1; 2.9,0,,0,Unknown,1.55,0.8; 0.2,Unknown,Unknown,DMF; DMSO,Unknown,0,,,,,
1,1,3,0,0,0,Unknown,1.6,4; 1,Unknown,Unknown,DMF; DMSO,Liquid,0,15,0.704,16.19,1.02,22.55
1,1,3,0,0,0,Unknown,1.56,1000; 167 >> 1,Unknown,nan | 210.0,DMF; DMSO >> IPA,Liquid >> Liquid,0,20,0.65,13.4,0.99,20.86
1,1,3,0,,0,Unknown,1.57,0.8; 0.2,Unknown,Unknown,DMF; DMSO,Unknown,0,600,0.65,,0.821,23.1
1,1,3,0,0,0,Unknown,1.6,1,Unknown,250,DMF,Liquid,0,45,0.532,9.2,1.03,16.87
1,1,3,0,0,0,Unknown,1.48,1,Unknown,Unknown,GBL,Liquid,0,720,0.61,9.93,0.87,18.71
1,1,x; 3-x,0,,0,Unknown,1.73,1,Unknown,35,DMSO,Unknown,0,,0.7,,1.01,17.76
1,0.9; 0.1,0.3; 2.7,0,0,0,Unknown,1.5,4; 1,Unknown,45.0 | 8.0,DMF; DMSO,Liquid,0,15,,16.52,,
1,1,3,0,,0,Unknown,1.35,Unknown,Unknown,nan | nan,Unknown,Unknown,0,,0.7122,,0.8,20.76
1,1,1; 2,0,0,0,Unknown,,1; 0.078,Unknown,Unknown,DMF; DMSO,Liquid,0,10,0.577,9.4,1.1,14.7
1,y; 1-x-y; x,z; 3-z,0,,0,Unknown,,0.9; 0.1 >> nan,Unknown,Unknown,DMF; DMSO >> isopropanol,Unknown,0,,,,,
1,1,3,0,0,0,Unknown,1.6,1,Unknown,Unknown,DMF,Liquid,0,90,0.71,15.93,1.007,22.27
1,1,3,0,0,0,Unknown,1.6,Unknown,Unknown,20,Unknown,Liquid,0,,0.73,16.53,1.04,21.77
1,1,3,0,0,0,80.0 | 20.0,1.6,1,Unknown,50,none,Gas,0,,0.76,13.27,1.09,16.02
1,1,3,0,0,0,Unknown,1.6,1 >> 1,Unknown,Unknown,DMF >> IPA,Liquid >> Liquid,0,,0.743,2.68,0.95,3.79
1,1,3,0,0,0,Unknown,1.6,1 >> 1,Unknown,Unknown,none >> none,Gas >> Gas,0,,0.51,7.57,0.9,16.18
1,0.25; 0.75,0.6; 2.4,0,0,0,Unknown,1.7,4; 1,Unknown,20.0 | nan | nan,DMF; DMSO,Liquid,0,60,0.675,13.47,1.154,17.3
1,1,3,0,0,0,Unknown,1.6,1,Unknown,Unknown,DMF,Liquid,0,30,0.558,15.03,1.205,22.37
1,1,3,0,0,0,Unknown,1.48,6; 7; 7,Unknown,Unknown,DMF; DMSO; GBL,Liquid,0,30,0.731,18.1,1.05,24.02
1,0.17; 0.83,0.81; 2.19,0,0,0,200,1.7,4; 1,Unknown,Unknown,DMF; DMSO,Liquid,0,60,0.71,14.1,1.09,18.2
1,1,3,0,0,0,170,1.5,1 >> 1,Unknown,50.0 | 10.0,DMF >> IPA,Liquid >> Liquid,0,,0.79,17.35,1.06,20.68
1,0.05; 0.80; 0.15,0.15; 2.85,0,,0,Unknown,1.55,Unknown,Unknown,Unknown,Unknown,Unknown,0,,0.8236,,1.04,24
1,1,3,0,0,0,Unknown,1.6,3; 7,Unknown,Unknown,DMF; DMSO,Liquid,0,12,0.736,15.8,0.99,21.72
1,1,2; 1,0,0,0,Unknown,2.07,1,Unknown,Unknown,DMSO,Liquid,0,,0.62,6.34,1.27,8.04
1,1,3,0,0,0,Unknown,1.6,1,Unknown,Unknown,DMF,Liquid,0,30,0.756,12.5,0.95,17.4
1,1,3,0,0,0,Unknown,1.6,1,Unknown,Unknown,DMF,Liquid,0,20,0.62,13.8,1,22.1
1,1,3,0,0,0,Unknown,1.6,1 >> 1,Unknown,Unknown,DMF >> none,Liquid >> Solid,0,,0.697,12.9,0.92,20.1
1,0.85; 0.10,0.3; 2.7,0,0,0,8.0 | 4.0,,Unknown,Unknown,1.0 | 30.0 | 8.0,DMF; DMSO,Liquid,0,60,0.786,20,1.17,21.7
1,1,3,0,4,0,200,2.3,4; 1,Dry air,50.0 | 250.0,DMF; DMSO,Liquid,0,60,0.651,3.56,1.191,4.58
1,0.85; 0.15,0.45; 2.45,0,0,0,Unknown,,4; 1,Unknown,nan | 200.0,DMF; DMSO,Liquid,0,90,0.759,19.9,1.129,23.22
1,1,3,0,0,0,Unknown,1.63,1 >> 1,Unknown,Unknown,DMF >> Methyl acetate,Liquid >> Liquid,0,90,0.65,11.22,0.996,17.18
1,1,1; 2,0,0,0,Unknown,,1,Unknown,Unknown,DMSO,Liquid,0,,0.73,11.2,1.04,14.8
1,1,3,0,0,0,60,1.6,1,Unknown,110,DMF,Liquid,0,50,0.65,8.83,0.89,15.2
1,1,3,0,0,0,Unknown,1.609,10; 1 >> 1,Unknown,Unknown,DMF; DMSO >> IPA,Liquid,0,,0.731,17.14,1.07,21.89
1,1,3,0,0,0,Unknown,1.6,9; 1,Unknown,300,DMF; DMSO,Liquid,0,10,0.46,7.63,0.86,19.28
1,1,3,0,0,0,Unknown,1.6,nan >> 1,Unknown,Unknown,DMF; DMSO >> none,Liquid >> Liquid,0,,0.735,16,1.024,21.3
1,1,x; 3-x,0,,0,Unknown,1.57,0.9; 0.1 >> 1,Unknown,Unknown,DMF; DMSO >> IPA,Unknown,0,,,,,
1,1,3,0,0,0,120,1.6,1 >> 1,Unknown,50,DMF >> IPA,Liquid >> Liquid,0,20,0.676,13.91,0.941,21.86
1,1,3,0,0,0,30,1.6,4; 7,Unknown,80,DMSO; GBL,Liquid,0,10,0.576,4.69,0.85,10.17
1,1,3,0,,0,20,1.55,Unknown,Unknown,30,DMF,Unknown,0,600,0.799,,1.054,20.48
1,0.85; 0.15,0.45; 2.55,0,0,0,Unknown,1.6,4; 1,Unknown,30.0 | 170.0,DMF; DMSO,Liquid,0,60,0.75,18,1.14,21.21
1,1,3,0,0,0,200,1.6,1 >> 1,Unknown,50,DMF >> none,Liquid >> Gas,0,,0.65,15.15,1.07,21.95
1,1,1.25; 75,0,0,0,Unknown,1.76,1 >> 1,Unknown,Unknown,DMF >> none,Liquid >> Gas,0,,0.63,9.29,1.08,13.66
1,0.85; 0.15,0.45; 2.55,0,0,0,Unknown,1.6,4; 1,Unknown,Unknown,DMF; DMSO,Liquid,0,60,0.764,20.51,1.11,24.1
1,1,3,0,,0,243,1.5,Unknown,Unknown,30,Unknown,Unknown,0,,,,,
1,1,3,0,,0,50,1.55,Unknown,Unknown,Unknown,Unknown,Unknown,0,,0.7183,,1.11,21.9
1,1,3,0,0,0,Unknown,1.6,1,Unknown,30,DMF,Liquid,0,10,0.63,13.8,1.04,21.1
1,1,3,0,0,0,170,1.73,4; 1,Unknown,25,DMF; DMSO,Liquid,0,,0.699,11.44,0.98,16.69
1,1,3,0,0,0,Unknown,,1,Unknown,Unknown,DMF,Liquid,0,,0.574,5.2,0.437,20.76
1,0.92; 0.08,3,0,0,0,nan | 250.0,1.55,9; 1 >> 1,Unknown,40,DMF; DMSO >> IPA,Liquid >> Liquid,0,,0.783,21.37,1.11,24.59
1,0.05; 0.79; 0.16,0.51; 2.49,0,0,0,Unknown,,4; 1,Unknown,Unknown,DMF; DMSO,Liquid,0,60,0.73,17.8,1.08,22.6
1,1,3,0,,0,Unknown,1.55,Unknown,Unknown,Unknown,Unknown,Unknown,0,100,0.8175,,1.167,
1,1,3,0,0,0,200,1.6,1 >> 1,Unknown,50.0 | 6.3,DMSO >> IPA,Liquid >> Liquid,0,,0.634,13,1.06,19.19
1,1,3,0,0,0,Unknown,1.6,1; 4,Unknown,Unknown,DMF; DMSO,Liquid,0,,0.63,14.66,0.99,23.5
1,1,x; 3-x,0,,0,Unknown,1.73,1,Unknown,35,DMSO,Unknown,0,,0.68,,0.91,17.65
1,0.04; 0.8; 0.16,0.45; 2.55,0,0,0,Unknown,,4; 1,Unknown,Unknown,DMF; DMSO,Liquid,0,30,0.748,18,1.064,22.25
1,1,3,0,0,0,Unknown,1.6,1 >> 1,Unknown,Unknown,none >> none,Gas >> Gas,0,,0.59,9.58,0.81,19.9
1 | 1,0.05; 0.79; 0.16 | 1,0.51; 2.49 | 3,0,0,0,Unknown,,4; 1 | 1,Unknown,Unknown,DMF; DMSO | IPA,Liquid | Liquid,0,60,0.774,21.19,1.169,22.32
1,0.05; 0.85; 0.1,0.1; 2.9,0,,0,Unknown,1.57,Unknown,Unknown,nan | nan | nan,Unknown,Unknown,0,,0.86,,1.18,24.86
1,0.675; 0.225; 0.1,3,0,,0,Unknown,1.3,Unknown,Unknown,nan | nan,Unknown,Unknown,0,,0.631,,,13.62
1,1,3,0,0,0,Unknown,1.6,1,Unknown,Unknown,DMF,Liquid,0,0.5,0.77,15.57,1.02,19.79
1,1,3,0,0,0,200,1.6,1,Unknown,50.0 | 200.0,DMF,Liquid,0,10,0.479,9.17,0.942,20.32
1,0.125; 0.875,0.375; 2.625,0,0,0,Unknown,,57; 75,Unknown,Unknown,DMF; DMSO,Liquid,0,40,0.764,19,1.11,22.394
1,1,3,0,0,0,Unknown,1.6,9; 1,Unknown,Unknown,DMF; DMSO,Liquid,0,20,0.72,15,1.03,20
1,0.85; 0.15,0.45; 2.55,0,0,0,200,1.61,4; 1,Unknown,20,DMF; DMSO,Liquid,0,,0.78,20.02,1.123,22.9
1,1,3,0,0,0,Unknown,1.6,1 >> 1,Unknown,Unknown,DMF >> IPA,Liquid >> Liquid,0,,0.64,12.09,0.91,20.72
1,0.85; 0.15,0.45; 2.55,0,0,0,Unknown,,4; 1,Unknown,nan | 200.0,DMF; DMSO,Liquid,0,15,0.785,20.62,1.12,23.53
1,1,3,0,0,0,Unknown,1.6,1,Unknown,Unknown,DMF,Liquid,0,55,0.7,14,1.018,19.64
1,1,3,0,0,0,Unknown,,9; 1 >> 1,Unknown,Unknown,DMF; DMSO >> IPA,Liquid >> Liquid,0,,0.54,4.46,1.27,6.5
1,1,3,0,0,0,Unknown,1.6,4; 1,Unknown,Unknown,DMF; NMP,Liquid,0,10,0.749,17.1,1.054,21.7
1 | 1,0.1; 0.9 | 1,0.1; 2.9 | 0.1; 2.9,0,0,0,Unknown,1.565,6.66; 1 >> 1,Unknown,nan | nan,DMF; DMSO >> IPA,Liquid >> Liquid,0,,0.737,17.34,1.047,22.48
1,0.15; 0.75; 0.1,0.1; 2.9,0,0,0,150,,1,Unknown,80.0 | 30.0,DMSO,Liquid,0,10,,,,
1,1; 1,3,0,0,0,5.0 | nan,,1 >> 1 >> 1,Unknown,30.0 | 8.0,H2O >> none >> none,Liquid >> Gas >> Gas,0,,0.74,6.98,0.47,20.07
1,1,3,0,0,0,280,1.6,1,Unknown,60,DMF,Liquid,0,45,0.64,12.3,0.923,20.7
1,0.1; 0.9,0.3; 2.7,0,0,0,Unknown,,4; 1,Unknown,Unknown,DMF; DMSO,Liquid,0,50,0.799,20.08,1.1,22.77
1,1,3,0,0,0,Unknown,1.63,1 >> 1,Unknown,30,DMF >> IPA,Liquid >> Liquid,0,,0.785,19.15,1.13,21.6
1,1,3,0,0,0,Unknown,1.34,1,Unknown,Unknown,DMF,Liquid,0,10,0.254,0.27,0.152,6.82
1,1,3,0,0,0,150,1.6,9; 1 >> 1,Unknown,40,DMF; DMSO >> IPA,Liquid >> Liquid,0,,0.73,17.07,1.09,21.34
1,0.675; 0.225; 0.1,3,0,,0,Unknown,1.3,Unknown,Unknown,nan | nan,Unknown,Unknown,0,,0.6589,,0.835,17.46
1,0.83; 0.17,0.51; 2.49,0,0,0,Unknown,,4; 1,Unknown,nan | 150.0,DMF; DMSO,Liquid,0,60,0.753,18.95,1.097,22.32
1,0.85; 0.15,0.45; 2.55,0,,0,Unknown,,Unknown,Unknown,Unknown,Unknown,Unknown,0,,,,,
1,1,3,0,,0,Unknown,1.55,Unknown,Unknown,Unknown,Unknown,Unknown,0,,0.8232,,1.132,23.58
1,1,3,0,0,0,Unknown,1.51,1 >> 1,Unknown,Unknown,DMF >> IPA,Liquid >> Liquid,0,,0.556,6.66,0.548,21.903
1,1,3,0,0,0,700,1.6,1,Unknown,Unknown,DMF,Liquid,0,120,0.463,10.8,1.05,22.2
1,1,3,0,,0,Unknown,1.55,Unknown,Unknown,Unknown,Unknown,Unknown,0,,0.75,,1.03,21.12
1,1,3,0,0,0,Unknown,1.6,1,Unknown,100,DMF,Liquid,0,38,0.666,12.3,0.86,21.36
1,0.83; 0.17,0.51; 2.49,0,0,0,Unknown,,4; 1,Unknown,Unknown,DMF; DMSO,Unknown,0,45,0.498,9.94,0.893,20.11
1,0.125; 0.875,0.375; 2.625,0,0,0,Unknown,,57; 75,Unknown,Unknown,DMF; DMSO,Liquid,0,40,0.776,18.74,1.084,22.265
1,1,3,0,,0,Unknown,1.55,0.8; 0.2,Unknown,nan | nan,DMF; DMSO,Unknown,0,,0.575,,0.879,20.49
1,1,3,0,0,0,Unknown,1.6,1 >> 1,Unknown,nan | 15.0,none >> none,Gas >> Gas,0,,0.66,11,1.07,15.1
1,0.85; 0.15,0.45; 2.55,0,,0,Unknown,1.6,Unknown,Unknown,Unknown,Unknown,Unknown,0,,0.7999,,1.193,24.16
0.75; 0.25,1,0.3; 2.7,0,0,0,Unknown,1.43,3; 7,Unknown,Unknown,DMSO; GBL,Liquid,0,15,0.78,14.49,0.85,21.86
1,1,3,0,0,0,200,1.6,1,Unknown,50,DMF,Liquid,0,10,0.65,12.71,1,19.43
1,0.05; 0.8075; 0.1425,0.45; 2.55,0,,0,180,1.55,0.8; 0.2,Unknown,nan | nan,DMF; DMSO,Unknown,0,3600,0.7518,,1.08,22.65
4,0.12; 1.88; 3,13,0,0,0,Unknown,1.65,1,Unknown,Unknown,DMF,Liquid,0,,0.763,12.51,1.02,16.08
1,0.92; 0.08,3,0,,0,Unknown,,Unknown,Unknown,Unknown,Unknown,Unknown,0,,0.75,,1.07,24.89
1,1,3,0,0,0,Unknown,1.6,7.26; 1,Unknown,Unknown,DMF; DMSO,Liquid,0,20,0.475,7.2,1.006,14.22
1,1,3,0,0,0,Unknown,1.59,1; 6,Unknown,20.0 | 10.0,DMSO; GBL,Liquid,0,10,0.78,11.58,0.8,18.56
1,1,3,0,0,0,40,1.6,1 >> 1,Unknown,60.0 | 450.0,DMF >> IPA,Liquid >> Liquid,0,,0.54,5.15,0.737,12.86
1,1,3,0,0,0,Unknown,1.6,3; 7,Unknown,60.0 | 3.0,DMSO; GBL,Liquid,0,10,,,0.96,
1,1,3,0,0,0,Unknown,1.6,1,Unknown,80.0 | 500.0 | 1400.0,GBL,Liquid,0,,0.575,10.46,0.93,19.6
1; 1,2,6,0,,0,Unknown,2.31,Unknown,Unknown,nan | nan,Unknown,Unknown,0,,0.701,,1.082,2.88
1,0.06; 0.79; 0.15,0.45; 2.55,0,0,0,Unknown,1.56,4; 1,Unknown,Unknown,DMF; DMSO,Liquid,0,60,0.79,21.5,1.17,23.2
1,1,3,0,0,0,200,1.6,1 >> 1,Unknown,30.0 | 250.0,DMF >> IPA,Liquid >> Liquid,0,,0.681,8.18,0.884,13.575
1,1,3,0,0,0,Unknown,1.6,1 >> 1,Unknown,Unknown,DMF >> IPA,Liquid >> Liquid,0,,0.417,9.11,0.93,23.5
1,1,3,0,0,0,Unknown,,9; 1,N2,Unknown,DMSO; GBL,Liquid,0,,0.472,6.33,0.96,13.9
1,1,3,0,0,0,Unknown,1.6,3; 7,Unknown,30.0 | 10.0,DMSO; GBL,Liquid,0,5,0.56,10.03,0.86,20.8
1,0.85; 0.15,0.45; 2.55,0,0,0,45,,4; 1,Unknown,Unknown,DMF; DMSO,Liquid,0,20,0.701,14.23,0.98,21.1
1,1,3,0,,0,250,1.5,Unknown,Unknown,Unknown,Unknown,Unknown,0,,,,1.06,
1,1,3,0,0,0,Unknown,1.55,Unknown,Unknown,Unknown,DMF; DMSO,Liquid,0,30,,,,
1,0.05; 0.8075; 0.1425,0.45; 2.55,0,,0,Unknown,1.55,0.2; 0.8,Unknown,Unknown,DMSO; DMF,Unknown,0,3600,0.7766,,1.12,24.25
1,1,3,0,0,0,Unknown,1.6,1,Unknown,nan | 20.0 | 8.0,DMF,Liquid,0,2,0.201,0.75,0.48,7.8
1,1,3,0,0,0,150,1.6,1,Unknown,200,IPA,Liquid,0,180,0.41,7.71,0.85,22.13
1,0.3; 0.7,3,0,,0,Unknown,1.55,Unknown,Unknown,30,2-ME,Unknown,0,,,,,
1,1,3,0,,0,10,1.58,Unknown,Unknown,Unknown,DMF,Unknown,0,600,0.735,,1.02,16.81
1,0.05; 0.79; 0.16,0.51; 2.49,0,0,0,200,,4; 1,Unknown,nan | 200.0,DMF; DMSO,Liquid,0,60,0.757,18.62,1.086,22.64
1,1,3,0,0,0,20,1.6,3; 7,Unknown,60.0 | 7.0,DMSO; GBL,Liquid,0,10,0.749,12.36,0.995,16.596
1,0.08; 0.8004; 0.1196,0.1196; 2.7596,0,,0,Unknown,1.55,Unknown,Unknown,Unknown,Unknown,Unknown,0,,0.706,,,23.66
1,0.95; 0.05,0.15; 2.85,0,0,0,Unknown,,8; 1,Unknown,Unknown,DMF; DMSO,Liquid,0,10,,,,
1,1,3,0,0,0,Unknown,1.6,1,Unknown,50,DMF,Liquid,0,10,0.742,18.44,1.09,22.72
1,1,3,0,0,0,Unknown,1.6,1,Unknown,Unknown,GBL,Liquid,0,240,0.63,13.51,0.909,23.04
1,1,3,0,0,0,Unknown,,4; 1,Unknown,20.0 | 5.0,DMF; DMSO,Liquid,0,20,0.411,0.57,0.251,5.48
1,1,3,0,0,0,170,1.627,71; 779,Unknown,60.0 | 60.0,DMF; DMSO,Liquid,0,,0.708,12.13,1,17.12
1,0.1; 0.75; 0.15,0.45; 2.55,0,0,0,Unknown,,28; 26; 46,Unknown,25.0 | 3.0,DMF; DMSO; GBL,Liquid,0,,0.59,12,1.07,19.2
1,1,3,0,0,0,Unknown,1.59,6; 1,Unknown,Unknown,DMF; NMP,Liquid,0,5,0.74,17.9,1.09,22
1,1,3,0,0,0,Unknown,1.48,1 >> 1,Unknown,60,DMF >> IPA,Liquid >> Liquid,0,,0.695,16.6,1.04,23.01
1,0.05; 0.79; 0.16,0.51; 2.49,0,0,0,Unknown,1.62,4; 1 >> 1,Unknown,Unknown,DMF; DMSO >> IPA,Liquid >> Liquid,0,,0.75,13.23,0.9,19.43
1,1; 1; 1; 1,3; 3,0,,0,Unknown,1.61,Unknown,Unknown,nan | nan,Unknown,Unknown,0,,0.6119,,1,16.75
1,1,3,0,0,0,Unknown,1.6,1,Unknown,80.0 | 200.0,DMF,Liquid,0,15,0.617,11.7,1,18.9
1,1,3,0,0,0,Unknown,1.6,1 >> 1 >> 1,Unknown,Unknown,Water >> Ethanol >> IPA,Liquid >> Liquid >> Liquid,0,,0.46,6.9,0.92,16.3
1,1,3,0,0,0,30,1.65,3; 7,Unknown,70.0 | 40.0,DMSO; GBL,Liquid,0,10,0.697,10.13,0.88,16.53
1,0.017; 0.83; 0.15,0.51; 2.49,0,0,0,Unknown,,4; 1,Unknown,Unknown,DMF; DMSO,Liquid,0,15,0.78,,,
1,0.95; 0.05,0.15; 2.85,0,0,0,Unknown,1.53,9; 1 >> 1,Unknown,Unknown,DMF; DMSO >> IPA,Liquid >> Liquid,0,,0.799,21.6,1.124,24.1
1,0.05; 0.8; 0.15,0.45; 2.55,0,0,0,Unknown,,4; 1,Unknown,nan | 20.0 | 6.0,DMF; DMSO,Liquid,0,,0.715,18.49,1.16,22.24
1,1,3,0,0,0,Unknown,1.6,1 >> 1,Unknown,60.0 | 150.0,DMF >> IPA,Liquid >> Liquid,0,,0.71,12.36,0.953,18.32
1,Unknown; 0.8; 0.2,3,0,,0,Unknown,1.3,Unknown,Unknown,Unknown,HFP,Unknown,0,,,,,
1,1,3,0,0,0,Unknown,1.6,3; 1,Unknown,nan | 8.0,DMF; DMSO,Liquid,0,15,0.61,8.83,0.79,18.46
1,1,3,0,0,0,Unknown,1.6,1 >> 1,Unknown,Unknown,DMF >> IPA,Liquid >> Liquid,0,,0.67,7.23,0.45,14.12
1,1,2; 1,0,,0,Unknown,2.05,Unknown,Unknown,Unknown,DMSO,Unknown,0,1200,0.594,,,10.48
1,1,3,0,0,0,Unknown,1.6,1 >> 1,Unknown,Unknown,DMF >> IPA,Liquid >> Liquid,0,,0.45,3.23,1.01,0.701
1,1,3,0,,0,Unknown,1.5,Unknown,Unknown,Unknown,Unknown,Unknown,0,,0.8388,,1.191,25.86
