Repository: dayalbishnoi01-spec/perovskite-pce-predictor

File: perovskite_15.csv (part 88 of 95)
B_Ion,A_Ion,C_Ion,AntiSolvent,Cell_Area,Solv_Anneal,HTL,Bandgap,Solvents,Backcontact,ETL,Synth_Atm,Dep_Procedure,Is_Module,Anneal_Temp,PCE,Voc,Jsc,FF
I,Pb,BAMAPbI,0,0,0,FK209; Li-TFSI; TBP,,4; 1,Au,Unknown,DMF; DMSO,Liquid,0,50,,21.4,0.718,16.08
I,Pb,MAPbI,0,0,0,Li-TFSI; TBP,,6; 4 >> 1,Au,Unknown,DMF; DMSO >> IPA,Liquid >> Liquid,0,,,,,17.15
I,Pb,MAPbI,0,0,0,Unknown,,1 >> 1,Ag,Unknown,DMF >> IPA,Liquid >> Liquid,0,,,7.6,0.626,4.8
I,Pb,MAPbI,0,0,0,FK209; Li-TFSI; TBP,,1,Au,Unknown,DMF,Liquid,0,,,17.5,0.73,11.4
I,Pb,MAPbI,0,0,0,Unknown,,1 >> 1,Al,Unknown,DMF >> IPA,Liquid >> Liquid,0,,,15.11,0.775,10.08
I,Pb,MAPbI,0,0,0,Li-TFSI; TBP,,1 >> 1,Au,Unknown,DMF >> IPA,Liquid >> Liquid,0,,,22.8,0.737,17.5
I,Pb,MAPbI,0,0,0,Unknown,,1,Pt | FTO,Unknown,GBL,Liquid,0,10,,10.38,0.431,2.57
I,Pb,MAPbI,0,0,0,Unknown,,1,Ag,Ag,DMF,Liquid,0,,,20.7,0.66,12.7
I,Pb,MAPbI,0,0,0,Unknown,,1 >> 1,Carbon | Graphite,Unknown,DMF >> IPA,Liquid >> Liquid,0,,,10.2,0.42,3.78
I,Pb,MAPbI,0,0,0,Undoped | Li-TFSI; TBP,,3; 7,MoO3 | Ag,Unknown,DMSO; GBL,Liquid,0,10,,,,20.63
I,Pb,MAPbI,0,0,0,Li-TFSI; TBP,,3; 7,MoO3 | Ag,Unknown,DMSO; GBL,Liquid,0,10,,,,
I,Pb,MAPbI,0,0,0,Unknown,,1,Al,Unknown,DMF,Liquid,0,1,,12.2,0.67,7.31
I,Pb,FAMAPbI,0,0,0,Li-TFSI; TBP,,1,Ag,Unknown,DMF,Liquid,0,10,,21.81,0.646,13.51
I,Pb,MAPbI,0,0,0,Unknown,,4; 1,Ag,Unknown,DMF; DMSO,Liquid,0,,,21.05,0.8,18.6
I,Pb,MAPbI,0,0,0,Unknown,,1,Ag,Unknown,DMF,Liquid,0,90,,20.38,0.71,13.21
Br; I,Pb,FAMAPbBrI,0,,0,Unknown,,0.8; 0.2,Au,Unknown,DMF; DMSO,Unknown,0,3600,,25.8,0.828,25.4
Br; I,Pb,CsFAMAPbBrI,0,,0,Unknown,,Unknown,Au,Unknown,Unknown,Unknown,0,,,24.51,0.7755,20.84
I,Pb,FAPbI,0,,0,Unknown,,Unknown,Ag,Unknown,Unknown,Unknown,0,,,,,25.56
I,Pb,MAPbI,0,0,0,Li-TFSI; TBP,,6; 1,Au,Unknown,DMF; DMSO,Liquid,0,,,22.35,0.68,15.4
I,Pb,MAPbI,0,0,0,Li-TFSI; TBP,,4; 1,Au,Unknown,DMF; DMSO,Liquid,0,10,,21.515,0.67,15.3
I,Pb,MAPbI,0,0,0,Li-TFSI; TBP,,3; 7,Au,Unknown,DMSO; GBL,Liquid,0,10,,20.59,0.74,15.8
I,Pb,MAPbI,0,0,0,Unknown,,20; 1,Ag,Unknown,DMF; DMSO,Liquid,0,30,,16.4,0.789,11.5
Br,Pb,MAPbBr,0,4,0,Li-TFSI; TBP,,4; 1,Au,TiCl4,DMF; DMSO,Liquid,0,60,,4.93,0.656,2.62
I,Pb,MAPbI,0,0,0,Li-TFSI; TBP,,64; 16,Ag,Unknown,DMF; DMSO,Liquid,0,,,15.88,0.51,6.4
I,Pb,MAPbI,0,0,0,Unknown,,Unknown,Ag,Undoped | Undoped,DMF; DMSO,Liquid,0,30,,18.5,0.73,12.9
I,Pb,CsPbI,0,0,0,2-amylpyridine; Li-TFSI,,1 >> 1,MoOx | Au,Unknown,Octane >> IPA,Liquid >> Liquid,0,,,14.79,0.721,12.4
I,Pb,CsPbI,0,0,0,Unknown,,1,Al,Unknown,DMF,Liquid,0,,,2.55,0.59,1.24
I,Pb,CsMAPbI,0,0,0,Unknown,,4; 1,Ag,Unknown,DMF; DMSO,Liquid,0,15,,20.34,0.63,13.24
I,Pb,MAPbI,0,0,0,Li-TFSI; TBP,,1 >> 1,Au,Unknown,DMF >> IPA,Liquid >> Liquid,0,,,20,0.793,17.6
I,Pb,MAPbI,0,0,0,Li-TFSI; TBP,,1 >> 1,Au,Unknown,none >> none,Gas >> Gas,0,,,,,10.2
I,Pb,MAPbI,0,0,0,Ag-TFSI; Li-TFSI; TBP,,1,Ag,Unknown,DMF,Liquid,0,30,,20.95,0.62,12
I,Pb,MAPbI,0,0,0,Unknown,,3; 7,Ag,oTb | Unknown,DMSO; GBL,Liquid,0,10,,18.65,0.82,16.1
I,Pb,FAMAPbI,0,0,0,FK209; Li-TFSI; TBP,,1,Au,Unknown,DMSO,Liquid,0,45,,8.62,0.66,5.21
I,Pb,MAPbI,0,0,0,Unknown,,1,Carbon,Unknown,GBL,Liquid,0,60,,22.82,0.67,13.32
I,Pb,FAMAPbI,0,0,0,Li-TFSI; TBP,,11; 1 >> 1,Au,Unknown,DMF; DMSO >> IPA,Liquid >> Liquid,0,,,16.42,0.665,10.36
I,Pb,MAPbI,0,0,0,Li-TFSI; TBP,,3; 7,Au,Unknown,DMSO; GBL,Liquid,0,10,,20.82,0.734,16.86
I,Pb,CsMAPbI,0,0,0,FK209; Li-TFSI; TBP,,1,Au,Unknown,DMSO,Liquid,0,45,,17.1,0.6,7.3
I,Pb,MAPbI,0,0,0,Unknown,,7; 3,Al,Unknown,DMF; DMSO,Liquid,0,10,,19.89,0.65,11.63
I,Pb,MAPbI,0,0,0,Unknown,,1 >> 1; 9,Carbon,PS,DMF >> Cyclohexane; IPA,Liquid >> Liquid,0,,,20.63,0.5,8.87
Br; I,Pb,CsFAMAPbBrI,0,,0,Unknown,,Unknown,Au,Unknown,Unknown,Unknown,0,,,22.94,0.7667,18.29
I | I,Pb | Pb,MAPbI | BAMAPbI,0,0,0,Unknown,,1 >> 1 >> 1,Au,Unknown,none >> none >> none,Gas >> Gas >> Gas,0,,,21.04,0.626,14.1
I,Pb,MAPbI,0,0,0,Li-TFSI; TBP,,3; 7,Ag,Al,DMF; DMSO,Liquid,0,12,,22.78,0.754,19.38
I,Sn,FAMASnI,0,0,0,Unknown,,1,Ag,Unknown,DMSO,Liquid,0,10,,18.6,0.558,5.39
I,Pb,MAPbI,0,0,0,Unknown,,1,Al,Unknown,DMF,Liquid,0,10,,22.5,0.556,13.38
I,Pb,MAPbI,0,0,0,Unknown,,1,Cu,Unknown,DMF,Liquid,0,10,,22.3,,18.5
I,Pb,MAPbI,0,0,0,Li-TFSI; TBP,,4; 1 >> 1,Ag,Unknown,DMF; DMSO >> IPA,Liquid >> Liquid,0,,,21.06,0.73,16.17
I,Pb,MAPbI,0,0,0,Li-TFSI; TBP,,1 >> 1 >> 1,Au,Unknown,none >> none >> none,Gas >> Gas >> Gas,0,,,18.35,0.653,12.31
I,Pb,MAPbI,0,0,0,Unknown,,1,Carbon-nt,Unknown,GBL,Liquid,0,,,16.21,0.69,9.37
I,Pb,MAPbI,0,0,0,FK102; Li-TFSI; TBP,,1,Au,Unknown | TiCl4,DMF,Liquid,0,,,18.9,0.72,12.1
I,Pb,MAPbI,0,0,0,Unknown,,1,Ag,Unknown,DMF,Liquid,0,10,,21.9,0.781,18
I,Pb,MAPbI,0,0,0,Li-TFSI; TBP,,1,Au,Unknown,DMF,Liquid,0,10,,17.9,0.71,13.4
I,Pb; Sn,CsMAPbSnI,0,0,0,Unknown,,3; 7,Ag,Unknown,DMSO; GBL,Liquid,0,10,,23.32,0.617,10.07
I,Pb,MAPbI,0,0,0,Unknown,,1,Al,Unknown,GBL,Liquid,0,5,,13.24,0.56,6.67
Br,Pb,CsPbBr,0,0,0,Unknown,,1 >> 1,Carbon,Unknown | TiCl4,DMF >> Methanol,Liquid >> Liquid,0,,,6.41,0.783,7.38
I,Pb,MAPbI,0,0,0,Unknown,,7; 3,Ag,Unknown,DMSO; GBL,Liquid,0,10,,20.35,0.721,15.25
I,Pb,MAPbI,0,0,0,Unknown,,1 >> 1,Ag,Unknown | F,DMF >> IPA,Liquid >> Liquid,0,,,22.97,0.52,12.06
I,Pb,MAPbI,0,0,0,Unknown,,4; 1,MoO3 | Ag,Unknown,DMF; DMSO,Liquid,0,30,,13.61,0.714,9.13
I,Pb,MAPbI,0,0,0,Li-TFSI; TBP,,1 >> 1,Au,Unknown,DMF >> IPA,Liquid >> Liquid,0,,,10.8,0.49,5
I,Pb,CsFAPbI,0,0,0,Li-TFSI; TBP,,1; 1 >> 1 >> 1,Au,Unknown,DMF; DMSO >> none >> IPA,Liquid >> Gas >> Liquid,0,,,21.96,0.627,13.4
I,Pb,CsPbI,0,0,0,Unknown,,9; 1,Au,Unknown,DMF; DMSO,Liquid,0,120,,19.58,0.757,15.47
I,Pb,MAPbI,0,0,0,Unknown,,1,Ag,Unknown,DMF,Liquid,0,,,19.48,0.677,13.83
I,Pb,MAPbI,0,0,0,Li-TFSI; TBP,,1,Au,Unknown,GBL,Liquid,0,30,,16.8,0.671,10.2
I,Pb,(PEA)BAMAPbI,0,0,0,Unknown,,9; 1,Ag,Unknown,DMF; DMSO,Liquid,0,10,,15.6,0.662,12
I,Pb,MAPbI,0,0,0,Li-TFSI; TBP,,3; 7,Au,Unknown,DMF; GBL,Liquid,0,15,,22.36,0.67,15.95
I,Pb,MAPbI,0,0,0,Li-TFSI; TBP,,10; 1,Au,Unknown,DMF; DMSO,Liquid,0,,,12.5,,
I,Pb,MAPbI,0,0,0,Li-TFSI; TBP,,9; 1 >> 1,Au,Unknown | TiCl4,DMF; DMSO >> IPA,Liquid >> Liquid,0,,,2.35,0.44,0.55
I,Pb,MAPbI,0,0,0,Unknown,,1 >> 1,Ag,Unknown,none >> none,Gas >> Gas,0,,,14.7,0.613,7.62
I,Pb,MAPbI,0,0,0,Unknown,,1,Al,Unknown,DMF,Liquid,0,5,,17.5,0.56,9
I,Pb,MAPbI,0,0,0,Li-TFSI; TBP,,71; 779,Au,Unknown,DMF; DMSO,Liquid,0,,,20.67,0.663,14.54
I,Pb,MAPbI,0,0,0,Unknown,,9; 1,Au,Unknown,DMF; DMSO,Liquid,0,,,9.4,0.51,4.6
I,Pb,MAPbI,0,0,0,Li-TFSI; TBP,,3; 7,Ag,Unknown,DMSO; GBL,Liquid,0,10,,22.87,0.76,19.49
I,Pb,MAPbI,0,0,0,FK209; Li-TFSI; TBP,,1 >> 1,Au,Unknown,DMF >> IPA,Liquid >> Liquid,0,,,21.05,0.71,15.48
I,Pb,CsFAPbI,0,,0,Unknown,,8; 1,Au,Unknown,DMF; DMSO,Unknown,0,,,25.82,0.8288,25.62
Br; I,Pb,CsPbBrI,0,,0,Unknown,,0.8; 0.2,Carbon,Unknown,DMF; DMSO,Unknown,0,600,,14.9,0.747,14.66
I,Pb,MAPbI,0,0,0,Carbon-nano onions,,1,Ag,Unknown,DMF,Liquid,0,60,,18.82,0.744,13.06
Br; I,Pb,CsFAPbBrI,0,0,0,Li-TFSI; TBP; FK209,,1,Au,Unknown,DMF,Liquid,0,,,20.44,0.76,16.84
I,Pb,MAPbI,0,,0,Unknown,,0.9; 0.1,Carbon-mp,Unknown,2-ME; NMP,Unknown,0,,,22.56,0.7508,16.75
I,Pb,MAPbI,0,0,0,Unknown,,1 >> 1,Carbon | FTO | SLG,Unknown,DMF >> IPA,Liquid >> Liquid,0,,,7.7,0.528,3.57
Br; I,Pb,CsFAMAPbBrI,0,0,0,Li-TFSI; TBP,,4; 1,Au,Unknown,DMF; DMSO,Liquid,0,60,,22.01,0.81,18.3
I,Pb,MAPbI,0,0,0,Unknown,,1,Au,Unknown,DMF,Liquid,0,10,,20.1,0.524,8.73
I,Pb,MAPbI,0,0,0,FK209; Li-TFSI; TBP,,9; 1,Au,Unknown,DMF; DMSO,Liquid,0,,,,,0.58
I,Pb,MAPbI,0,0,0,Li-TFSI; TBP,,1 >> 1,Ag,Unknown,DMF >> IPA,Liquid >> Liquid,0,,,11.73,0.55,5.35
I,Pb,MAPbI,0,0,0,Li-TFSI; TBP,,1 >> 1,Au,Unknown,DMF >> IPA,Liquid >> Liquid,0,,,,,15.8
I,Pb,FAMAPbI,0,0,0,Li-TFSI; TBP,,7; 3,Au,Unknown,DMF; NMP,Liquid,0,1.2,,19.2,0.72,15.6
Br; I,Pb,CsFAMAPbBrI,0,0,0,FK102; Li-TFSI; TBP,,4; 1,Au,Unknown | TiCl4,DMF; DMSO,Liquid,0,45,,24.592,0.73,19.35
I,Pb,MAPbI,0,0,0,Unknown,,1 >> nan,Ag,Unknown,DMSO >> H2O; IPA,Liquid >> Liquid,0,,,17.2,0.631,9.7
Br; I,Pb,CsPbBrI,0,0,0,Unknown,,1,Carbon,Unknown,DMSO,Liquid,0,,,7.53,0.51,3.99
I,Pb,MAPbI,0,0,0,Li-TFSI; TBP,,4; 1,Au,Unknown,DMSO; GBL,Liquid,0,15,,17.9,0.777,13.8
I,Pb,MAPbI,0,0,0,Unknown,,1 >> 1; 4,Carbon,Unknown,DMF >> IPA; n-hexane,Liquid >> Liquid,0,,,10.1,0.56,6.2
I,Pb,MAPbI,0,0,0,Unknown,,1,Carbon,Unknown,GBL,Liquid,0,240,,22.641,0.622,12.74
Br; I,Pb,CsPbBrI,0,0,0,Unknown,,Unknown,Unknown,Unknown,Unknown,Unknown,0,,,13.24,0.833,17.52
I,Pb,(PEA)CsPbI,0,0,0,Li-TFSI; TBP,,1,Au,Unknown,DMSO,Liquid,0,,,11.33,0.64,7.61
Br; I,Pb,CsFAMAPbBrI,0,0,0,Li-TFSI; TBP,,4; 1,Au,Unknown,DMF; DMSO,Liquid,0,60,,19.78,0.676,14.08
Br; I,Pb,CsFAMAPbBrI,0,0,0,Li-TFSI; TBP,,86; 700; 114 >> 1,Au,Unknown,acetonitrile; DMF; DMSO >> IPA,Liquid >> Liquid,0,,,22,0.53,11.3
I,Pb,MAPbI,0,0,0,Li-TFSI; TBP,,1,Au,Unknown,DMF,Liquid,0,10,,20.84,0.646,14
I,Pb,MAPbI,0,0,0,Li-TFSI; TBP,,1 >> 1,Au,Unknown,DMF >> IPA,Liquid >> Liquid,0,,,13.9,0.55,6.7
I,Pb,CsPbI,0,0,0,Unknown,,1,Ag,Unknown,DMF,Liquid,0,,,9.56,0.616,4.84
I,Pb,MAPbI,0,0,0,Unknown,,4; 1,Al,Unknown,DMF; DMSO,Liquid,0,10,,20.34,0.636,15.6
I,Pb,MAPbI,0,0,0,Li-TFSI; TBP,,1,Carbon | FTO | SLG,Unknown | TiCl4,DMF,Liquid,0,15,,6.24,0.64,4.08
I,Pb,MAPbI,0,0,0,FK209; Li-TFSI; TBP,,1 >> 1,Au,TiCl4 | TiCl4,DMF >> IPA,Liquid >> Liquid,0,,,18.1,0.73,13.7
I,Pb,MAPbI,0,0,0,Unknown,,Unknown,Al,Unknown,DMF; GBL,Liquid,0,30,,14.3,0.618,5.94
Br; I,Pb,FAMAPbBrI,0,,0,Unknown,,Unknown,Ag,Unknown,Unknown,Unknown,0,,,24.28,0.8355,23.46
Br; I,Sn,MASnBrI,0,0,0,"2,6-ludidine; Li-TFSI",,1,Au,Unknown,DMSO,Liquid,0,15,,7.85,0.388,1.14
Br; I,Pb,FAMAPbBrI,0,0,0,Li-TFSI; TBP,,6; 1,Au,Unknown,DMF; DMSO,Liquid,0,10,,20.7,0.794,18.4
I,Sn,FASnI,0,,0,Unknown,,0.8; 0.2,Cu,Unknown,DMF; DMSO,Unknown,0,1200,,22.79,0.7693,14.21
I,Pb,FAMAPbI,0,0,0,Li-TFSI; TBP,,7; 3,Au,Unknown,DMF; NMP,Liquid,0,1.2,,18.84,0.465,9.42
I,Pb,MAPbI,0,0,0,Unknown,,1,Ba | Ag,Unknown,none,Gas,0,,,15.3,0.788,13.1
I,Pb,MAPbI,0,0,0,Unknown,,1 >> 1,Ag,Unknown,DMF >> IPA,Liquid >> Liquid,0,,,19.7,0.794,14.2
Br; I,Pb,FAMAPbBrI,0,,0,Unknown,,Unknown,Au,Unknown,Unknown,Unknown,0,,,23.36,0.691,17.71
I,Pb,MAPbI,0,0,0,Undoped | Undoped,,1,Ag,Undoped,DMF,Liquid,0,2,,,,16.8
I,Pb,MAPbI,0,0,0,Unknown,,nan >> nan >> nan,Au,Unknown,DMF >> DMF >> Ethanol,Liquid >> Liquid >> Liquid,0,,,17.4,0.471,6.98
O,Bi; Te,BAKBiTeO,0,0,0,Unknown,,2; 1,Pt | FTO,Unknown,Ethanol; H2O,Liquid,0,,,0.09,0.58,0.06
Br; I,Pb,CsFAPbBrI,0,0,0,Li-TFSI; TBP,,7; 2; 0.03,Au,Unknown,DMF; DMSO; Formarmid,Liquid,0,20,,17.81,0.7,15.2
I,Pb,MAPbI,0,0,0,Unknown,,1,Ag,Unknown,DMF,Liquid,0,,,8.2,0.61,3.6
I,Pb,MAPbI,0,0,0,Unknown,,1,Al,Unknown,DMF,Liquid,0,60,,14.2,0.69,7.98
Br; I,Pb,FAMAPbBrI,0,0,0,Li-TFSI; TBP,,4; 1,Au,Unknown,DMF; DMSO,Liquid,0,90,,21.61,0.76,18.04
I,Pb,MAPbI,0,0,0,Li-TFSI; TBP,,3; 4; 3,Au,Unknown,DMF; DMSO; NMP,Liquid,0,15,,22.52,0.81,21.1
Br; I,Pb,CsFAMAPbBrI,0,0,0,Unknown,,4; 1,Au,Unknown,DMF; DMSO,Liquid,0,60,,22.89,0.499,10.55
I,Pb,MAPbI,0,0,0,Li-TFSI; TBP,,1 >> 1,Ag,Unknown | PVC-g-POEM,DMF >> IPA,Liquid >> Liquid,0,,,20.21,0.599,11.9
I,Sn,MASnI,0,0,0,Li-TFSI; TBP,,4; 1,Au,Unknown,DMF; DMSO,Liquid,0,10,,10.68,0.36,2.43
I,Pb,FAMAPbI,0,0,0,Li-TFSI; TBP,,4; 1 >> 4; 1,Au,Unknown,DMF; DMSO >> DMF; DMSO,Liquid >> Liquid,0,,,22.72,0.75,18.22
I,Pb,MAPbI,0,0,0,Unknown,,1 >> 1,Au,Unknown,DMF >> IPA,Liquid >> Liquid,0,,,18.3,0.8,12.8
I,Pb,MAPbI,0,0,0,Unknown,,1,Al,Unknown,DMF,Liquid,0,5,,18.3,0.716,12.4
I,Pb,MAPbI,0,0,0,Unknown,,4; 1,Ag,Unknown,DMF; DMSO,Liquid,0,6,,22.04,0.77,18.84
Br; I,Sn,MASnBrI,0,0,0,Li-TFSI; TBP,,4; 1,Au,Unknown,DMF; DMSO,Liquid,0,10,,10.28,0.468,3.03
I,Pb,MAPbI,0,0,0,Unknown,,3; 7,Ag,Unknown,DMSO; GBL,Liquid,0,120,,15.27,0.605,9.5
Br; I,Pb,CsFAPbBrI,0,,0,Unknown,,Unknown,ITO | Au,Unknown,Unknown,Unknown,0,,,20.8,0.7705,16.91
I,Pb,MAPbI,0,0,0,Unknown,,4; 1,Ag,Triethylamine | Unknown,DMF; DMSO,Liquid,0,20,,18.51,0.705,13.31
Br; I,Pb,CsPbBrI,0,0,0,FK209; Li-TFSI; TBP,,1,Ag,Unknown,DMSO,Liquid,0,,,14.9,0.753,13.7
I,Pb,MAPbI,0,0,0,Unknown,,1 >> 1,Carbon,Unknown,DMF >> IPA,Liquid >> Liquid,0,,,,,9.52
I,Pb,MAPbI,0,0,0,Li-TFSI; TBP,,1,Ag,Unknown,DMF,Liquid,0,5,,19.08,0.572,10.28
I,Pb,MAPbI,0,0,0,Unknown,,1,Al,Unknown,none,Gas,0,150,,18.9,0.617,10.8
I,Pb,MAPbI,0,0,0,Unknown,,1,Ag,Unknown,DMF,Liquid,0,30,,14.811,0.531,7.13
I,Pb,MAPbI,0,0,0,Unknown,,1,Carbon-mp,Unknown,GBL,Liquid,0,,,12.3,0.6,6.53
Br; I,Pb,FAMAPbBrI,0,,0,Unknown,,Unknown,ITO | Ag,Unknown,Unknown,Unknown,0,,,,,17.66
I,Pb,MAPbI,0,0,0,Unknown,,3; 7,Ag,Unknown,DMSO; GBL,Liquid,0,10,,18.972,0.485,9.47
I,Pb,FAPbI,0,,0,Unknown,,Unknown,ITO,Unknown,Unknown,Unknown,0,,,,,20.5
Br; I,Pb,FAMAPbBrI,0,0,0,FK209; Li-TFSI; TBP,,4; 1,Au,Unknown,DMF; DMSO,Liquid,0,60,,21.4,0.76,18.4
I,Pb,MAPbI,0,0,0,Unknown,,1,Al,Unknown,DMF,Liquid,0,,,21.53,0.715,15.23
Br; I,Pb,CsFAMAPbBrI,0,0,0,Li-TFSI; PTAA; TBP,,4; 1,Au,Unknown,DMF; DMSO,Liquid,0,45,,23.56,0.762,20.85
Br; I,Pb,CsFAMAPbBrI,0,0,0,Li-TFSI; TBP,,4; 1,Au,In | Unknown | Unknown,DMF; DMSO,Liquid,0,45,,23.1,0.762,20.4
I,Ni; Pb,MANiPbI,0,0,0,Undoped,,Unknown,Ag,Undoped | Undoped,Unknown,Liquid,0,,,2.9,0.5,0.98
I,Pb,MAPbI,0,0,0,Li-TFSI; TBP,,7; 3,Ag,Unknown,DMF; DMSO,Liquid,0,,,19.8,0.558,11.96
Br; I,Pb; Sn,CsFAMAPbSnBrI,0,0,0,Unknown,,Unknown,Unknown,Unknown,Unknown,Unknown,0,,,30.72,0.752,18.18
I,Pb,MAPbI,0,0,0,Unknown,,Unknown,Al,Unknown,Unknown >> none,Liquid >> Gas,0,,,21.3,0.573,10.74
I,Pb,MAPbI,0,,0,Unknown,,Unknown,Au,Unknown,Unknown,Unknown,0,,,20.1,0.641,12.7
I,Pb,MAPbI,0,0,0,Unknown,,Unknown,Unknown,Unknown,Unknown,Unknown,0,,,18.5,0.572,10.06
I,Pb,MAPbI,0,0,0,Unknown,,1 >> 1,Al,Unknown,DMF >> none,Liquid >> Gas,0,,,15.42,0.677,8.66
Br; I,Pb,CsFAMAPbBrI,0,6,0,Undoped,,4; 1,Cu,Undoped | Undoped,DMF; DMSO,Liquid,0,60,,18.732,0.717,9.86
I,Pb,MAPbI,0,,0,Unknown,,Unknown,NiO/Ag/NiO,Unknown,Unknown,Unknown,0,,,,,5.93
I,Pb,MAPbI,0,0,0,Unknown,,1,Al,Unknown,DMF,Liquid,0,,,7.05,0.475,3.55
I,Pb,MAPbI,0,0,0,FK209; Li-TFSI; TBP,,8; 1,Au,Unknown,DMF; DMSO,Liquid,0,,,15.25,0.722,6.8
Br; I,Pb,CsFAMARbPbBrI,0,,0,Unknown,,Unknown,Ag,Unknown,Unknown,Unknown,0,,,,,20.87
I,Pb,MAPbI,0,0,0,FK209; Li-TFSI; TBP,,4; 1,MoO3 | Ag,Unknown,DMF; DMSO,Liquid,0,10,,23.46,0.189,18.94
I,Pb,MAPbI,0,0,0,Li-TFSI; TBP,,1 >> 1,Au,1-butyl-3-methylimidazolium tetrafluoroborate,none >> none,Gas >> Solid,0,,,22.31,0.75,18.14
I,Pb,BACsMAPbI,0,0,0,Li-TFSI; TBP,,3; 7,Au,Unknown,DMF; DMSO,Liquid,0,10,,17.51,0.555,10.49
I,Pb,MAPbI,0,0,0,Unknown,,1,Ag,Unknown,DMF,Liquid,0,90,,12.67,0.402,4.08
I,Pb,MAPbI,0,0,0,Unknown,,1,Ag,Unknown,DMF,Liquid,0,8,,18.4,0.72,11.36
Cl; I,Sb,CsSbClI,0,,0,Unknown,,Unknown,Au,Unknown,Unknown,Unknown,0,,,2.4,0.58,0.87
I,Pb,MAPbI,0,0,0,Unknown,,1,Ca | Al,Unknown,DMF,Liquid,0,0.5,,11.48,0.697,7.84
Br; I,Pb,CaFAMAPbBrI,0,0,0,Li-TFSI; TBP,,4; 1,Au,Unknown,DMF; DMSO,Liquid,0,50,,20.3,0.75,16.9
Br; I,Pb,FAMAPbBrI,0,0,0,Unknown,,9; 1 >> 1,Ag,Unknown,DMF; DMSO >> IPA,Liquid >> Liquid,0,,,19.45,0.673,12.95
Br; I,Pb,FAMAPbBrI,0,0,0,FK209; Li-TFSI; TBP,,4; 1,Au,Unknown,DMF; DMSO,Liquid,0,30,,22.7,0.714,17.3
I,Pb,MAPbI,0,0,0,Unknown,,1 >> 1,Carbon; MAI | Carbon,Unknown,DMF >> IPA,Liquid >> Liquid,0,,,21.93,0.62,13.43
Br; I,Pb,CsPbBrI,0,0,0,Li-TFSI; TBP,,1 >> 1,Au,Unknown,DMSO >> IPA,Liquid >> Liquid,0,,,13.77,0.683,10.36
I,Pb,MAPbI,0,0,0,Li-TFSI; TBP,,9; 1 >> 1,Carbon | FTO | SLG,Unknown,DMF; DMSO >> IPA,Liquid >> Liquid,0,,,11.53,0.47,4.68
I,Pb,MAPbI,0,0,0,Li-TFSI; TBP,,3; 7,Ag,Unknown,DMF; DMSO,Liquid,0,,,16.4,0.785,13.1
I,Pb,MAPbI,0,0,0,Li-TFSI; TBP,,9; 1 >> 1,Au,Unknown,DMF; DMSO >> IPA,Liquid >> Liquid,0,,,20.28,0.64,13.52
I,Pb,MAPbI,0,0,0,Li-TFSI; TBP,,1 >> 1,Au,Unknown,DMF >> IPA,Liquid >> Liquid,0,,,10.3,0.71,7.3
I,Pb,MAPbI,0,0,0,Li-TFSI; TBP,,20; 3,Au,Unknown,DMF; Tetrahydrothiophene-1-oxide,Liquid,0,,,21.1,0.73,15.8
I,Pb,FAMAPbI,0,0,0,Unknown,,1; 0.078,Ag,Unknown,DMF; DMSO,Liquid,0,10,,21.3,0.72,14.3
I,Pb,MAPbI,0,0,0,Unknown,,1,Al,Unknown,DMF,Liquid,0,5,,6.2,0.304,0.3
Br; I,Pb,FAMAPbBrI,0,0,0,Li-TFSI; TBP,,4; 1,Au,Unknown,DMF; DMSO,Liquid,0,60,,15.76,0.552,7.81
I,Pb,MAPbI,0,0,0,Li-TFSI; TBP,,4; 1,Au,Unknown,DMF; DMSO,Liquid,0,10,,20.5,0.63,13.9
Br; I,Pb,CsFAPbBrI,0,0,0,Unknown,,4; 1,Ag,Unknown,DMF; DMSO,Liquid,0,30,,20.9,0.82,18
I,Pb,MAPbI,0,0,0,Li-TFSI; TBP,,1,Au,Unknown,DMF,Liquid,0,45,,18.3,0.69,10
I,Pb,MAPbI,0,0,0,Unknown,,9; 1,Au,Unknown,DMF; DMSO,Liquid,0,,,17.8,0.57,10.1
Br; I,Pb,CsFAMAPbBrI,0,0,0,Unknown,,4; 1,Ag,Unknown,DMF; DMSO,Liquid,0,30,,20.241,0.795,17.7
I,Pb,MAPbI,0,0,0,Li-TFSI; TBP,,9; 1,Au,Unknown,DMF; DMSO,Liquid,0,,,12.89,0.286,2.8
Br,Pb,CsPbBr,0,0,0,Unknown,,1 >> 1,Carbon,Unknown | TiCl4,DMF >> Methanol,Liquid >> Liquid,0,,,7.37,0.786,8.33
I,Pb,MAPbI,0,0,0,2-6-lutidin; Li-TFSI,,1,Au,Unknown | TiCl4,DMF,Liquid,0,30,,14.16,0.68,8.31
Br; I,Pb,CsFAMAPbBrI,0,0,0,FK209; Li-TFSI; TBP,,4; 1,Au,Unknown,DMF; DMSO,Liquid,0,60,,11.7,0.46,3.5
I,Pb,MAPbI,0,0,0,Unknown,,3; 7,Ag,Unknown,DMF; GBL,Liquid,0,20,,17.14,0.701,11.5
Br; I,Pb,FAMAPbBrI,0,,0,Unknown,,Unknown,Ag,Unknown,Unknown,Unknown,0,,,,,20.11
I,Pb,(PMA)MAPbI,0,0,0,Unknown | Li-TFSI; TBP,,9; 1,Au,Unknown,DMF; DMSO,Liquid,0,10,,16.46,0.583,11.13
Br; I,Pb,FAMAPbBrI,0,0,0,TBP,,4; 1,Ag,Unknown,DMF; DMSO,Liquid,0,,,22.6,0.74,19.7
I,Pb,MAPbI,0,0,0,Li-TFSI; TBP,,1 >> 1,Au,Unknown,DMF >> none,Liquid >> Gas,0,,,20.1,0.57,10.3
I,Bi,CsBiI,0,0,0,Cu,,1,Al,Unknown,DMF,Liquid,0,15,,0.75,0.309,0.12
I,Pb,FAMAPbI,0,,0,Unknown,,Unknown,Au,Unknown,Unknown,Unknown,0,,,23.89,0.759,20.14
Br; I,Pb,FAMAPbBrI,0,0,0,FK102; Li-TFSI; TBP,,7.7; 1 >> 1,Au,Unknown,DMF; DMSO >> Chlorobenzene,Liquid >> Liquid,0,,,22.64,0.784,20.61
I,Pb,MATMAPbI,0,,0,Unknown,,nan; nan,Au,Unknown,DMF; DMSO,Unknown,0,,,24.98,0.761,22.23
I,Pb,MAPbI,0,0,0,Li-TFSI; TBP,,1,Ag,Unknown,DMF,Liquid,0,45,,15,0.583,7.7
I,Pb,MAPbI,0,0,0,Unknown,,Unknown,Au,TiCl4,Unknown,Liquid,0,,,21.8,0.74,18.07
I,Pb,MAPbI,0,0,0,Li-TFSI; TBP,,9; 1 >> 1,Au,Unknown,DMF; DMSO >> IPA,Liquid >> Liquid,0,,,22,0.75,19
I,Pb,MAPbI,0,0,0,Unknown,,1,Au,Unknown | TiCl4,GBL,Liquid,0,5,,17.7,0.565,8
I,Pb,FAPbI,0,,0,Unknown,,0.9; 0.1 >> nan,Au,Unknown,DMF; DMSO >> IPA,Unknown,0,,,,,22
I | I,Pb | Pb,MAPbI | CAPbI,0,0,0,Unknown,,4; 7 >> 1,Ag,Unknown,DMSO; GBL @ 4; 7 >> IPA,Liquid >> Liquid,0,20,,17.56,0.756,12.64
Br; I,Pb,FAMAPbBrI,0,0,0,Unknown,,18; 1 >> 1,Au,Unknown,DMF; DMSO >> IPA,Liquid >> Liquid,0,,,21.2,0.577,9.3
I,Pb,MAPbI,0,0,0,Unknown,,4; 1,Au,Unknown,DMF; DMSO,Liquid,0,15,,22.4,0.74,16.91
Br; I,Pb,CsFAMAPbBrI,0,,0,Unknown,,Unknown,Unknown,Unknown,Unknown,Unknown,0,,,21.89,0.862,22.5
I,Pb,FAPbI,0,,0,Unknown,,0.84; 0.16,Au,Unknown,DMF; DMSO,Unknown,0,,,23.4,0.837,22.2
Br,Pb,FAMAPbBr,0,0,0,Unknown | Li-TFSI; TBP,,4; 1,Au,Unknown,DMF; DMSO,Liquid,0,60,,22.4,0.758,18.1
I,Pb,MAPbI,0,0,0,Unknown,,Unknown,Au,TiCl4,Unknown,Liquid,0,,,21.37,0.73,16.53
I,Pb,MAPbI,0,0,0,Unknown,,nan >> nan >> nan,Au,Unknown | TiCl4,DMF >> DMF >> IPA,Liquid >> Liquid >> Liquid,0,,,14.5,0.45,5.8
I,Pb,MAPbI,0,0,0,Unknown,,7.6; 1,Carbon,AgNO3 | Undoped | Undoped,DMF; DMSO,Liquid,0,10,,17.56,0.461,7.68
I,Pb,MAPbI,0,0,0,Li-TFSI; TBP,,1 >> 1,Au,Unknown,DMF >> IPA,Liquid >> Liquid,0,,,22.92,0.632,15.8
I,Pb; Sn,FAMAPbSnI,0,,0,Unknown,,Unknown,Unknown,Unknown,Unknown,Unknown,0,,,,,14.42
I,Pb,MAPbI,0,0,0,Li-TFSI; TBP,,4; 1,Au,Unknown,DMF; DMSO,Liquid,0,10,,21.429,0.65,14.45
I,Pb,CsFAPbI,0,,0,Unknown,,Unknown,Au,Unknown,Unknown,Unknown,0,,,24.56,0.7639,21.42
I,Pb,MAPbI,0,0,0,Unknown,,1; 1 >> 1,Ag,Unknown,DMF; DMSO >> IPA,Liquid >> Liquid,0,,,21.5,0.73,15.31
I,Pb,(ImEA)PbI,0,0,0,Li-TFSI; TBP; FK102,,1,Au,TiCl4 | nan,DMF,Liquid,0,10,,3.928,0.545,1.82
Br; I,Pb,FAMAPbBrI,0,,0,Unknown,,Unknown,ITO,Unknown,Unknown,Unknown,0,1800,,25.45,0.8236,23.1
I,Pb,MAPbI,0,0,0,Unknown,,1,Ag,Unknown,DMF,Liquid,0,10,,14.48,0.63,8.46
Br; I,Pb,CsFAMAPbBrI,0,0,0,Unknown,,4; 1,Au,Unknown,DMF; DMSO,Liquid,0,60,,21,,
I,Pb,MAPbI,0,0,0,Li-TFSI; TBP,,4; 1,Ag,Unknown,DMF; DMSO,Liquid,0,20,,22.83,0.794,19.58
I,Pb,FAPbI,0,,0,Unknown,,Unknown,Ag,Unknown,Unknown,Unknown,0,,,25.36,0.7899,23.02
I,Pb,MAPbI,0,0,0,Unknown,,4; 1,Au,Unknown,DMF; DMSO,Liquid,0,5,,22.65,0.73,17.75
I,Pb,FAMAPbI,0,0,0,Unknown,,4; 1,Ag,Unknown,DMF; DMSO,Liquid,0,10,,16.98,0.7,8.97
I,Pb,MAPbI,0,0,0,Unknown,,1,Pt | FTO,Unknown,GBL,Liquid,0,,,11,0.57,3.81
I,Pb,MAPbI,0,,0,Unknown,,0.8; 0.2,Au,Unknown,DMF; DMSO,Unknown,0,1500,,21.85,0.744,17.31
I,Pb,MAPbI,0,0,0,Li-TFSI; TBP,,1 >> 1,Au,TiCl4,DMF >> IPA,Liquid >> Liquid,0,,,19.5,,
I,Pb,MAPbI,0,0,0,Unknown,,1,Al,Unknown,DMF,Liquid,0,90,,15.14,0.6,7.74
Br; I,Pb,CsFAMAPbBrI,0,0,0,FK209; Li-TFSI; TBP,,4; 1,Au,Unknown,DMF; DMSO,Liquid,0,30,,22.56,0.783,19.5
I,Pb,MAPbI,0,0,0,Unknown,,1 >> 1,KIPIG,Unknown | TiCl4,DMF >> IPA,Liquid >> Liquid,0,,,16.31,0.57,7.77
I,Pb,MAPbI,0,0,0,Unknown,,Unknown,Al,Unknown,Unknown,Liquid,0,10,,22.51,0.791,14.57
I,Pb,MAPbI,0,0,0,Unknown,,1 >> 1,Al,Unknown,DMF >> IPA,Liquid >> Liquid,0,,,,,10.04
I,Pb,FAMAPbI,0,0,0,FK209; Li-TFSI; TBP,,9; 1 >> 1,Ag,Unknown,DMF; DMSO >> IPA,Liquid >> Liquid,0,,,18.85,0.627,11.7
I,Pb,MAPbI,0,0,0,Unknown,,1,Al,Unknown,DMF,Liquid,0,,,10.8,0.525,4.8
I,Pb,MAPbI,0,0,0,Li-TFSI; TBP,,1 >> 1,Au,Unknown,DMF >> IPA,Liquid >> Liquid,0,,,14.91,0.57,8.64
Br; I,Pb,CsFAMAPbBrI,0,0,0,Unknown,,4; 1,Ag,Unknown,DMF; DMSO,Liquid,0,,,20.01,0.632,12.69
I,Pb,MAPbI,0,0,0,Li-TFSI; TBP,,1 >> 1,Au,Unknown,none >> none,Gas >> Gas,0,,,22.1,0.538,10.2
I,Pb,MASeMA,0,,0,Unknown,,Unknown,Ag,Unknown,Unknown,Unknown,0,,,21.85,0.7245,17.25
I,Pb,MAPbI,0,0,0,Unknown,,1,Al,Unknown,DMF,Liquid,0,38,,21.67,0.705,14.69
I,Pb,MAPbI,0,0,0,Li-TFSI; TBP,,1,Ag,Unknown,DMF,Liquid,0,5,,17.4,0.69,12.9
I,Pb,MAPbI,0,0,0,Li-TFSI; TBP,,1,Ag,Unknown,DMF,Liquid,0,10,,22.66,0.727,16.2
I,Pb,MAPbI,0,,0,Unknown,,nan; nan,Carbon,Unknown,DMSO; DMF,Unknown,0,600,,,,10.53
I,Pb,MAPbI,0,0,0,Li-TFSI; TBP,,Unknown,Au,Unknown,Unknown,Liquid,0,,,,,
Br; I,Pb,CsPbBrI,0,0,0,Li-TFSI; TBP,,1,Ag,Unknown,DMSO,Liquid,0,,,,,9.07
Br; I,Pb,CsFAMAPbBrI,0,0,0,Unknown,,4; 1,Ag,Unknown,DMF; DMSO,Liquid,0,30,,22.43,0.72,16.23
I,Pb,FAPbI,0,,0,Unknown,,Unknown,Ag,Unknown,Unknown,Unknown,0,,,,,24.32
I,Pb,MAPbI,0,0,0,Li-TFSI; TBP,,1,Au,Unknown,DMF,Liquid,0,10,,21.83,0.59,11.61
Br; I,Pb,CsPbBrI,0,0,0,Li-TFSI; TBP,,1,Au,Unknown,DMF,Liquid,0,5,,12.3,0.58,6.56
I,Pb,BAMAPbI,0,0,0,Unknown,,1,Ag,Unknown,DMF,Liquid,0,5,,11.8,0.522,6.6
I,Pb,MAPbI,0,0,0,Unknown,,1,Ag,Unknown,DMF,Liquid,0,60,,12.3,0.41,3.3
I,Pb,MAPbI,0,0,0,Unknown,,1,Ag,Unknown,DMF,Liquid,0,,,17.2,0.38,3.4
I,Pb,CsPbI,0,0,0,FK209; Li-TFSI; TBP,,Unknown,Ag,Unknown,Octane,Liquid >> Liquid,0,,,15.72,0.63,10.92
I,Pb,FAPbI,0,0,0,FK209; Li-TFSI; TBP,,4; 1,Au,Unknown,DMF; DMSO,Liquid,0,30,,19.52,0.767,19.52
I,Pb,MAPbI,0,0,0,Li-TFSI; TBP,,1 >> 1,ITO | Au,Unknown,DMF >> IPA,Liquid >> Liquid,0,,,18.7,0.388,7.1
Br; I,Pb,CsPbBrI,0,0,0,Unknown,,1 >> 1,Carbon,Ni,DMF >> none,Liquid >> Gas,0,,,10.4,0.653,8.12
I,Pb,MAPbI,0,0,0,Unknown,,12.5; 1 >> 3; 1,Ca | Al,Unknown,DMF; DMSO >> Ethanol; IPA,Liquid >> Liquid,0,,,19.1,0.734,14.45
I,Pb,MAPbI,0,0,0,Unknown,,1,ITO,Unknown,DMF,Liquid,0,10,,18.2,0.72,12
Cl; I,Pb,CsFAPbClI,0,,0,Unknown,,Unknown,Ag,Unknown,Unknown,Unknown,0,,,23.91,0.75,19.37
Br; I,Pb,CsPbBrI,0,,0,Unknown,,0.8; 0.2,Carbon,Unknown,DMF; DMSO,Unknown,0,,,14.43,0.724,13.39
I,Pb,MAPbI,0,0,0,Unknown,,4; 1,Ag,Unknown,DMF; DMSO,Liquid,0,10,,22.24,0.79,18.81
I,Pb,MAPbI,0,0,0,Unknown,,1 >> 1,Al,Unknown,DMF >> none,Liquid >> Gas,0,,,20.92,0.76,14.5
I,Pb,MAPbI,0,0,0,Unknown,,1 >> 1,Graphite,Unknown,DMF >> IPA,Liquid >> Liquid,0,,,17.3,0.55,8.8
Br; Cl; I,Pb,CsFAMAPbBrClI,0,,0,Unknown,,Unknown,Au,Unknown,Unknown,Unknown,0,,,,,20.77
Br; I,Pb,CsFAMAPbBrI,0,,0,Unknown,,0.2; 0.8,Ag,Unknown,DMSO; DMF,Unknown,0,3600,,20.74,0.73,14.71
I,Pb,MAPbI,0,0,0,Li-TFSI; TBP,,7; 3 >> 1,Au,Undoped,DMSO; acetonitrile >> IPA,Liquid >> Liquid,0,,,,,
I,Pb,MAPbI,0,0,0,Unknown,,Unknown,Carbon,Unknown,GBL,Liquid,0,240,,22.14,0.56,11.5
Br; I,Pb,CsFAMAPbBrI,0,,0,Unknown,,Unknown,Ag,Unknown,Unknown,Unknown,0,,,25.15,0.7913,23.32
Br; I,Pb,CsFAPbBrI,0,0,0,F4-TCNQ,,1; 3,Ag,Unknown,DMF; DMSO,Liquid,0,,,18.03,0.793,17.16
I,Pb,MAPbI,0,0,0,Li-TFSI; TBP,,1 >> 1,Ag,Unknown,DMF >> IPA,Liquid >> Liquid,0,,,18.19,0.626,8.37
I,Pb; Sn,MAPbSnI,0,0,0,Unknown,,1,Carbon,Unknown,DMF,Liquid,0,30,,13.01,0.478,4.03
I,Pb,MAPbI,0,0,0,Unknown,,1,Ca | Al,Unknown,DMF,Liquid,0,0.5,,8.28,0.35,0.55
Br; I,Pb,FAMAPbBrI,0,0,0,Li-TFSI; TBP,,4; 1,Au,Unknown | Li-TFSI,DMF; DMSO,Liquid,0,60,,22.12,0.73,17.51
I,Sn,CsSnI,0,0,0,Unknown,,1,Al,Unknown,DMF,Liquid,0,,,8.72,0.66,2.53
I,Pb,MAPbI,0,0,0,Unknown,,4; 1,Ag,Unknown,DMF; NNP,Liquid,0,2,,22.15,0.804,18.8
Br; I,Pb,CsFAMAPbBrI,0,0,0,Unknown,,4; 1,Ag,Unknown,DMF; DMSO,Liquid,0,30,,15.51,0.787,13.36
I,Pb; Sn,CsFAPbSnI,0,0,0,Unknown,,17; 1 >> 1,Ag,Unknown,DMF; DMSO >> none,Liquid >> Liquid,0,,,27.6,0.74,15.6
I,Pb,MAPbI,0,0,0,Unknown,,7; 3,Ag,Unknown,DMF; GBL,Liquid,0,10,,10.56,0.61,5.41
I,Sn,FASnI,0,0,0,Unknown,,1,Au,Unknown,DMF,Liquid,0,,,21.96,0.685,7
I,Pb,MAPbI,0,0,0,Li-TFSI; TBP,,1,Au,Unknown,DMF,Liquid,0,,,22.1,0.5,10.2
Br; I,Pb,CsFAMAPbBrI,0,0,0,Li-TFSI; TBP,,4; 1,Au,Unknown,DMF; DMSO,Liquid,0,45,,21.96,0.731,16.86
I,Pb,MAPbI,0,0,0,Li-TFSI; TBP,,1,Ag,Unknown,DMF,Liquid,0,5,,,,13.67
Br; I,Pb,CsFAMAPbBrI,0,,0,Unknown,,0.8; 0.2,Ag,Unknown,DMF; DMSO,Unknown,0,1800,,22.56,0.7876,19.21
I,Pb,MAPbI,0,0,0,Unknown,,1 >> 1,Ag,Unknown,none >> none,Gas >> Gas,0,,,17,0.763,13.02
Br; I,Pb,CsPbBrI,0,0,0,Li-TFSI; TBP,,1,Au,Unknown,DMSO,Liquid,0,,,8.09,0.59,4.74
Br; I,Pb,MAPbBrI,0,0,0,Co,,1 >> 1,Au,Unknown,DMF >> IPA,Liquid >> Liquid,0,,,15.48,0.58,7.5
Br; I,Pb,CsFAMAPbBrI,0,0,0,Unknown,,4; 1,Cu,MAI | Unknown | Unknown,DMF; DMSO,Liquid,0,,,19,,
Br; I,Pb,CsPbBrI,0,,0,Unknown,,Unknown,Carbon,Unknown,Unknown,Unknown,0,,,15.73,0.7764,17.22
Br; I,Pb,FAMAPbBrI,0,0,0,FK209; Li-TFSI; TBP,,4; 1,Au,Unknown,DMF; DMSO,Liquid,0,45,,20.56,0.783,16.3
I,Pb,MAPbI,0,0,0,Li-TFSI; TBP,,1,MoO3 | Ag,Unknown,DMF,Liquid,0,80,,21.27,0.69,13.99
Br; I,Pb,CsPbBrI,0,,0,Unknown,,Unknown,Au,Unknown,DMSO,Unknown,0,,,11,0.71,7.2
I,Pb,MAPbI,0,0,0,Unknown,,1; 5,Au,TiCl4 | Unknown,GBL; NMP,Liquid,0,25,,21.99,0.74,13.34
I,Pb,MAPbI,0,0,0,Unknown,,1,Ag,Unknown,DMF,Liquid,0,20,,20.25,0.784,16.75
Br; I,Pb,CsFAPbBrI,0,,0,Unknown,,Unknown,Ag,Unknown,Unknown,Unknown,0,1200,,,0.802,17.8
I,Pb,MAPbI,0,0,0,Li-TFSI; TBP,,1,Au,Unknown,DMF,Liquid,0,75,,18.8,0.663,12.2
Br; I,Pb,CsFAMAPbBrI,0,,0,Unknown,,Unknown,Au,Unknown,Unknown,Unknown,0,,,25.94,0.8287,25.45
I,Pb,MAPbI,0,0,0,Unknown,,3; 7,Ag,Unknown,DMSO; GBL,Liquid,0,,,15.6,0.67,8.99
I,Pb,MAPbI,0,0,0,Li,,1,Al,Unknown,DMF,Liquid,0,1,,21,0.73,16
I,Pb,MAPbI,0,0,0,Li-TFSI; TBP,,1,Au,Unknown,DMF,Liquid,0,10,,10.31,0.403,1.91
I,Pb,MAPAPbI,0,0,0,FK209; Li-TFSI; TBP,,4; 1,Au,Unknown,DMF; DMSO,Liquid,0,50,,21.58,0.72,16.4
I,Pb,MAPbI,0,0,0,Li-TFSI; TBP,,1 >> 1,Ag,Unknown,DMF >> IPA,Liquid >> Liquid,0,,,19.66,0.601,12.5
I,Pb,FAPbI,0,,0,Unknown,,Unknown,Au,Unknown,Unknown,Unknown,0,,,25.09,,25.11
Br; I,Pb,FAMAPbBrI,0,0,0,2-Py; Li-TFSI,,4; 1,Au,Unknown,DMF; DMSO,Liquid,0,60,,21.3,0.79,18.34
I,Sn,BAMASnI,0,0,0,TPFB,,1,Au,Unknown,DMF,Liquid,0,5,,8.9,0.439,1.49
Br; I,Sn,MASnBrI,0,0,0,"2,6-ludidine; Li-TFSI",,1,Au,Unknown,DMSO,Liquid,0,15,,13.92,0.566,2.78
I,Bi,CsBiI,0,0,0,Unknown,,7; 1,Ag,Unknown,DMF; DMSO,Liquid,0,60,,0.21,0.29,0.0074
Br; I,Pb,FAMAPbBrI,0,0,0,Li-TFSI; TBP,,Unknown,Au,Unknown,DMF; DMSO,Liquid,0,60,,22.14,0.74,17.91
I,Pb; Sn,MAPbSnI,0,0,0,Unknown,,1; 3,Ag,Unknown,DMF; DMSO,Liquid,0,10,,22.57,0.642,10.21
Br; I,Pb,CsFAMAPbBrI,0,0,0,Unknown,,4; 1,Au,Unknown,DMF; DMSO,Liquid,0,60,,22.58,0.694,16.25
Br; I,Pb,CsPbBrI,0,,0,Unknown,,Unknown,Au,Unknown,Unknown,Unknown,0,,,,,12.02
I,Pb,MAPbI,0,0,0,F4-TCNQ,,Unknown,Au,Unknown | TiCl4,DMSO; GBL,Liquid,0,60,,16.54,0.472,7.19
I,Pb,MAPbI,0,0,0,Li-TFSI; TBP,,4; 1 >> 1,Au,Unknown,DMF; DMSO >> IPA,Liquid >> Liquid,0,,,23.51,0.775,19.51
I,Pb,MAPbI,0,0,0,Li-TFSI; TBP,,1,Au,Unknown,DMF,Liquid,0,5,,22.1,0.76,18.1
I,Pb,MAPbI,0,0,0,Unknown,,4; 1,Ag,Unknown,DMF; DMSO,Liquid,0,,,20.46,0.71,14.78
Br; I,Pb,CsFAMAPbBrI,0,0,0,FK209; Li-TFSI; TBP,,4; 1,Au,Unknown | Li-TFSI,DMF; DMSO,Liquid,0,60,,23.5,0.76,20.14
I,Pb,MAPbI,0,0,0,Li-TFSI; TBP,,1,Au,Unknown,DMF,Liquid,0,75,,20.04,0.726,14.05
Br; I,Pb,CsFAMAPbBrI,0,6,0,Undoped,,4; 1,Cu,Undoped | Undoped,DMF; DMSO,Liquid,0,60,,18.556,0.763,15.3
I,Pb,MAPbI,0,0,0,Unknown,,1,Ag,Unknown,DMF,Liquid,0,180,,17.15,0.65,9.79
I,Pb,MAPbI,0,0,0,Li-TFSI; TBP,,3; 7,Ag,Unknown,DMSO; GBL,Liquid,0,10,,19.65,0.62,12.69
I,Pb,MAPbI,0,0,0,Li-TFSI; TBP,,4; 3; 3,Au,Unknown,DMF; DMSO; GBL,Liquid,0,,,,,14.86
Br; I,Pb,CsFAMAPbBrI,0,0,0,Unknown | Li-TFSI; TBP,,4; 1,Au,Unknown,DMF; DMSO,Liquid,0,30,,23.94,0.793,22.6
I,Pb,MAPbI,0,0,0,Li-TFSI; TBP,,9; 1,Au,Unknown,DMF; DMSO,Liquid,0,,,13.28,0.679,9.65
I,Pb,MAPbI,0,0,0,Unknown,,1; 1,Ni | Au,Ag,DMF; DMSO,Liquid,0,,,4.56,0.29,0.76
Br,Pb,MAPbBr,0,0,0,Li-TFSI; TBP,,1 >> 1,Au,Unknown,DMF >> IPA,Liquid >> Liquid,0,,,17.29,0.69,10.84
I,Pb,MAPbI,0,0,0,Li-TFSI; TBP,,Unknown,Ag,Unknown,Unknown,Liquid >> Liquid,0,,,22.08,0.703,16.99
I,Pb,FAPbI,0,,0,Unknown,,Unknown,Ag,Unknown,Unknown,Unknown,0,,,24.29,0.8161,24.29
I,Pb,MAPbI,0,0,0,Undoped,,1,Au,Unknown,DMF,Liquid,0,60,,,,
I,Pb,MAPbI,0,0,0,Unknown,,1 >> 1,Carbon,TiCl4 | Unknown,DMF >> IPA,Liquid >> Liquid,0,,,,,
I,Pb,MAPbI,0,0,0,Unknown,,1,Ag,Unknown,DMF,Liquid,0,5,,15.5,0.144,14.44
I,Pb,FAMAPbI,0,0,0,Li-TFSI; TBP,,1,Ag,Unknown,DMF,Liquid,0,30,,22.52,0.766,18.2
Br; I,Pb,FAMAPbBrI,0,0,0,Li-TFSI; TBP,,19; 1 >> 1,Ag,Unknown,DMF; DMSO >> IPA,Liquid >> Liquid,0,,,24.34,0.737,19.54
I,Pb,MAPbI,0,0,0,Li-TFSI; TBP | Unknown,,1 >> 1,TETA-Graphene | PET,Unknown,DMF >> IPA,Liquid >> Liquid,0,,,15.75,0.67,9.8
Br; I,Pb,FAMAPbBrI,0,,0,Unknown,,Unknown,MoO3 | Au,Unknown,Unknown,Unknown,0,,,,,22.78
Br; Cl; I,Pb,CsFAMAPbBrClI,0,0,0,Unknown,,Unknown,Unknown,Unknown,Unknown,Unknown,0,,,20.06,0.792,19.7
Br; I,Pb,FAMAPbBrI,0,,0,Unknown,,Unknown,Ag,Unknown,Unknown,Unknown,0,,,,0.8214,21.38
Unknown,Unknown,nannannan,0,0,0,Unknown,,Unknown,Unknown,Unknown,Unknown,Unknown,0,,,,,
I,Pb,MAPbI,0,0,0,Li-TFSI; TBP,,1 >> 1,Cu,Unknown,DMF >> IPA,Liquid >> Liquid,0,,,19.55,0.691,13.49
I,Pb,MAPbI,0,0,0,Li-TFSI; TBP,,1 >> 1,Ag,Unknown,DMF >> n-hexyl alchohol,Liquid >> Liquid,0,,,18.28,0.618,11.23
Br,Pb,CsPbBr,0,,0,Unknown,,nan >> nan,Carbon,Unknown,DMF >> methanol,Unknown,0,,,6.92,0.579,4.65
Br,Pb,CsPbBr,0,0,0,Unknown,,9; 1 >> 1,Carbon,Unknown,DMF; DMSO >> IPA,Liquid >> Liquid,0,,,1.89,0.52,0.82
I,Pb,MAPbI,0,0,0,Li-TFSI; TBP,,1,Au,Unknown,GBL,Liquid,0,15,,14.6,0.478,5.56
Br; I,Pb; Sn,FAMAPbSnBrI,0,0,0,Unknown,,4; 1,Ag,Unknown,DMF; DMSO,Liquid,0,,,24.78,0.72,12.36
I,Pb,FAPbI,0,,0,Unknown,,Unknown,Unknown,Unknown,Unknown,Unknown,0,,,25.26,0.7971,22.21
I,Pb,MAPbI,0,0,0,Unknown,,1,Al,Unknown,DMF,Liquid,0,10,,,,13.49
I,Pb,(PEA)BAMAPbI,0,0,0,Unknown,,9; 1,Ag,Unknown,DMF; DMSO,Liquid,0,10,,15.2,0.621,10.8
I | I,Pb | Pb,MAPbI | (PPEA)PbI,0,0,0,Unknown,,4; 1 >> 1,Ag,Unknown,DMF; DMSO >> IPA,Liquid >> Liquid,0,,,21.98,0.76,18.43
Br; I,Pb,CsFAMAPbBrI,0,0,0,Li-TFSI; TBP,,4; 1,Ag,Unknown,DMF; DMSO,Liquid,0,,,21.3,0.76,16.8
I,Pb,MAPbI,0,0,0,Unknown,,3; 7,Ag,Unknown,DMSO; GBL,Liquid,0,5,,20.26,0.769,16.28
I,Pb,MAPbI,0,0,0,Unknown,,9; 1,Ag,Unknown,DMF; DMSO,Liquid,0,,,18.94,0.735,14.33
I,Pb,MAPbI,0,0,0,Unknown,,1 >> 1,MWCNTs,Unknown,DMF >> IPA,Liquid >> Liquid,0,,,17.75,0.75,11.72
Br; I,Sn,MASnBrI,0,0,0,"2,6-ludidine; Li-TFSI",,1,Au,Unknown,DMSO,Liquid,0,15,,10.64,0.491,1.98
Br; I,Pb,CsFAGUPbBrI,0,0,0,Unknown,,8; 9,Ag,Unknown,DMF; NMP,Liquid,0,10,,16.3,0.732,14.6
Br,Pb,CsPbBr,0,0,0,Unknown,,1 >> 1,Carbon,Unknown,DMF >> Methanol,Liquid >> Liquid,0,,,7.48,0.76,8.81
Br; I,Pb,FAMAPbBrI,0,0,0,Li-TFSI; TBP,,1,Ag,TiCl4,DMSO,Liquid,0,,,20.53,0.704,15.73
I,Pb,MAPbI,0,0,0,FK209; Li-TFSI; TBP,,1,Au,Unknown,DMF,Liquid,0,,,22.1,0.75,16.9
I,Pb,MAPbI,0,0,0,Li-TFSI; TBP,,1,Au,Unknown,DMF,Liquid,0,90,,12,0.15,1
I,Pb,MAPbI,0,0,0,Unknown,,1 >> 1,Al,Unknown,DMF >> IPA,Liquid >> Liquid,0,,,,,
Br; I,Pb,CsFAMAPbBrI,0,0,0,FK209; Li-TFSI; TBP,,4; 1,Au,Unknown,DMF; DMSO,Liquid,0,60,,10.86,0.333,2.68
I,Sn,FASnI,0,0,0,Unknown,,4; 1,Al | Ag,Unknown,DMF; DMSO,Liquid,0,10,,21.12,0.61,4.77
Br; I,Pb,FAMAPbBrI,0,,0,Unknown,,Unknown,Au,Unknown,Unknown,Unknown,0,5400,,22.65,0.71,17.68
Br; I,Pb,MAPbBrI,0,0,0,Unknown,,1,Ca | Al,Unknown,DMF,Liquid,0,10,,14.96,0.624,9.34
I,Pb,MAPbI,0,0,0,Unknown,,1,Al,Unknown,DMF,Liquid,0,60,,16.48,0.62,8.52
I,Pb,MAPbI,0,0,0,Li-TFSI; TBP,,1 >> 1,Ag,Unknown | TiCl4,DMF >> IPA,Liquid >> Liquid,0,,,17.36,0.5,8.6
I,Pb,MAPbI,0,0,0,FK209; Li-TFSI; TBP,,1,Ag,Unknown,DMF,Liquid,0,10,,21,0.64,14
Br; I,Pb,FAMAPbBrI,0,,0,Unknown,,Unknown,Ag,Unknown,Unknown,Unknown,0,,,23.03,0.82,20.51
I,Pb,MAPbI,0,0,0,Unknown,,4; 1,Ag,Unknown,DMF; DMSO,Liquid,0,,,21.87,0.78,17.76
I,Pb,MAPbI,0,0,0,Undoped,,1 >> 1,Au,Unknown,DMF >> IPA,Liquid >> Liquid,0,,,19.3,0.64,12.04
I,Pb,MAPbI,0,0,0,Li-TFSI; TBP,,10; 1,Au,Unknown,DMF; DMSO,Liquid,0,,,16,,
Br; I,Pb,FAMAPbBrI,0,,0,Unknown,,0.9; 0.1 >> nan,ITO | Au,Unknown,DMF; DMSO >> IPA,Unknown,0,900,,22.78,0.767,18.7
I,Sn,MASnI,0,0,0,Li-TFSI; TBP,,8; 3,Au,Unknown,DMF; DMSO,Liquid,0,10,,5.23,0.379,0.81
I,Pb,MAPbI,0,0,0,Li-TFSI; TBP,,1,Au,Unknown,DMF,Liquid,0,10,,20.28,0.6,12.11
I,Pb,CsFAMAPbI,0,0,0,Li-TFSI; TBP,,1,Ag,Unknown,DMSO,Liquid,0,5,,23.15,0.768,19.97
I,Pb,MAPbI,0,0,0,Li-TFSI; TBP,,1 >> 0.5; 9.5,Au,Unknown,DMF >> DMSO; IPA,Liquid >> Liquid,0,,,20.99,0.74,15.39
Br; I,Pb,FAMAPbBrI,0,,0,Unknown,,Unknown,Au,Unknown,Unknown,Unknown,0,,,25.08,0.8048,23.82
Br; I,Pb,FAMAPbBrI,0,0,0,Unknown,,9; 1 >> 1; 100,Carbon,Unknown,DMF; DMSO >> DMF; IPA,Liquid >> Liquid,0,,,19.09,0.538,10.13
Br; I,Pb,CsFAMAPbBrI,0,0,0,Unknown,,Unknown,Unknown,Unknown,Unknown,Unknown,0,,,18.5,0.783,16.4
I,Pb,FAPbI,0,,0,Unknown,,0.89; 0.11 >> 1,Ag,Unknown,DMF; NMP >> isopropanol,Unknown,0,1200,,24.86,0.81,22.75
I,Pb,FAMAPbI,0,0,0,Li-TFSI; TBP,,Unknown,Au,Unknown,DMF; DMSO,Liquid,0,10,,20.78,0.67,15.07
I,Pb,MAPbI,0,0,0,Li-TFSI; TBP,,50; 1,Au,Unknown,DMF; DMSO,Liquid,0,10,,21.54,0.71,16.28
Br; I,Pb,CsMAPbBrI,0,0,0,Unknown,,3; 7,Ag,Unknown,DMSO; GBL,Liquid,0,10,,14.9,0.69,12.1
I,Pb,MAPbI,0,0,0,FK102; Li-TFSI; TBP,,1 >> 1,Ag,Unknown,DMF >> IPA,Liquid >> Liquid,0,,,18.83,0.676,12.15
Br; I,Pb,CsFAODA,0,,0,Unknown,,Unknown,Unknown,Unknown,Unknown,Unknown,0,,,21.39,0.8253,21.36
Br; I,Pb,CsFAMAPbBrI,0,0,0,Unknown,,4; 1,Ag,Unknown,DMF; DMSO,Liquid,0,30,,22.84,0.77,18.83
I,Pb,MAPbI,0,0,0,Li-TFSI; TBP,,1 >> 1,Au,Unknown,DMF >> IPA,Liquid >> Liquid,0,,,18.8,,
I,Pb,MAPbI,0,0,0,Li-TFSI; TBP,,4; 1,Au,Unknown,DMF; DMSO,Liquid,0,10,,20.05,0.716,14.41
I,Pb,MAPbI,0,0,0,Unknown,,1,Ag,Unknown,DMF,Liquid,0,45,,7.8,0.38,2.6
I,Pb,MAPbI,0,0,0,FK102; Li-TFSI; TBP,,1,Au,Unknown,DMSO,Liquid,0,60,,20.13,0.684,12.68
I,Pb,MAPbI,0,0,0,Unknown,,1 >> 1,Ag,Unknown,DMF >> IPA,Liquid >> Liquid,0,,,22,0.62,10.8
Br; I,Pb,CsFAPbBrI,0,0,0,Li-TFSI; TBP,,7; 2,Au,Unknown,DMF; DMSO,Liquid,0,20,,18.11,0.76,16.57
I,Pb,MAPbI,0,0,0,Li-TFSI; TBP,,1,Ag,Unknown,DMF,Liquid,0,10,,20.28,0.685,15.14
I,Pb,MAPbI,0,0,0,Li-TFSI; TBP,,1 >> 1,Au,TiCl4,DMF >> IPA,Liquid >> Liquid,0,,,19.7,0.759,14.95
I,Pb,MAPbI,0,0,0,Li-TFSI; TBP,,3; 7,Ag,Unknown,DMSO; GBL,Liquid,0,10,,,,9.27
I,Pb,CsPbI,0,,0,Unknown,,Unknown,MoOx | Ag,Unknown,octane,Unknown,0,,,15.21,0.742,13.3
I,Pb,MAPbI,0,0,0,Li-TFSI; TBP,,1,Ag,Unknown,DMF,Liquid,0,,,18.29,0.78,15.93
I,Pb,MAPbI,0,0,0,Unknown,,1,Au,Unknown,DMF,Liquid,0,2,,20.1,0.74,14.7
I,Pb,CsPbI,0,0,0,Li-TFSI; TBP,,3; 1,Au,Unknown,DMF; DMSO,Liquid,0,15,,8.3,0.58,4.6
Br; I,Sn,(PEA)FAMASnBrI,0,0,0,Unknown,,4; 1,Al,Unknown,DMF; DMSO,Liquid,0,20,,13.5,0.553,2.7
I,Sn,EDAFASnI,0,0,0,Unknown,,4; 1,Ag | Au,Unknown,DMF; DMSO,Liquid,0,10,,23.7,0.73,8.09
Br; I,Pb,CsPbBrI,0,,0,Unknown,,Unknown,Carbon,Unknown,Unknown,Unknown,0,,,14.93,0.7201,13.01
I,Pb,MAPbI,0,0,0,CuPc; Li-TFSI; TBP,,7; 3,Au,Unknown,DMF; DMSO,Liquid,0,40,,24.9,0.64,15.4
I,Pb,MAPbI,0,0,0,Unknown,,3; 7,Ag,Unknown,DMSO; GBL,Liquid,0,5,,19.6,0.76,16.4
I,Pb,MAPbI,0,0,0,Li-TFSI; TBP,,Unknown,Au,Unknown,DMF >> Unknown,Liquid >> Liquid,0,,,12.6,0.773,9.74
I,Pb,MAPbI,0,0,0,Li-TFSI; TBP,,Unknown,Au,Unknown,DMF; DMSO,Liquid,0,10,,15.11,0.56,9.12
I,Pb,MAPbI,0,0,0,Unknown,,1,Ag,Unknown,DMF,Liquid,0,10,,22.8,0.769,17.4
I,Pb,MAPbI,0,0,0,Unknown,,1,Ag,Unknown,DMF,Liquid,0,,,18.19,0.735,13.4
I,Pb,MAPbI,0,0,0,Li-TFSI; TBP,,3; 7,Ag,Unknown,DMSO; GBL,Liquid,0,5,,20,0.612,12.6
I,Pb,MAPbI,0,0,0,Li-TFSI; TBP,,9; 1 >> 5; 95,Au,K,DMF; DMSO >> H2O; IPA,Liquid >> Liquid,0,,,23,0.771,19.9
Br; I,Pb,CsFAPbBrI,0,0,0,Li-TFSI; TBP,,4; 1,Ag,Unknown,DMF; DMSO,Liquid,0,,,20.7,0.675,15.9
I,Pb,MAPbI,0,0,0,Unknown,,3; 7,Al,Unknown,DMSO; GBL,Liquid,0,60,,17.3,0.583,8.69
I,Pb,MAPbI,0,,0,Unknown,,0.9; 0.1,Ag,Unknown,DMF; DMSO,Unknown,0,1200,,,,20.17
I,Pb,MAPbI,0,0,0,Unknown,,1,Ag,Sn,DMF,Liquid,0,,,21,0.694,14.4
I,Pb,MAPbI,0,0,0,Unknown,,1,Au,Unknown,DMF,Liquid,0,,,19.7,0.45,5.45
I,Pb,MAPbI,0,0,0,Unknown,,Unknown,Ag,Unknown,DMF; DMSO,Liquid,0,,,20.17,0.76,16.26
I,Pb,MAPbI,0,0,0,Li-TFSI; TBP,,4; 1,Au,Unknown,DMF; DMSO,Liquid,0,10,,21.079,0.68,14.64
I,Pb,MAPbI,0,0,0,Li-TFSI; TBP,,1 >> 1,Au,Unknown,DMF >> IPA,Liquid >> Liquid,0,,,21.5,0.58,10.7
Br; I,Pb,FAMAPbBrI,0,0,0,2-Py; Li-TFSI,,4; 1,Au,Unknown,DMF; DMSO,Liquid,0,60,,21.05,0.71,16.14
Br; I,Pb,FAMAPbBrI,0,0,0,FK209; Li-TFSI; TBP,,2; 8,Au,Unknown,DMF; DMSO,Liquid,0,,,20.1,0.711,15.2
I,Pb,MAPbI,0,0,0,Unknown,,Unknown,Au,Unknown,Unknown,Liquid >> Liquid,0,,,21.38,0.72,15.51
Br; I,Pb,CsFAMAPbBrI,0,0,0,Unknown,,4; 1,Ag,"4,4Ã¢â‚¬Â²-BiPy | nan",DMF; DMSO,Liquid,0,60,,20.42,0.741,15.74
I,Pb,MAPbI,0,0,0,Li-TFSI; TBP,,1,Au,Unknown,DMF,Liquid,0,10,,21.5,0.647,12.41
Cl; I,Pb,CsFAMAPbClI,0,,0,Unknown,,Unknown,Ag,Unknown,Unknown,Unknown,0,,,25.05,0.798,22.33
I,Pb,CsFAPbI,0,0,0,Unknown,,nan >> 1,Au,Unknown,DMF; DMSO >> none,Liquid >> Gas,0,,,22.19,0.733,15.16
I,Pb; Sm,MAPbSmI,0,,0,Unknown,,0.7; 0.3,Au,Unknown,DMF; DMSO,Unknown,0,600,,23.31,0.7629,19.03
I,Pb,MAPbI,0,0,0,Li-TFSI; TBP,,1,Ag,Unknown,none,Gas,0,,,15.81,0.64,10.01
Br; I,Pb,FAMAPbBrI,0,0,0,FK209; Li-TFSI; TBP,,1 >> 1,Au,Unknown,DMF >> IPA,Liquid >> Liquid,0,,,23.46,0.745,18.74
Br; I,Pb,FAMAPbBrI,0,0,0,Li-TFSI; TBP,,4; 1,Au,Unknown,DMF; DMSO,Liquid,0,40,,21.01,0.682,13.86
I,Pb,MAPbI,0,0,0,Unknown,,Unknown,Au,Unknown,Unknown,Unknown,0,,,18.51,0.698,13.44
I,Pb,CsFAPbI,0,,0,Unknown,,Unknown,Unknown,Unknown,Unknown,Unknown,0,,,25.27,0.8138,23.46
Br; I,Pb,CsFAMAPbBrI,0,1,0,Li-TFSI; TBP,,4; 1,Au,Undoped | Undoped,DMF; DMSO,Liquid,0,45,,,,
I,Pb,MAPbI,0,0,0,Unknown,,9; 1,Ag,Unknown,DMF; DMSO,Liquid,0,,,11.56,0.35,3.91
I,Pb,MAPbI,0,0,0,Unknown,,1,Ag,Ag,DMF,Liquid,0,,,10,0.514,4
I,Pb,MAPbI,0,0,0,FK209; Li-TFSI; TBP,,15; 85,Au,Eu(NO3)3Ã‚Â·6H2O,DMF; DMSO,Liquid,0,60,,18.35,0.745,14.22
Br; I,Pb,FAMAPbBrI,0,,0,Unknown,,Unknown,Au,Unknown,Unknown,Unknown,0,,,19.118,0.64,12.29
I,Pb,MAPbI,0,0,0,Unknown,,89; 6; 5,Ag,Unknown,DMF; DMSO; N-cyclohexyl-2pyrrolidone,Liquid,0,10,,17.18,0.692,9.85
I,Sn,CsSnI,0,0,0,Unknown,,1,Al,Unknown,DMF,Liquid,0,,,5.33,0.62,1.46
I,Pb,FAMAPbI,0,0,0,Cu,,1,Ag,Unknown,DMF,Liquid,0,10,,16.7,0.65,13
I,Pb,MAPbI,0,0,0,Li-TFSI; TBP,,1,Au,nan | TiCl4,DMF,Liquid,0,5,,16.78,0.43,5.52
I,Pb,MAPbI,0,0,0,Unknown,,7; 3,Ag,Undoped,DMF; DMSO,Liquid,0,10,,22.64,0.726,19.74
Br; I,Pb,CsFAMAPbBrI,0,0,0,Li-TFSI; TBP,,4; 1,Au,Unknown,DMF; DMSO,Liquid,0,60,,22.17,0.778,19.83
Br; I,Pb,CsFAPbBrI,0,0,0,Unknown,,Unknown,Unknown,Unknown,Unknown,Unknown,0,,,17,0.803,16.2
Br; I,Pb,CsFAMAPbBrI,0,0,0,Unknown,,4; 1,Cu,Unknown,DMF; DMSO,Liquid,0,60,,22.2,0.77,19.4
Br; I,Pb,CsFAPbBrI,0,0,0,FK209; Li-TFSI; TBP,,4; 1,Ag | ITO,Unknown,DMF; DMSO,Liquid,0,60,,18.07,0.741,14.7
Br,Pb,MAPbBr,0,0,0,FK209; Li-TFSI; TBP,,7; 3,Au,Unknown,DMF; DMSO,Liquid,0,10,,6.52,0.69,6.12
I,Sn,CsSnI,0,0,0,Unknown,,2; 3; 1,Al,Unknown,acetonitrile; DMF; Methoxyactonitrile,Liquid,0,2,,9.52,0.606,3
I,Pb,FAPbI,0,,0,Unknown,,Unknown,Au,Unknown,Unknown,Unknown,0,,,25.63,0.7951,24.02
I,Pb,FAPbI,0,,0,Unknown,,0.8; 0.2,Au,Unknown,DMF; DMSO,Unknown,0,900,,25.23,0.8124,23.7
I,Pb,MAPbI,0,0,0,Unknown,,1 >> 1,Al,Unknown,DMF >> IPA,Liquid >> Liquid,0,,,20,0.72,13.4
I,Pb,MAPbI,0,0,0,Unknown,,1,Ag,Unknown,DMF,Liquid,0,10,,19.9,0.79,14.4
I,Pb,MAPbI,0,0,0,Unknown,,1,Ag,Unknown,DMF,Liquid,0,144,,21.97,0.71,14.66
Br; I,Pb,MAPbBrI,0,0,0,Li-TFSI; TBP,,1,Au,Unknown,DMF,Liquid,0,10,,9.84,0.556,5.51
I,Sn,MASnI,0,0,0,Unknown,,13; 1,Al,Unknown,DMF; DMSO,Liquid,0,10,,4.88,0.65,1.53
I,Pb,MAPbI,0,0,0,Unknown,,9; 1,Carbon,TiCl4 | Unknown,DMF; DMSO,Liquid,0,,,18.66,0.5,7.63
I,Pb,MAPbI,0,0,0,Li-TFSI,,1,Au,Unknown,DMF,Liquid,0,,,15.7,0.53,7.8
I,Pb,MAPbI,0,0,0,Li-TFSI; TBP,,1 >> 1 >> 1,Ag,Unknown,DMF >> none >> none,Liquid >> Gas >> Gas,0,,,20.2,0.74,14
Br; I,Pb,CsFAPbBrI,0,,0,Unknown,,0.8; 0.2,Unknown,Unknown,DMF; DMSO,Unknown,0,,,,,19.9
I,Pb,MAPbI,0,0,0,Li-TFSI; TBP,,1,Au,Unknown,DMSO,Liquid,0,20,,22.44,0.793,18.95
