Repository: dayalbishnoi01-spec/perovskite-pce-predictor

File: perovskite_15.csv (part 94 of 95)
B_Ion,A_Ion,C_Ion,AntiSolvent,Cell_Area,Solv_Anneal,HTL,Bandgap,Solvents,Backcontact,ETL,Synth_Atm,Dep_Procedure,Is_Module,Anneal_Temp,PCE,Voc,Jsc,FF
Br; I,Pb,CsFAMAPbBrI,0,0,0,Li-TFSI; TBP,,9; 1,Au,Unknown,DMF; DMSO,Liquid,0,,,19,0.764,14.5
I,Pb,MAPbI,0,0,0,Li-TFSI; TBP,,4; 1,MoO3 | Ag,Unknown,DMF; DMSO,Liquid,0,10,,22.87,0.749,18.35
Br; I,Pb,FAMAPbBrI,0,0,0,FK209; Li-TFSI; TBP,,4; 1,Au,Unknown,DMF; DMSO,Liquid,0,0.066,,23.56,0.773,20.56
I,Pb,MAPbI,0,0,0,Unknown,,1,Au,Unknown,DMF,Liquid,0,10,,,,7.17
Br; I,Pb,CsFAMAPbBrI,0,0,0,FK209; Li-TFSI; TBP,,3; 1,Au,Unknown,DMF; DMSO,Liquid,0,10,,23.7,0.78,20.6
Br,Bi,AgCsBiBr,0,0,0,Li-TFSI; TBP,,1,Au,Unknown,DMSO,Liquid,0,10,,1.9,0.637,1
Br; I,Pb,CsFAPbBrI,0,0,0,Li-TFSI; TBP,,3; 1,Au,Unknown,DMF; DMSO,Liquid,0,,,18.24,0.756,16.46
Br; I,Pb,FAMAPbBrI,0,0,0,FK209; Li-TFSI; TBP,,4; 1,Au,Unknown,DMF; DMSO,Liquid,0,60,,24.43,0.75,18.2
Br; I,Pb,CsFAMAPbBrI,0,0,0,FK209; Li-TFSI; TBP,,4; 1,Au,Unknown,DMF; DMSO,Liquid,0,60,,23.6,0.784,21.43
I,Sn,FASnI,0,0,0,Unknown,,9; 1,Ag,Unknown,DMF; DMSO,Liquid,0,5,,14.07,0.708,5.16
I,Pb,CsFAPbI,0,,0,Unknown,,Unknown,Ag,Unknown,Unknown,Unknown,0,,,23.64,0.7709,19.94
I,Pb,MAPbI,0,0,0,Unknown,,7; 3,Carbon,Unknown,DMF; DMSO,Liquid,0,,,19.27,0.55,10.5
I,Pb,MAPbI,0,0,0,Li-TFSI; TBP,,1 >> 1,Ag,Unknown | Carbon-np,DMF >> none,Liquid >> Gas,0,,,20.16,0.598,11.72
I,Pb,MAPbI,0,,0,Unknown,,Unknown,Ag,Unknown,Unknown,Unknown,0,,,23.35,0.5744,12.17
Br; I,Pb,FAMAPbBrI,0,0,0,FK209; Li-TFSI; TBP,,2; 1,Ag,N2H8S,DMF; DMSO,Liquid,0,10,,22.95,0.76,19.09
I,Pb,MAPbI,0,0,0,Li-TFSI; TBP,,Unknown,Au,Unknown,DMF; DMSO,Liquid,0,,,21.52,0.734,16.8
I,Pb,MAPbI,0,0,0,Unknown,,2; 1,Ag,Unknown,DMF; DMSO,Liquid,0,10,,21.6,0.699,15.96
Br; I,Pb,FAMAPbBrI,0,,0,Unknown,,0.89; 0.11,Au,Unknown,DMF; DMSO,Unknown,0,900,,25.09,,24.12
Br; I,Sn,MASnBrI,0,0,0,Unknown,,1,Carbon,Unknown,DMF,Liquid,0,30,,13.34,0.321,0.81
Br; I,Pb,FAMAPbBrI,0,0,0,Li-TFSI; TBP,,4; 1,Ag,Unknown,DMF; DMSO,Liquid,0,30,,21.97,0.741,18.47
Br; I,Pb,FAMAPbBrI,0,0,0,FK209; Li-TFSI; TBP,,4; 1,Au,Unknown,DMF; DMSO,Liquid,0,0.066,,22.78,0.705,18.14
I,Pb,MAPbI,0,0,0,Li-TFSI; TBP,,1,Ag,Unknown,DMF,Liquid,0,10,,15.68,0.491,6.77
Br; I,Pb,CsPbBrI,0,,0,Unknown,,0.1; 0.9 >> nan,Au,Unknown,DMF; DMSO >> isopropanol,Unknown,0,,,13.91,0.7521,11.89
Br; I,Pb,CsFAMAPbBrI,0,0,0,Unknown,,1,Au,Unknown,none,Gas,0,,,17,0.82,16
Br; I,Pb,CsFAMAPbBrI,0,,0,Unknown,,Unknown,Au,Unknown,Unknown,Unknown,0,,,22.98,0.7304,18.49
I,Pb,MAPbI,0,0,0,Li-TFSI; TBP,,7; 3,Au,Unknown,DMF; DMSO,Liquid,0,30,,,,19.75
Br; I,Pb,CsFAMAPbBrI,0,,0,Unknown,,0.8; 0.2,Au,Unknown,DMF; DMSO,Unknown,0,5400,,20.63,0.7,14.89
Br; I,Pb,MAPbBrI,0,0,0,Li-TFSI; TBP,,3; 7,Au,Unknown,DMSO; GBL,Liquid,0,10,,17.04,0.556,9.62
I,Pb,FAMAPbI,0,0,0,Li-TFSI; TBP,,1,Au,Unknown,DMF,Liquid,0,60,,20.4,0.69,15.3
I,Pb,MAPbI,0,0,0,Unknown,,1,Carbon,Unknown,GBL,Liquid,0,120,,22.7,0.66,12.5
Br; I,Pb,FAMAPbBrI,0,0,0,FK209; Li-TFS; TBP,,7; 3,Au,Unknown,GBL; NMP,Liquid,0,15,,20.7,0.7,16.1
I,Pb,MAPbI,0,0,0,Unknown,,1,Al,Unknown,2-methoxyethanol,Liquid,0,10,,18.9,0.816,15.32
I,Pb,MAPbI,0,0,0,Li-TFSI; TBP,,1 >> 1,Ag,Unknown,DMF >> IPA,Liquid >> Liquid,0,,,16.86,0.627,10.06
Br; I,Pb,CsFAMAPbBrI,0,6,0,Undoped,,4; 1,Cu,Undoped | Undoped,DMF; DMSO,Liquid,0,60,,19.77,0.757,15.73
I,Pb,MAPbI,0,0,0,Li-TFSI; TBP,,1,Au,Unknown,DMF,Liquid,0,,,14.11,0.6,6.75
I,Pb,MAPbI,0,0,0,Li-TFSI; TBP,,1,Ag,Unknown,DMF,Liquid,0,10,,19.1,0.73,14.1
I,Pb,MAPbI,0,0,0,Li-TFSI; TBP,,3; 7,Au,Unknown,DMSO; GBL,Liquid,0,10,,20.87,0.74,17
Cl; I,Pb,BAFAPbClI,0,0,0,Li-TFSI; TBP,,6; 7; 7,Au,Unknown,DMF; DMSO; GBL,Liquid,0,30,,22.9,0.703,12.1
I,Pb,FAPbI,0,0,0,Unknown,,4; 1,Ag,Unknown,DMF; DMSO,Liquid,0,20,,19.62,0.6,12.71
I,Pb,(5-AVA)MAPbI,0,0,0,Unknown,,1,Carbon black; Graphite,Unknown,GBL,Liquid,0,120,,13.97,0.513,6.02
I,Pb; Yb,CsPbYbI,0,,0,Unknown,,Unknown,Ag,Unknown,Unknown,Unknown,0,,,18.4,0.6,12.4
I,Pb,MAPbI,0,0,0,Unknown,,1,Ag,Unknown,none,Gas,0,,,8.86,0.5,4.23
I,Pb,MAPbI,0,0,0,Unknown,,1,Ag,Unknown,DMF,Liquid,0,40,,21.79,0.78,18.98
Br; I,Pb,FAMAPbBrI,0,,0,Unknown,,0.9; 0.1 >> 1,Ag,Unknown,DMF; DMSO >> IPA,Unknown,0,900,,23.26,0.8198,21.92
I,Pb,MAPbI,0,0,0,Li-TFSI; TBP,,1,Au,Unknown,DMF,Liquid,0,60,,14.43,0.56,6.79
I,Pb,FAPbI,0,,0,Unknown,,Unknown,Au,Unknown,Unknown,Unknown,0,,,24.87,0.8004,23.01
I,Pb,MAPbI,0,0,0,Li-TFSI; TBP,,1 >> 1,Au,Unknown,DMF >> IPA,Liquid >> Liquid,0,,,18.77,0.63,11.6
Cl,Sn,FASnCl,0,,0,Unknown,,Unknown,Unknown,Unknown,Unknown,Unknown,0,,,,,25.7
I,Pb,(PEA)MAPbI,0,0,0,Unknown,,1,Ag,Unknown,DMF,Liquid,0,15,,2.31,0.69,1.7
Br; I,Pb,FAMAPbBrI,0,,0,Unknown,,Unknown,Ag,Unknown,Unknown,Unknown,0,,,,,24.26
I,Pb,MAPbI,0,0,0,Li-TFSI; TBP,,1 >> 1,Au,Unknown,DMF >> IPA,Liquid >> Liquid,0,,,15.94,0.69,9.92
I,Pb,MAPbI,0,0,0,Unknown,,3; 1,Ag,Unknown,DMF; DMSO,Liquid,0,15,,9.42,0.759,5.8
I,Pb,MAPbI,0,0,0,Unknown,,1,Al,Unknown,DMF,Liquid,0,50,,8.28,0.57,4.46
I,Pb,CsFAMAPbI,0,0,0,Li-TFSI; TBP,,1 >> 1,MoO3 | Ag,Unknown,DMF >> Ethanol,Liquid >> Liquid,0,,,22,0.78,19
I,Pb,MAPbI,0,0,0,Unknown,,1,Au,Unknown,DMSO,Liquid,0,60,,15.14,0.371,5.13
Br; I,Pb,FAMAPbBrI,0,,0,Unknown,,Unknown,ITO,Unknown,Unknown,Unknown,0,,,19.55,0.5619,11.64
Br,Pb,CsPbBr,0,0,0,Li-TFSI; TBP,,Unknown,Au,Unknown,Toluene,Liquid,0,5,,3.964,0.521,2.5
Br; I,Pb,CsFAPbBrI,0,,0,Unknown,,Unknown,Ag,Unknown,Unknown,Unknown,0,,,18.21,0.8407,20.8
I,Pb,MAPbI,0,0,0,Li-TFSI; TBP,,1; 5,Au,Unknown,GBL; NMP,Liquid,0,10,,15.6,0.7,6.03
Br; I,Pb,CsFAMAPbBrI,0,0,0,FK209; Li-TFSI; TBP,,4; 1,Au,Unknown,DMF; DMSO,Liquid,0,60,,21.45,0.6,11.29
I,Pb,MAPbI,0,0,0,Li-TFSI; TBP,,1,Ag,Unknown,DMF,Liquid,0,,,18.13,0.64,8.78
I,Pb,(IEA)MAPbI,0,0,0,FK209; Li-TFSI; TBP,,1 >> 1; 5,Au,Unknown,DMF >> IPA; Toluene,Liquid >> Liquid,0,,,7.28,0.67,3.93
I,Pb,MAPbI,0,0,0,Unknown,,1,Carbon,Unknown,GBL,Liquid,0,720,,0,0.45,0
I,Pb,MAPbI,0,0,0,Li-TFSI; TBP,,1 >> 1,Au,Unknown,DMF >> none,Liquid >> Gas,0,,,18,0.7,11.72
I,Pb,MAPbI,0,0,0,Li-TFSI; TBP,,7; 3,Au,Unknown,DMSO; GBL,Liquid,0,15,,19.81,0.7,14.28
I,Pb,FAPbI,0,0,0,Li-TFSI; TBP,,1,Au,Unknown,DMF,Liquid,0,20,,,,
I,Pb,MAPbI,0,0,0,Li-TFSI; TBP,,1 >> 1,Ag,Unknown,DMF >> IPA,Liquid >> Liquid,0,,,16,0.58,9
Cl; I,Pb,CsFAMAPbClI,0,,0,Unknown,,0.8; 0.2,Au,Unknown,DMF; DMSO,Unknown,0,,,25.13,0.7963,22.15
Br; I,Pb,FAMAPbBrI,0,0,0,Unknown,,4; 1,Ag,Unknown,DMF; DMSO,Liquid,0,45,,23.45,0.791,20.15
I,Pb,CsFAPbI,0,,0,Unknown,,Unknown,ITO | Au,Unknown,Unknown,Unknown,0,,,24.82,0.8008,23.65
I,Pb,MAPbI,0,0,0,Li-TFSI; TBP,,Unknown,Au,Unknown,DMF; DMSO,Liquid,0,2,,19.68,0.424,5.91
I,Pb,CsFAMAPbI,0,0,0,Li-TFSI; TBP,,1 >> 1,MoO3 | Ag,Unknown,DMF >> Ethanol,Liquid >> Liquid,0,,,23.02,0.778,20.38
Br; I,Pb,CsFAPbBrI,0,,0,Unknown,,0.8; 0.2,Carbon (3h),Unknown,DMF; DMSO,Unknown,0,,,15.9,0.694,10.2
I,Pb,MAPbI,0,0,0,Unknown,,4; 1,Ag,Unknown,DMF; DMSO,Liquid,0,,,21.21,0.72,15.93
I,Pb,MAPbI,0,0,0,FK209; TBP,,9; 1,Au,Unknown,DMF; DMSO,Liquid,0,,,18.95,0.567,10.49
I,Pb,MAPbI,0,0,0,Unknown | FK209; Li-TFSI; TBP,,1,Au,Unknown,DMSO,Liquid,0,40,,22.42,0.74,18.41
I,Pb,FAMAPbI,0,0,0,Li-TFSI; TBP,,1,Au,Unknown,DMF,Liquid,0,5,,22.89,0.76,17.92
Br; I,Pb,FAMAPbBrI,0,0,0,FK209; Li-TFSI; TBP,,2; 8,Au,Unknown,DMF; DMSO,Liquid,0,,,21.23,0.758,17.1
Br; I,Pb,CsFAMAPbBrI,0,0,0,Li-TFSI; TBP,,4; 1,Au,NbCl5,DMF; DMSO,Liquid,0,60,,23.5,0.76,20
I,Pb,MAPbI,0,0,0,Unknown,,3; 7,Ag,Unknown,DMSO; GBL,Liquid,0,10,,17.32,0.657,11.1
I,Pb,MAPbI,0,0,0,Li-TFSI; TBP,,1 >> 1,Au,Undoped,DMF >> IPA,Liquid >> Liquid,0,,,17,0.43,6.2
I,Pb,MAPbI,0,0,0,Unknown,,1,Carbon,Unknown,GBL,Liquid,0,60,,18.72,0.439,6.76
Br; I,Pb,MAPbBrI,0,0,0,Li-TFSI; TBP,,5; 5,Au,Unknown,DMSO; GBL,Liquid,0,60,,23.7,0.746,17
I,Pb,MAPbI,0,0,0,F4-TCNQ,,9; 1 >> 1,Cu,Unknown,DMF; DMSO >> IPA,Liquid >> Liquid,0,,,23.25,0.744,19.1
I,Pb,MAPbI,0,0,0,Unknown,,3; 7,Al,Unknown,DMSO; GBL,Liquid,0,20,,21.9,0.575,11.4
I,Ge,MAGeI,0,0,0,Unknown,,1,Ag,Unknown,DMF,Liquid,0,10,,2.32,0.36,0.28
Br; I,Pb,CsPbBrI,0,0,0,Unknown,,2; 3,Ag,Unknown,DMF; DMSO,Liquid,0,,,13.85,0.7,10.36
I,Pb,MAPbI,0,0,0,Li-TFSI; TBP,,1 >> 1,Au,Unknown,DMF >> IPA,Liquid >> Liquid,0,,,22.29,0.52,10.58
Br; I,Pb,CsFAPbBrI,0,0,0,Unknown,,1 >> 1,Ag,Unknown,none >> Ethanol,Gas >> Liquid,0,,,15.72,0.8,13.2
I,Pb,MAPbI,0,0,0,Unknown,,1 >> 1,MoO3 | Al,Unknown,none >> none,Gas >> Gas,0,,,11.7,0.59,6.7
I,Pb,MAPbI,0,0,0,Unknown,,1,Carbon,Unknown,DMF,Liquid,0,5,,19.31,0.743,14.35
I,Pb,MAPbI,0,0,0,FK209; Li-TFSI; TBP,,1,Au,Unknown,DMSO,Liquid,0,45,,19.3,0.69,13
Br; I,Pb,CsPbBrI,0,,0,Unknown,,nan >> nan,Ag,Unknown,DMSO >> IPA,Unknown,0,,,15.9,0.8148,16.97
I,Pb,CsFAPbI,0,,0,Unknown,,0.8; 0.2,Au,Unknown,DMF; DMSO,Unknown,0,1200,,21.37,0.7816,18.2
I,Pb,FAPbI,0,,0,Unknown,,1,Au,Unknown,DMF:DMSO,Unknown,0,780,,25.58,0.816,24.13
Br; I,Pb,CsFAMAPbBrI,0,,0,Unknown,,Unknown,Unknown,Unknown,Unknown,Unknown,0,,,20.95,0.8316,21.31
I,Pb,MAPbI,0,0,0,Unknown,,1 >> 1,Au,Unknown,DMF >> IPA,Liquid >> Liquid,0,,,21.9,0.75,17.3
Br; I,Pb,CsFAMAPbBrI,0,0,0,Li-TFSI; TBP,,4; 1,Au,Unknown,DMF; DMSO,Liquid,0,40,,19.29,0.67,14.53
I,Pb,MAPbI,0,0,0,Unknown,,1,Ag,Unknown,DMF,Liquid,0,10,,15.1,0.485,4.8
I,Pb,MAPbI,0,0,0,Li-TFSI; TBP,,1,Ag,Unknown,DMF,Liquid,0,10,,13.8,0.35,3.8
I,Pb,MAPbI,0,0,0,Li-TFSI; TBP,,1,Au,Unknown,DMF,Liquid,0,35,,15.9,0.63,8.9
I,Pb,FAMAPbI,0,,0,Unknown,,0.9; 0.1 >> nan,Ag,Unknown,DMF; DMSO >> IPA,Unknown,0,,,24.6,0.775,20.9
Br; I,Pb,CsFAMAPbBrI,0,,0,Unknown,,Unknown,Unknown,Unknown,Unknown,Unknown,0,,,17.34,0.7215,12.97
Br,Pb,CsPbBr,0,0,0,Unknown,,1 >> 1,Carbon,Unknown,none >> none,Gas >> Gas,0,,,7.24,0.804,8.86
I,Pb,MAPbI,0,0,0,Li-TFSI; TBP,,1,Au,Unknown | TiCl4,DMF,Liquid,0,90,,12.5,0.57,4.8
I,Pb,MAPbI,0,0,0,Unknown,,1,Al,Unknown,DMF,Liquid,0,1,,5.25,0.51,2.49
Br; I,Pb,CsFAMAPbBrI,0,,0,Unknown,,Unknown,FTO | Ag,Unknown,Unknown,Unknown,0,,,14.14,0.8301,16.28
Br; I,Pb,FAMAPbBrI,0,0,0,Unknown,,3; 7,AgAl,Unknown,DMSO; GBL,Liquid,0,60,,21.49,0.708,16.52
Br; I,Pb,FAMAPbBrI,0,,0,Unknown,,Unknown,Carbon,Unknown,Unknown,Unknown,0,,,22.07,0.6062,13.73
I,Pb,BAMAPbI,0,0,0,FK209; Li-TFSI; TBP,,1,Au,Unknown,DMF,Liquid,0,30,,17.78,0.4,5.62
I,Pb,FAPbI,0,0,0,Li-TFSI; TBP,,1,Au,Unknown,DMF,Liquid,0,90,,21.3,0.5,8.4
Br; I,Pb,FAMAPbBrI,0,0,0,Li-TFSI; TBP,,4; 1,Carbon,Unknown,DMF; DMSO,Liquid,0,,,21.4,0.64,14
I,Pb,(PDA)CsFAPbI,0,0,0,Unknown,,1 >> 1,Ag,Unknown,none >> IPA,Liquid >> Liquid,0,,,18.36,0.732,13.64
I,Pb,FAMAPbI,0,,0,Unknown,,0.9; 0.1 >> nan,Ag,Unknown,DMF; DMSO >> IPA,Unknown,0,1800,,24.5,0.807,23.03
Br; I,Pb,CsFAMAPbBrI,0,,0,Unknown,,Unknown,Ag,Unknown,Unknown,Unknown,0,,,24.35,0.7296,19.88
Cl; I,Pb,MAPbClI,0,,0,Unknown,,Unknown,Ag,Unknown,Unknown,Unknown,0,,,22.29,0.7921,18.71
I,Pb,FAPbI,0,,0,Unknown,,Unknown,Ag,Unknown,Unknown,Unknown,0,,,22.049,0.7831,19.62
I,Pb,MAPbI,0,0,0,Unknown,,1 >> 1,Au,Unknown,DMF >> IPA,Liquid >> Liquid,0,,,23.9,0.68,15.01
I,Sn,FASnI,0,0,0,Unknown,,1; 10,Ag,Unknown,DMF; DMSO,Liquid,0,,,13.76,0.49,1.56
Br; I,Pb,CsFAMAPbBrI,0,0,0,Li-TFSI; TBP; FK209,,4; 1,Au,Undoped,DMF; DMSO,Liquid,0,60,,12,0.573,10
I,Pb,FAMAPbI,0,,0,Unknown,,0.7; 0.3,ITO | LiF | Al,Unknown,GBL; DMSO,Unknown,0,3600,,23.547,0.7005,15.12
I,Pb,MAPbI,0,0,0,Li-TFSI; TBP,,4; 1,Ag,Unknown,DMF; DMSO,Liquid,0,20,,,,
Br; I,Pb,FAMAPbBrI,0,0,0,FK209; Li-TFSI; TBP,,4; 1,Au,Unknown,DMF; DMSO,Liquid,0,10,,22.86,0.691,15.8
I,Pb,MAPbI,0,0,0,Unknown,,1,Ag,Unknown,DMF,Liquid,0,,,11.6,0.64,6.4
I,Pb,MAPbI,0,0,0,Li-TFSI; TBP,,1 >> 1,Ag,Unknown,DMF >> IPA,Liquid >> Liquid,0,,,18.8,0.697,13.7
I,Pb,MAPbI,0,0,0,Unknown,,85; 15,Al,Unknown,DMF; DMSO,Liquid,0,10,,20.7,0.8,17.8
I,Pb,MAPbI,0,0,0,Li-TFSI; TBP,,1,Au,Unknown,DMF,Liquid,0,,,20.55,0.72,14.65
I,Pb,MAPbI,0,0,0,Unknown,,1 >> 1,Au,Unknown,DMF >> IPA,Liquid >> Liquid,0,,,19.3,0.49,8.6
I,Pb,MAPbI,0,0,0,Unknown,,3; 7,Ag,Unknown,DMSO; GBL,Liquid,0,10,,21.84,0.755,17.27
Br; I,Pb,CsFAMAPbBrI,0,0,0,Li-TFSI; TBP,,7; 1 >> 1,Au,Unknown,DMF; DMSO >> IPA,Liquid >> Liquid,0,,,23.34,0.722,18.67
Br; I,Pb,CsFAMAPbBrI,0,,0,Unknown,,Unknown,Au,Unknown,Unknown,Unknown,0,,,23.6,0.7921,20.02
Cl; I,Pb,MAPbClI,0,,0,Unknown,,Unknown,Unknown,Unknown,Unknown,Unknown,0,,,18.81,0.5505,7.43
Br; I,Pb,MAPbBrI,0,0,0,Li-TFSI; TBP,,1,Au,Unknown | TiCl4,DMF,Liquid,0,45,,0.2,0.68,1
I,Pb,MAPbI,0,,0,Unknown,,0.7; 0.3,Ag,Unknown,DMF; DMSO,Unknown,0,600,,20.49,0.76853,16.3
Br; I,Pb,CsFAPbBrI,0,0,0,Unknown,,4; 1,Ag,Unknown,DMF; DMSO,Liquid,0,30,,16.3,0.573,8.99
I,Pb,MAPbI,0,0,0,Li-TFSI; TBP,,3; 7,Au,Unknown,DMSO; GBL,Liquid,0,,,20.29,0.703,14.68
I,Pb,MAPbI,0,0,0,FK209; Li-TFSI; TBP,,1 >> 1,Au,Unknown,DMF >> IPA,Liquid >> Liquid,0,,,2.31,0.28,0.45
I,Pb,MAPbI,0,0,0,Unknown,,1,Al,Unknown,DMF,Liquid,0,10,,15.7,0.688,9.4
I,Pb,MAPbI,0,0,0,Li-TFSI; TBP,,1,Au,Unknown,DMF,Liquid,0,10,,22.1,0.625,12.5
Cl; I,Pb; Sn,FAMAPbSnClI,0,,0,Unknown,,0.9; 0.1 >> 0.6; 0.4,Ag,Unknown,DMF; DMSO >> IPA; 2M2B,Unknown,0,,,,,12.3
I,Pb,MAPbI,0,0,0,Li-TFSI; TBP,,Unknown,Au,Unknown,DMF; DMSO,Liquid,0,10,,22.23,0.71,17.04
I,Pb,MAPbI,0,0,0,Li-TFSI; TBP,,1,Au,Unknown,DMF,Liquid,0,10,,21.6,0.725,16.98
Br; I,Pb,FAMAPbBrI,0,0,0,Li-TFSI; TBP,,4; 1,Carbon,Unknown,DMF; DMSO,Liquid,0,10,,,0.64,15.2
Br; I,Pb,CsFAPbBrI,0,,0,Unknown,,Unknown,Ag,Unknown,Unknown,Unknown,0,,,24.01,0.7933,21.64
Br; I,Pb,CsFAPbBrI,0,0,0,Unknown,,4; 1,Au,Unknown,DMF; DMSO,Liquid,0,60,,22.04,0.69,16.52
I,Pb,MAPbI,0,0,0,Cu,,9; 1,Au,Unknown,DMF; DMSO,Liquid,0,10,,20.94,0.74,16.7
Br; I,Pb,FAMAPbBrI,0,,0,Unknown,,Unknown,FTO | Au,Unknown,Unknown,Unknown,0,,,24.59,0.8249,21.48
I,Pb,MAPbI,0,0,0,FK102; Li-TFSI; TBP,,1 >> 1,Au,Unknown,DMF >> IPA,Liquid >> Liquid,0,,,20.38,0.66,9.92
Br; I,Pb,FAMAPbBrI,0,0,0,Li-TFSI; TBP; FK209,,4; 1,Au,Unknown,DMF; DMSO,Liquid,0,90,,23.5,0.73,20.1
I,Pb,MAPbI,0,0,0,F4-TCNQ,,4; 1 >> 4; 1,Al,Unknown,DMF; DMSO >> DMF; DMSO,Liquid >> Liquid,0,,,18.47,0.75,15.07
Br; I,Pb,CsFAMAPbBrI,0,0,0,Fe(ttb)(TFSI)3; Li-TFSI; TBP,,4; 1,Au,Unknown,DMF; DMSO,Liquid,0,60,,21.7,0.74,19.5
Br; I,Pb,FAMAPbBrI,0,0,0,Li-TFSI; TBP,,4; 1,Au,Unknown,DMF; DMSO,Liquid,0,30,,21.5,0.705,16.73
I,Pb,CsPbI,0,,0,Unknown,,Unknown,Al,Unknown,MAAc,Unknown,0,600,,13.74,0.7073,9.9
I,Pb,MAPbI,0,0,0,Unknown,,3; 7,Ag,Unknown,DMSO; GBL,Liquid,0,10,,12.365,0.518,6.15
Br; I,Pb,FAMAPbBrI,0,0,0,TBP,,4; 1,Ag,Unknown,DMF; DMSO,Liquid,0,,,22.3,0.53,11.5
I,Pb,MAPbI,0,0,0,Unknown,,1,Al,Unknown,DMF,Liquid,0,60,,20,0.7,12.8
I,Pb,MAPbI,0,0,0,Unknown,,3; 7,Al,Unknown,DMSO; GBL,Liquid,0,30,,18.41,0.71,12.72
Br,Pb; Zn,CsPbZnBr,0,0,0,Unknown,,1 >> 1,Carbon,Unknown | TiCl4,DMF >> Methanol,Liquid >> Liquid,0,,,7.3,0.806,9.18
Br; I,Pb,CsFAMAPbBrI,0,0,0,Unknown,,1; 4,Ag,Unknown,DMF; DMSO,Liquid,0,60,,19.1,0.532,9.3
I,Pb,MAPbI,0,0,0,Li-TFSI; TBP,,1,Au,Unknown,DMF,Liquid,0,10,,22.2,0.651,13.19
I,Pb,MAPbI,0,0,0,Li-TFSI; TBP,,5; 1 >> 1,Au,Unknown,DMF; DMSO >> IPA,Liquid >> Liquid,0,,,,,15.3
Br; I,Pb,FAMAPbBrI,0,,0,Unknown,,Unknown,Au,Unknown,Unknown,Unknown,0,,,23.23,,20.32
I,Pb,MAPbI,0,0,0,Unknown,,1,Al,Unknown,DMF,Liquid,0,,,19.04,0.59,11.17
I,Pb,MAPbI,0,0,0,Unknown,,1 >> 1,Au,Unknown,DMF >> IPA,Liquid >> Liquid,0,,,21.39,0.43,6.63
Br; I | Br; I,Pb | Pb,FAMAPbBrI | (HTAB)FAMAPbBrI,0,0,0,Unknown,,8; 1 >> 3; 97,Au,Unknown,DMF; DMSO >> IPA; o-dichlorobenzene,Liquid >> Liquid,0,,,,,
I,Pb,MAPbI,0,0,0,Unknown,,7; 3,Ag,Unknown,DMF; DMSO,Unknown,0,30,,12.73,0.752,9.38
I,Pb,MAPbI,0,0,0,Unknown,,87; 13,Ag,Unknown,DMF; DMSO,Liquid,0,,,19.7,0.78,16.7
I,Pb,MAPbI,0,0,0,Unknown,,1 >> 1,Ag,Unknown,DMF >> IPA,Liquid >> Unknown,0,,,16.1,0.433,6.8
I,Sn,FASnI,0,0,0,Unknown,,4; 1,Ag,Unknown,DMF; DMSO,Liquid,0,,,15.7,0.393,1.39
I,Pb,FAPbI,0,0,0,Li-TFSI; TBP,,1 >> 1,MoO3 | Ag,Unknown,DMF >> Ethanol,Liquid >> Liquid,0,,,20.5,0.75,16.5
I,Pb,MAPbI,0,0,0,Unknown,,Unknown,Ag,Unknown,DMF >> Unknown,Liquid >> Gas,0,,,15.08,0.523,6.46
I,Pb,MAPbI,0,0,0,Li-TFSI; TBP,,1 >> 1,Ag,Unknown,DMF >> IPA,Liquid >> Liquid,0,,,17,0.61,11
Br; I,Pb,CsPbBrI,0,0,0,Li-TFSI; TBP,,1,Au,Unknown,DMSO,Liquid,0,5,,12.7,0.704,11.36
I,Pb,MAPbI,0,0,0,Li-TFSI; TBP,,1 >> 1,Au,Unknown,DMF >> IPA,Liquid >> Liquid,0,,,0.96,0.71,13.6
Br; I,Pb,CsFAMAPbBrI,0,0,0,Li-TFSI; TBP,,4; 1,Au,Unknown,DMF; DMSO,Liquid,0,20,,,,1.3
I,Pb,MAPbI,0,0,0,Unknown,,1,Al,Unknown,DMF,Liquid,0,,,17.6,0.74,11.4
Br,Pb,CsPbBr,0,,0,Unknown,,Unknown,CNF,Unknown,Unknown,Unknown,0,300,,,0.73,6.83
Br; I,Pb,CsPbBrI,0,0,0,Li-TFSI; TBP,,4; 1,Au,Unknown,DMF; DMSO,Liquid,0,10,,14.86,0.73,12.8
I,Pb,MAPbI,0,0,0,Li-TFSI; TBP,,1,Au,Unknown,DMF,Liquid,0,30,,1.02,0.22,0
I,Pb,MAPbI,0,0,0,GeO2,,1,Ag,Unknown,DMF,Liquid,0,45,,,,
I,Pb,MAPbI,0,0,0,Unknown,,3; 7,Ag,Unknown,DMSO; GBL,Liquid,0,10,,21.287,0.675,15.44
I,Pb,MAPbI,0,0,0,Li-TFSI; TBP,,4; 4,Au,Unknown,DMF; DMSO,Liquid,0,6,,19.2,0.686,13.76
I,Pb,MAPbI,0,0,0,Unknown,,1,Carbon,Unknown,GBL,Liquid,0,240,,22.734,0.588,12.07
I,Pb,MAPbI,0,,0,Unknown,,Unknown,Ag,Unknown,Unknown,Unknown,0,,,21.83,0.7213,16.62
Br; I,Pb,CsFAMAPbBrI,0,0,0,Undoped,,Unknown,Au,Unknown,Unknown,Liquid,0,,,23.05,0.627,14.23
Br; I,Pb,CsFAMAPbBrI,0,0,0,FK209; Li-TFSI; TBP,,4; 1,Au,Unknown,DMF; DMSO,Liquid,0,60,,21.1,0.63,12.5
Br; I,Pb,CsFAPbBrI,0,0,0,Li-TFSI; TBP,,4; 1,Au,Unknown,DMF; DMSO,Liquid,0,45,,23.6,0.76,19
Br; I,Pb,FAMAPbBrI,0,0,0,Li-TFSI; TBP,,1 >> 1,Au,Unknown,DMF >> IPA,Liquid >> Liquid,0,,,16.5,0.682,12.95
I,Pb,MAPbI,0,,0,Unknown,,Unknown,Au,Unknown,Unknown,Unknown,0,,,22.2,0.676,17.1
Br; I,Pb,CsFAMAPbBrI,0,0,0,FK209; Li-TFSI; TBP,,4; 1,Au,Unknown,DMF; DMSO,Liquid,0,60,,22.7,0.78,18.4
Br; I,Pb,CsPbBrI,0,0,0,Unknown,,1,Carbon,Unknown,DMSO,Liquid,0,10,,,,
Br; I,Pb,FAMAPbBrI,0,0,0,FK209; Li-TFSI; TBP,,4; 1,Au,Li-TFSI,DMF; DMSO,Liquid,0,60,,21,0.69,16.5
I,Pb,MAPbI,0,0,0,Unknown,,4; 1,Ag,Unknown,DMF; DMSO,Liquid,0,6,,22.45,0.79,19.51
Br; I,Pb,CsFAMAPbBrI,0,6,0,Undoped,,4; 1,Cu,Undoped | Undoped,DMF; DMSO,Liquid,0,60,,20.542,0.728,16.43
I,Pb,MAPbI,0,0,0,FK209; Li-TFSI; TBP,,1 >> 1,Ag,TiCl4,DMF >> IPA,Liquid >> Liquid,0,,,20.5,0.585,11.8
I,Pb,MAPbI,0,0,0,FK209; Li-TFSI; TBP,,1 >> 1,Au,Undoped,DMF >> IPA,Liquid >> Liquid,0,,,22.97,0.73,15.41
I,Pb,(GABA)MAPbI,0,0,0,Li-TFSI; TBP,,7; 3,Au,Unknown,DMF; DMSO,Liquid,0,30,,19.84,0.65,12.44
Br; I,Pb,CsFAPbBrI,0,0,0,Unknown,,1; 1; 3,MoOx | ITO | MgF2,Unknown,DMF; DMSO; GBL,Liquid,0,30,,15.1,0.701,11.7
Br; I,Pb,FAMAPbBrI,0,,0,Unknown,,0.89; 0.11,ITO | Au,Unknown,DMF; DMSO,Unknown,0,3600,,24.35,0.78,20.7
I,Pb,MAPbI,0,0,0,Unknown,,1,Al,Undoped | P,DMF,Liquid,0,10,,18.2,0.78,10.52
I,Pb,MAPbI,0,0,0,Li-TFSI; TBP,,7; 3,Au,Fe,DMF; DMSO,Liquid,0,10,,22.1,0.7,13.75
I,Pb,MAPbI,0,0,0,Undoped,,1,Au,Unknown,DMF,Liquid,0,15,,21.68,0.59,13.2
I,Pb,MAPbI,0,0,0,Unknown,,4; 1,Ag,Unknown,DMF; DMSO,Liquid,0,6,,21.87,0.8,19.25
I,Pb,MAPbI,0,0,0,Unknown,,1,Au,Unknown,DMF,Liquid,0,90,,21.7,0.48,7
I,Sn,CsSnI,0,0,0,Unknown,,Unknown,Unknown,Unknown,Unknown,Unknown,0,,,17.97,0.857,15.36
I,Pb,MAPbI,0,0,0,FK209; Li-TFSI; TBP,,1,Au,Unknown,DMSO,Liquid,0,60,,22.7,0.62,13.8
I,Pb,MAPbI,0,0,0,Unknown,,1,Carbon,Unknown,DMF,Liquid,0,20,,17.83,0.59,9.45
I,Ba; Pb,MABaPbI,0,0,0,Li-TFSI; TBP,,1,Au,Unknown,DMF,Liquid,0,,,19.6,0.678,13
Br; I,Pb,CsFAPbBrI,0,0,0,Li-TFSI; TBP,,9; 1,Au,Unknown,DMF; DMSO,Liquid,0,10,,,,
I,Pb,MAPbI,0,0,0,Unknown,,1,Ag,Unknown,DMF,Liquid,0,10,,20.21,0.76,14.25
I,Pb,MAPbI,0,0,0,Unknown,,1,Al,Unknown,DMF,Liquid,0,100,,20.09,0.748,14.8
I,Pb,MAPbI,0,0,0,Unknown,,9; 1,Ag,Unknown,DMF; DMSO,Liquid,0,,,21.52,0.71,15.64
Br; I,Pb,MAPbBrI,0,0,0,Unknown,,1,Al,Unknown,DMF,Liquid,0,5,,19.6,0.792,15.4
I,Pb,MAPbI,0,0,0,Unknown,,Unknown,Au,Unknown,Unknown,Liquid,0,,,19,0.7,10
I,Pb,MAPbI,0,0,0,Li-TFSI; TBP,,3; 7,Au,Unknown,DMSO; GBL,Liquid,0,10,,20.88,0.78,17.81
I,Pb,MAPbI,0,0,0,Undoped,,1; 1,Ag,nan | Ga,DMSO; GBL,Liquid,0,10,,20.28,0.778,16.4
I,Pb,MAPbI,0,0,0,Unknown,,3; 7,Ag,Unknown,DMSO; GBL,Liquid,0,10,,14.761,0.227,3.31
I,Pb,MAPbI,0,0,0,Unknown,,1; 1; 0.05 >> 1,Ag,Unknown,DMF; GBL; IPA >> IPA,Liquid >> Liquid,0,,,17.5,0.661,10.4
Br; I,Pb,CsFAMAPbBrI,0,,0,Unknown,,Unknown,ITO | Ag,Unknown,Unknown,Unknown,0,,,,,17.64
I,Pb,MAPbI,0,0,0,Unknown,,1,Carbon,Unknown,DMF,Liquid,0,45,,15.2,0.45,6
Br; I,Pb,MAPbBrI,0,0,0,Li-TFSI; TBP,,1 >> 1,Au,Unknown,DMF >> none,Liquid >> Gas,0,,,12.5,0.61,8.28
I,Pb,MAPbI,0,0,0,Li-TFSI; TBP,,1,Au,Unknown,GBL,Liquid,0,10,,13.73,0.49,5.03
I,Pb,MAPbI,0,0,0,Li-TFSI; TBP,,1,MoO3 | Ag,Unknown,DMF,Liquid,0,120,,14.3,0.495,6.07
I,Pb,FAPbI,0,0,0,FK209; Li-TFSI; TBP,,1 >> 1,Ag,Unknown,DMF >> IPA,Liquid >> Liquid,0,,,16.06,0.41,6.93
Br; I,Pb,CsMAPbBrI,0,0,0,FK209; Li-TFSI; TBP,,1,Au,Unknown,DMSO,Liquid,0,45,,18.4,0.65,12.1
Br; I,Pb,CsPbBrI,0,0,0,Unknown,,1; 9,Au,Unknown,DMF; DMSO,Liquid,0,,,13.92,0.712,12.12
I,Pb,MAPbI,0,0,0,Li-TFSI; TBP,,1,Au,Unknown,DMF,Liquid,0,,,21.78,0.803,19.31
I,Pb,CsFAPbI,0,0,0,Unknown,,Unknown,Cu,Undoped | Undoped,2-methoxyethanol,Liquid,0,2,,,,
I,Pb,MAPbI,0,,0,Unknown,,Unknown,Ag,Unknown,Unknown,Unknown,0,,,,,16.85
I,Pb,MAPbI,0,0,0,Li-TFSI; TBP,,1,Au,Unknown,DMF,Liquid,0,120,,22.1,0.72,15
I,Pb,MAPbI,0,0,0,Li-TFSI; TBP,,9; 1 >> 1,Ag,Unknown,DMF; DMSO >> IPA,Liquid >> Liquid,0,,,9.8,0.687,6.56
I,Pb,MAPbI,0,0,0,Unknown,,1; 5,Au,Unknown,GBL; NMP,Liquid,0,,,22.64,0.641,12.83
I,Pb,MAPbI,0,0,0,Unknown,,85; 15,Al,Unknown,DMF; DMSO,Liquid,0,10,,19.3,0.76,15.6
Br; I,Pb,CsFAPbBrI,0,,0,Unknown,,Unknown,ITO | Au,Unknown,Unknown,Unknown,0,,,20.41,0.7602,16.66
Br; I,Pb,CsFAMAPbBrI,0,0,0,Li-TFSI; TBP,,4; 1,Ag,Unknown,DMF; DMSO,Liquid,0,60,,23.7,0.66,15.6
Br; I,Pb,CsFAMAPbBrI,0,0,0,Unknown,,28; 26; 46,Au,Unknown,DMF; DMSO; GBL,Liquid,0,,,20.2,0.5,10.6
Br; I,Pb,CsFAMAPbBrI,0,0,0,FK209; Li-TFSI; TBP,,7; 3,Au,Unknown,DMF; DMSO,Liquid,0,60,,23.57,0.699,17.71
Br; I,Pb,FAMAPbBrI,0,,0,Unknown,,Unknown,ITO | Ag,Unknown,Unknown,Unknown,0,,,,,22.78
Br; I,Pb,FAMAPbBrI,0,0,0,Unknown,,4; 1,Ag,Unknown,DMF; DMSO,Liquid,0,,,22.4,0.74,15.7
I,Pb,MAPbI,0,0,0,Unknown,,99; 1,Ag,Unknown,DMF; DMSO,Liquid,0,10,,18.83,0.73,14.33
I,Pb,MAPbI,0,0,0,Li-TFSI; TBP,,1; 4,Au,Unknown,DMF; DMSO,Liquid,0,10,,21.75,0.69,16.15
Br,Pb,CsPbBr,0,0,0,Unknown,,1 >> 1,Carbon,Unknown | TiCl4,DMF >> Methanol,Liquid >> Liquid,0,,,6.64,0.787,8.37
Br; I,Pb,CsFAMAPbBrI,0,0,0,Unknown,,4; 1,Au,Unknown,DMF; DMSO,Liquid,0,60,,17.5,0.587,11.2
I,Pb,MAPbI,0,0,0,Li-TFSI; TBP,,7; 3,Ag,Unknown,DMF; DMSO,Liquid,0,10,,19.42,0.729,14.77
Br; I,Pb,FAMAPbBrI,0,0,0,Unknown | Ta,,4; 1,Au,Unknown,DMF; DMSO,Liquid,0,10,,22.7,0.8,21.1
I,Pb,MAPbI,0,0,0,Unknown,,1,Al,Unknown,DMF,Liquid,0,,,6.6,0.394,1.2
I,Pb,MAPbI,0,0,0,Unknown,,Unknown,Carbon,Unknown,Unknown >> IPA,Liquid >> Liquid,0,,,15.19,0.453,8.41
Br; I,Pb,FAMAPbBrI,0,0,0,Unknown,,4; 1,Au,Unknown,DMF; DMSO,Liquid,0,10,,24,0.77,20.8
I,Pb,MAPbI,0,,0,Unknown,,0.7; 0.3,Ag,Unknown,DMF; DMSO,Unknown,0,,,24.1,0.707,18.1
I,Sn,FASnI,0,0,0,Unknown,,1,Ag,Unknown,DMSO,Liquid,0,10,,18.9,0.665,6.4
I,Pb,MAPbI,0,0,0,Li-TFSI; TBP,,1,MoOx | Au,Unknown,DMF,Liquid,0,,,21.4,0.69,15.7
Br; I,Pb,FAMAPbBrI,0,0,0,Li-TFSI; TBP,,9; 1 >> 1,Au,Unknown,DMF; DMSO >> IPA,Liquid >> Gas,0,,,20.1,0.67,13.9
I,Pb,MAPbI,0,0,0,Li-TFSI; TBP,,1,Au,Unknown,DMSO,Liquid,0,20,,21.59,0.777,17.44
Br; I,Pb,CsFAMAPbBrI,0,0,0,Unknown | FK209; Li-TFSI; TBP,,4; 1,Au,Unknown,DMF; DMSO,Liquid,0,60,,,,
I,Pb,MAPbI,0,0,0,Unknown,,1,Ca | Al,Unknown,DMF,Liquid,0,,,18.17,0.71,10.79
I,Pb,MAPbI,0,0,0,Li-TFSI; TBP,,9; 1,Au,Unknown,DMF; DMSO,Liquid,0,5,,21.81,0.739,17.72
I,Pb,FAMAPbI,0,0,0,Unknown,,1 >> 1,Au,Unknown,DMF >> IPA,Liquid >> Liquid,0,,,7.29,0.386,2.16
I,Pb,FAPbI,0,0,0,Unknown,,1 >> 1,Ag,Unknown,DMF >> IPA,Liquid >> Liquid,0,,,15.76,0.388,4.34
I,Pb,MAPbI,0,0,0,Li-TFSI; TBP,,1,Ag,Unknown,DMF,Liquid,0,10,,21.07,0.74,17.4
I,Pb; Sn,FAMAPbSnI,0,0,0,Unknown,,Unknown,Unknown,Unknown,Unknown,Unknown,0,,,29.8,0.53,11.1
I,Pb,MAPbI,0,0,0,Li-TFSI; TBP,,1,Ag,Unknown,DMF,Liquid,0,5,,20.6,0.8,17
I,Pb,MAPbI,0,0,0,Li-TFSI; TBP,,1 >> 1,Au,Unknown,DMF >> IPA,Liquid >> Liquid,0,,,21.44,0.65,13.1
I,Pb,CsFAPbI,0,,0,Unknown,,0.8; 0.2,Au,Unknown,DMF; DMSO,Unknown,0,900,,25.527,0.758,20.7
I,Pb,MAPbI,0,0,0,Li-TFSI; TBP,,1,Ag,Unknown,DMF,Liquid,0,10,,9.23,0.56,3.85
Br; I,Pb,CsFAMAPbBrI,0,0,0,Unknown,,3; 1,Ag,Unknown,DMF; DMSO,Liquid,0,,,13.42,0.814,13.19
I,Pb,MAPbI,0,0,0,Li-TFSI; TBP,,1,Ag,Unknown,DMF,Liquid,0,20,,23.6,0.76,17.4
I,Pb,MAPbI,0,0,0,Unknown,,3; 1,Carbon,Unknown,GBL; Ethanol,Liquid,0,240,,23.58,0.71,15.11
Br; I,Pb,CsFAMAPbBrI,0,0,0,Li-TFSI; TBP,,4; 1,Au,Unknown,DMF; DMSO,Liquid,0,30,,23.21,0.746,19
Br; I,Pb,MAPbBrI,0,0,0,Unknown,,1,Ag,Unknown,DMF,Liquid,0,10,,19.9,0.75,15.6
I,Pb,MAPbI,0,,0,Unknown,,Unknown,Au,Unknown,Unknown,Unknown,0,,,17.1,0.64,10.2
Br; I,Pb,FAMAPbBrI,0,0,0,Unknown,,3; 7,Ag,Unknown,DMSO; GBL,Liquid,0,10,,,,
I,Pb,MAPbI,0,0,0,Unknown,,4; 1,Ag,Unknown,DMF; DMSO,Liquid,0,6,,21.09,0.76,16.99
Br; I,Pb,CsFAMAPbBrI,0,,0,Unknown,,Unknown,Unknown,Unknown,Unknown,Unknown,0,,,,,22.19
Br; I,Pb,FAMAPbBrI,0,0,0,Li-TFSI; TBP,,9; 1 >> 1,Au,Unknown,DMF; DMSO >> IPA,Liquid >> Liquid,0,,,22.4,0.771,17.96
I,Pb,MAPbI,0,0,0,Li-TFSI; TBP,,1 >> 1,Au,Unknown,DMF >> IPA,Liquid >> Liquid,0,,,,,16.7
I | I,Pb | Pb,CsFAMAPbI | (FEA)PbI,0,0,0,Li-TFSI; TBP,,4; 1 >> 4; 1,Au,Unknown,DMF; DMSO >> DMF; DMSO,Liquid >> Liquid,0,,,25.79,0.784,22.09
I,Pb,MAPbI,0,0,0,Li-TFSI; TBP,,1 >> 1,Au,Unknown,DMF >> IPA,Liquid >> Liquid,0,,,22.5,0.59,12.42
Br; Cl,Pb,FAPbBrCl,0,0,0,Unknown,,1 >> 1,ITO,Unknown,DMF >> IPA,Liquid >> Liquid,0,,,7.5,0.74,6.32
Br; I,Pb,CsFAPbBrI,0,0,0,Li-TFSI; TBP; FK209,,1,Au,Unknown,DMF,Liquid,0,,,20.67,0.75,16.27
I,Pb,MAPbI,0,0,0,Unknown,,1 >> 24; 1000,Au,Unknown,none >> 2-methoxyethanol; Ethanol,Gas >> Liquid,0,,,18.6,0.74,13.84
I,Pb,MAPbI,0,0,0,Unknown,,8; 1,Ag,Unknown,DMF; DMSO,Liquid,0,10,,20.88,0.64,13.8
I,Pb,MAPbI,0,0,0,Li-TFSI; TBP,,9; 1,Au,Unknown,DMF; DMSO,Liquid,0,,,22.93,0.66,15.69
Br; I,Pb,FAMAPbBrI,0,0,0,F4-TCNQ,,4; 1,Cu,Unknown,DMF; DMSO,Liquid,0,90,,22.48,0.77,20.77
I,Pb,MAPbI,0,0,0,Unknown,,5; 5,Au,Unknown,DMSO; GBL,Liquid,0,,,20.23,0.796,17.1
I | Br; I,Pb | Pb,MAPbI | FAPbBrI,0,0,0,Unknown,,9; 1 >> 1,Ag,Unknown,DMF; DMSO >> Chlorobenzene,Liquid >> Liquid,0,,,17,0.433,6.54
Br; I,Pb,CsFAMAPbBrI,0,,0,Unknown,,0.85; 0.15,Ag,Unknown,DMF; DMSO,Unknown,0,1500,,19.8,0.798,19.8
Br; I,Pb,FAMAPbBrI,0,0,0,F4-TCNQ,,4; 1 >> 1,Cu,Unknown,DMF; DMSO >> IPA,Liquid >> Liquid,0,,,22.65,0.77,20.75
I,Pb,MAPbI,0,0,0,Unknown,,1,Al,Unknown,DMSO,Liquid,0,45,,21.2,0.69,13.1
I,Pb,MAPbI,0,0,0,Li-TFSI; TBP,,1 >> 1,Ca | Al,Unknown,DMF >> IPA,Liquid >> Liquid,0,,,1.28,0.248,0.03
I,Bi,AgCsBiI,0,0,0,Unknown,,Unknown,Au,Unknown,Unknown,Liquid >> Liquid,0,,,5.08,0.439,1.6
I,Pb,FAMAPbI,0,,0,Unknown,,nan; nan,FTO | Au,Unknown,DMF; DMSO,Unknown,0,1800,,25.13,0.782,21.32
I,Pb,MAPbI,0,0,0,Li-TFSI; TBP,,1 >> 1,Au,Unknown,DMSO >> IPA,Liquid >> Liquid,0,,,20.17,0.685,15.92
I,Pb,MAPbI,0,0,0,Li-TFSI; TBP,,1,Au,Unknown,DMF,Liquid,0,90,,17.1,0.64,11
I,Pb,MAPbI,0,0,0,Unknown,,3; 7,Ag,Unknown,DMSO; GBL,Liquid,0,10,,22.45,0.739,18.39
I,Pb,MAPbI,0,0,0,Li-TFSI; TBP,,1,Au,Unknown,DMF,Liquid,0,5,,23.81,0.659,16.66
I,Pb,MAPbI,0,0,0,Li-TFSI; TBP,,1 >> 1,Au,Unknown,DMF >> IPA,Liquid >> Liquid,0,,,21.2,0.806,18
I,Pb,MAPbI,0,0,0,Li-TFSI; TBP,,1,Au,Unknown,GBL,Liquid,0,15,,13.33,0.323,2.66
Br; I,Pb,CsFAMAPbBrI,0,0,0,Unknown,,4; 1,Ag,Undoped | Undoped,DMF; DMSO,Liquid,0,,,21.17,0.76,16.72
I,Pb,MAPbI,0,0,0,FK209; Li-TFSI; TBP,,1; 1 >> 1,Au,Unknown,DMF; DMSO >> IPA,Liquid >> Liquid,0,,,,,13.35
Br; I,Pb,FAMAPbBrI,0,,0,Unknown,,Unknown,Ag,Unknown,Unknown,Unknown,0,,,25.13,0.7815,22.11
I,Pb,CsFAPbI,0,0,0,Unknown,,nan >> 1,Ag,Unknown,DMF; DMSO >> IPA,Liquid >> Liquid,0,,,19.85,0.712,14.33
Br,Pb,MAPbBr,0,0,0,Unknown,,1 >> 1,Ag,Unknown,DMF >> IPA,Liquid >> Liquid,0,,,3.89,0.62,1.62
I,Pb,MAPbI,0,0,0,Unknown,,3; 7,Ag,Unknown,DMSO; GBL,Liquid,0,10,,18.04,0.687,12.16
I,Pb,FAPbI,0,,0,Unknown,,Unknown,ITO | Au,Unknown,Unknown,Unknown,0,,,25.2,0.785,20.8
I,Pb,FAPbI,0,,0,Unknown,,Unknown,Ag,Unknown,Unknown,Unknown,0,,,,,23.44
I,Pb,MAPbI,0,0,0,Li-TFSI; TBP,,Unknown,Au,Unknown,DMSO; GBL,Liquid,0,10,,23.2,0.698,15
I,Pb,MAPbI,0,0,0,Unknown,,3; 7,Au,Unknown,DMF; DMSO,Liquid,0,60,,20.62,0.738,16.3
I,Pb,MAPbI,0,0,0,FK209; Li-TFSI; TBP,,9; 1,Au,Unknown,DMF; DMSO,Liquid,0,,,,,10
Br,Pb,MAPbBr,0,0,0,Unknown,,7; 3,Au,Unknown,DMF; GBL,Liquid,0,10,,7.15,0.71,7.07
I,Pb,FAMAPbI,0,,0,Unknown,,0.9; 0.1 >> 1,Ag,Unknown,DMF; DMSO >> IPA,Unknown,0,,,24.82,0.8197,23.45
I,Pb,MAPbI,0,0,0,Li-TFSI; TBP,,1 >> 1,Au,Unknown,DMSO >> IPA,Liquid >> Liquid,0,,,15.3,0.634,8.78
I,Pb,MAPbI,0,0,0,F4-TCNQ,,Unknown,Ag,Unknown,Unknown,Liquid,0,,,21.55,0.76,16.19
I,Pb,MAPbI,0,0,0,Unknown,,3; 7,Ag,Unknown,DMSO; GBL,Liquid,0,10,,16.344,0.751,12.96
I | I; (PF6),Pb | Pb,CsFAPbI | CsFAPbI(PF6),0,0,0,Li-TFSI; TBP,,8.43; 1 >> 1,Au,Undoped | TiCl4,DMF; DMSO >> IPA,Liquid >> Liquid,0,,,23.33,0.76,18.74
I,Sn,FAPEASnI,0,,0,Unknown,,Unknown,Ag,Unknown,Unknown,Unknown,0,,,19.6,0.68,9.6
I,Pb,MAPbI,0,0,0,FK209; Li-TFSI; TBP,,1,Au,Unknown,DMF,Liquid,0,90,,20.6,0.767,17
I,Pb,FAMAPbI,0,0,0,Unknown,,1 >> 1; 99,TeO2 | Ag,Unknown,DMF >> DMF; IPA,Liquid >> Liquid,0,,,23.82,0.733,18.86
Br,Pb,CsPbBr,0,0,0,Li-TFSI; TBP,,9; 1 >> 1,Ag,Unknown,DMSO; NMP >> IPA,Liquid >> Liquid,0,,,7.99,0.738,7.49
I,Pb,MAPbI,0,0,0,Unknown,,1,Au,Unknown,none,Gas,0,,,13.9,0.554,6.5
I,Pb,MAPbI,0,0,0,Li-TFSI; TBP,,1,Au,Unknown,DMF,Liquid,0,15,,11.7,0.347,2.87
I,Pb,MAPbI,0,0,0,Unknown,,1,Al,Unknown,DMF,Liquid,0,10,,10.49,0.64,6.15
I,Pb,MAPbI,0,0,0,Li-TFSI; TBP,,1,Au,Unknown,DMF,Liquid,0,,,12.5,0.34,2.5
I,Pb,MAPbI,0,0,0,Unknown,,1 >> 1,Ag,Unknown,DMF >> IPA,Liquid >> Liquid,0,,,14.73,0.608,7.04
Br; I,Pb,CsPbBrI,0,0,0,Undoped,,1; 9,MoO3 | Ag,Unknown,DMF; DMSO,Liquid,0,,,14.4,0.761,11.46
Br; I,Pb,CsFAMAPbBrI,0,0,0,Li-TFSI; TBP,,7; 3,Au,Unknown,DMF; DMSO,Liquid,0,10,,22.11,0.79,20.61
I,Pb,MAPbI,0,0,0,Li-TFSI; TBP,,1,Au,Unknown,DMF,Liquid,0,30,,21.3,0.628,12.6
Br; I,Pb,(TFEA)CsFAMAPbBrI,0,0,0,Li-TFSI; TBP,,2; 8,Au,TiCl4 | Unknown,DMF; DMSO,Liquid,0,,,21.17,0.783,18.17
I,Pb; Sn,FAMAPbSnI,0,,0,Unknown,,Unknown,Ag,Unknown,Unknown,Unknown,0,,,32.02,0.8075,22.31
I,Pb,MAPbI,0,0,0,Li-TFSI; TBP,,1,Au,Unknown,DMF,Liquid,0,30,,12.51,0.54,4.34
I,Pb,MAPbI,0,0,0,Li-TFSI,,1,Ag,Unknown,DMF,Liquid,0,40,,21.06,0.76,16.87
I,Pb,MAPbI,0,0,0,Li-TFSI; TBP,,1,Au,Unknown,DMSO,Liquid,0,15,,18.3,0.793,14.7
I,Pb,MAPbI,0,0,0,Li-TFSI; TBP,,4; 1,Au,Unknown,DMF; DMSO,Liquid,0,10,,,,
I,Pb,MAPbI,0,0,0,Unknown,,4; 1,Ag,Unknown,DMF; DMSO,Liquid,0,30,,19.93,0.689,14.67
I,Pb,MAPbI,0,0,0,FK102; Li-TFSI; TBP,,1 >> 1,Au,TiCl4 | TiCl4,DMF >> IPA,Liquid >> Liquid,0,,,17.2,0.69,12.24
I,Pb,MAPbI,0,0,0,Li-TFSI; TBP,,1 >> 1,Au,Unknown,DMF >> IPA,Liquid >> Liquid,0,,,18.93,0.5,8.92
I,Pb,MAPbI,0,0,0,Li-TFSI; TBP,,1,ITO,Unknown,DMF,Liquid,0,10,,19.1,0.5,9.1
I,Pb,MAPbI,0,0,0,Unknown,,4; 6,Ag,Unknown,DMF; DMSO,Liquid,0,,,19.4,0.545,9.8
I,Pb,CsFAMAPbI,0,,0,Unknown,,Unknown,Au,Unknown,Unknown,Unknown,0,,,,,23.5
I,Pb,MAPbI,0,0,0,Unknown,,12; 1,Au,Unknown,DMF; DMSO,Liquid,0,,,3.9,0.745,0.68
I,Pb,MAPbI,0,0,0,Unknown,,1,PANI | FTO | SLG,Unknown | TiCl4,GBL,Liquid,0,,,12.65,0.442,3.63
I,Sn,FAMASnI,0,0,0,Unknown,,1,Ag,Unknown,DMSO,Liquid,0,10,,19,0.579,5.33
Br; I,Pb,CsFAMAPbBrI,0,0,0,Unknown,,4; 1,Ag,Unknown,DMF; DMSO,Liquid,0,30,,19.02,0.556,10.09
I,Pb,MAPbI,0,0,0,Li-TFSI; TBP,,1,Ag,Unknown,none,Gas,0,,,21.3,0.74,16.7
I,Pb,MAPbI,0,0,0,Unknown,,3; 7,AgAl,Unknown,DMSO; GBL,Liquid,0,30,,20.57,0.734,14.95
Br; I,Pb,FAMAPbBrI,0,0,0,Li-TFSI; TBP,,4; 1,Au,Unknown,DMF; DMSO,Liquid,0,30,,,,20.45
I,Pb,MAPbI,0,0,0,Unknown,,2; 1,Ag-nw,Unknown,DMF; DMSO,Liquid,0,10,,14.02,0.65,8.6
I,Pb,MAPbI,0,0,0,Unknown,,1 >> 1,Al,Unknown,DMF >> IPA,Liquid >> Liquid,0,,,17.2,0.71,11.4
I,Pb,MAPbI,0,0,0,Unknown,,4; 1,Carbon,Unknown,DMF; DMSO,Liquid,0,10,,15.9,0.562,7.83
I,Pb,MAPbI,0,0,0,Li-TFSI; TBP,,1,Ag,Unknown,DMF,Liquid,0,20,,19.5,0.53,8.4
I,Pb,MAPbI,0,0,0,Li-TFSI; TBP,,1 >> 1,Ag,Unknown,DMF >> none,Liquid >> Gas,0,,,18.24,0.67,9.5
I,Pb,MAPbI,0,0,0,Li-TFSI; TBP,,1 >> 1,Au,Unknown,DMF >> none,Liquid >> Gas,0,,,16.7,0.75,12.5
Br; I,Pb,CsPbBrI,0,0,0,Unknown,,7; 3,Ag,Unknown,DMF; DMSO,Liquid,0,,,16.42,0.767,14.02
I | I,Pb | Pb,MAPbI | BAPbI,0,0,0,Unknown,,9; 1 >> 1,Cu,Unknown,DMF; DMSO >> IPA,Liquid >> Liquid,0,,,22.07,0.76,18.17
Br; I,Pb,FAMAPbBrI,0,,0,Unknown,,Unknown,Unknown,Unknown,Unknown,Unknown,0,,,22.53,0.7179,18.6
I,Pb,MAPbI,0,0,0,Unknown,,1,Cu,Unknown,GBL,Liquid,0,,,23.46,0.835,20.7
I,Pb,MAPbI,0,0,0,Unknown,,7; 3,Ag,Unknown,DMF; DMSO,Liquid,0,5,,19.9,,
I,Pb; Sn,CsFAMAPbSnI,0,0,0,Unknown | FK209; Li-TFSI; TBP,,4; 1,Au,Unknown,DMF; DMSO,Liquid,0,60,,0.174,0.724,0.07
I,Pb; Sn,MAPbSnI,0,0,0,Unknown,,7; 3,Ag,Unknown,DMF; DMSO,Liquid,0,5,,25.5,0.67,13.9
I,Pb,MAPbI,0,0,0,Unknown,,3; 7,Ag | SiO2 | ZnS | Ag | ZnS,Unknown,DMSO; GBL,Liquid,0,10,,15.48,0.68,10.47
I,Pb,MAPbI,0,0,0,Unknown,,1,Carbon,Unknown,DMF,Liquid,0,60,,8.36,0.55,3.36
I,Pb,FAMAPbI,0,0,0,Li-TFSI; TBP,,0.95; 05,Au,Undoped,DMF; DMSO,Liquid >> Liquid,0,15,,22.276,0.666,13.79
I,Pb,FAMAPbI,0,0,0,Li-TFSI; TBP,,1,Au,Unknown,DMF,Liquid,0,30,,20.5,0.77,17.4
I,Sn,MASnI,0,0,0,4-isopropyl-4Ã¢â‚¬Â²-methyldiphenyliodonium tetrakis(pentafluorophenyl)borate,,9; 1,Au,Unknown,DMF; DMSO,Liquid,0,10,,23.03,0.612,5.26
I,Pb,MAPbI,0,0,0,Unknown,,4; 1,Ag,Unknown,DMF; DMSO,Liquid,0,60,,18.62,0.6,10.95
Br; I,Pb; Sn,CsPbSnBrI,0,,0,Unknown,,Unknown,Au,Unknown,Unknown,Unknown,0,,,15.1,0.733,12.9
I,Pb; Sn,MAPbSnI,0,0,0,Unknown,,3; 7,Ag,Unknown,DMSO; GBL,Liquid,0,20,,21.59,0.465,9.09
F; I,Sn,MASnFI,0,0,0,Unknown,,1 >> 1,Ag,Unknown,DMSO >> Toluene,Liquid >> Liquid,0,5,,10.73,0.4,1.66
I,Pb,MAPbI,0,0,0,Unknown | JQ1; Li-TFSI; TBP,,4; 1,Au,Unknown,DMF; DMSO,Liquid,0,90,,23.2,0.73,18.8
Br; I,Pb,FAMAPbBrI,0,0,0,Unknown,,4; 1,Au,Unknown,DMF; DMSO,Liquid,0,60,,16.2,0.6,9
I,Sn,FASnI,0,,0,Unknown,,Unknown,Ag,Unknown,Unknown,Unknown,0,,,24.34,0.7442,14.02
I,Pb,MAPbI,0,0,0,Unknown,,1 >> 1,Au,Unknown,DMF >> IPA,Liquid >> Liquid,0,,,17.9,0.6,11
I,Pb,MAPbI,0,0,0,Unknown,,4; 1 >> 1,Ti | Cu,Unknown,DMF; DMSO >> IPA,Liquid >> Liquid,0,,,22.75,0.698,16.51
I,Pb,MAPbI,0,0,0,PCBTBT,,1,Au,Unknown,DMF,Liquid,0,2,,20.6,0.784,17.8
I,Pb,MAPbI,0,0,0,Li-TFSI; TBP,,1 >> 1,Ag,Unknown,DMF >> IPA,Liquid >> Liquid,0,,,20.3,0.676,12.4
I,Pb,MAPbI,0,0,0,Unknown,,1,Ag-nw,Unknown,DMF,Liquid,0,40,,13.18,0.668,8.49
I,Pb,MAPbI,0,0,0,Unknown,,1,Carbon,Unknown,GBL,Liquid,0,60,,21.19,0.566,10.85
I,Pb,MAPbI,0,0,0,Unknown,,7; 3,Ag,Unknown,DMF; DMSO,Liquid,0,,,18.04,0.819,15.47
I,Pb,MAPbI,0,0,0,Li-TFSI; TBP,,1,Au,Unknown,DMF,Liquid,0,,,19.85,0.65,12.08
I,Pb,MAPbI,0,0,0,Unknown,,1,Carbon,Unknown,GBL,Liquid,0,360,,21.8,0.55,10.5
Br; I,Pb,CsFAMAPbBrI,0,0,0,Unknown,,4; 1,Au,Unknown | Li-TFSI,DMF; DMSO,Liquid,0,45,,21.08,0.588,13.3
I,Pb,MAPbI,0,0,0,Unknown,,3; 7,Ag,Unknown,DMF; GBL,Liquid,0,20,,19.03,0.657,12.3
Br; I,Pb,CsFAMAPbBrI,0,0,0,ETH44-ox,,4; 1,MoO3 | Al,Unknown,DMF; DMSO,Liquid,0,60,,21.84,0.69,16.29
Br; I,Pb,FAMAPbBrI,0,,0,Unknown,,0.88; 0.12,MoOx | Cu,Unknown,DMF; DMSO,Unknown,0,1200,,19,0.766,15.2
I,Pb,MAPbI,0,0,0,Li-TFSI; TBP,,1 >> 1,Au,nan | TiCl4,DMF >> IPA,Liquid >> Liquid,0,,,18.35,0.62,11.75
I,Pb,MAPbI,0,0,0,Li-TFSI; TBP,,1,Au,Unknown,DMF,Liquid,0,60,,9.66,0.5,3.69
I,Pb,MAPbI,0,,0,Unknown,,0.5; 0.5,Carbon,Unknown,GBL; DMSO,Unknown,0,1200,,20.71,0.56,10.9
I,Pb,(PEA)MAPbI,0,0,0,Unknown,,1,Ag,Unknown,DMF,Liquid,0,,,3.1,0.465,1.57
I,Sn,FASnI,0,,0,Unknown,,Unknown,Ag,Unknown,Unknown,Unknown,0,,,,,8.32
Br; I,Pb,CsPbBrI,0,0,0,Unknown,,1,Au,Unknown,DMSO,Liquid,0,10,,13.51,0.575,8.38
Br,Pb,CsPbBr,0,0,0,Unknown,,1 >> 1,Carbon,Unknown | TiCl4,DMF >> Methanol,Liquid >> Liquid,0,,,7.6,0.8,9.25
I,Pb,MAPbI,0,0,0,Unknown,,1,Ag,Unknown,DMF,Liquid,0,5,,20.1,0.7,12.68
I,Pb,MAPbI,0,0,0,Li-TFSI; TBP,,3; 7,Ag,Unknown,DMF; DMSO,Liquid,0,10,,19.8,0.73,14.9
I,Pb,MAPbI,0,0,0,FK209; Li-TFSI; TBP,,Unknown,Au,Unknown,acetonitrile; Methylamine,Liquid,0,60,,18.3,0.584,11.3
I,Pb,MAPbI,0,0,0,Li-TFSI; TBP,,1 >> 1,Au,Unknown,DMF >> IPA,Liquid >> Liquid,0,,,13.08,0.51,5.23
I,Pb,MAPbI,0,0,0,Li-TFSI; TBP,,1,Au,Unknown | TiCl4,DMF,Liquid,0,90,,18.8,0.74,12.27
I,Pb,MAPbI,0,0,0,Unknown,,1 >> 1,Al,Unknown,none >> none,Gas >> Gas,0,,,16.85,0.65,9.7
I,Pb,MAPbI,0,0,0,Li-TFSI; TBP,,1 >> 1,Ag,Unknown,DMF >> IPA,Liquid >> Liquid,0,,,18.5,0.54,8.9
I,Pb,MAPbI,0,0,0,Unknown,,1,Ag,Unknown,DMF,Liquid,0,10,,18.93,0.66,12.08
I,Pb,MAPbI,0,0,0,Unknown,,3; 7,Ag,Unknown,DMSO; GBL,Liquid,0,10,,11.515,0.305,3.51
I,Pb,MAPbI,0,0,0,Li-TFSI; TBP,,4; 1,Ag,Ti3C2,DMF; DMSO,Liquid,0,10,,23.14,0.75,18.34
I,Pb; Sn,FAPbSnI,0,0,0,Unknown,,65; 35,Au,Unknown,DMF; DMSO,Liquid,0,20,,21.9,0.66,10.9
Br; I,Pb,CsFAMAPbBrI,0,0,0,Li-TFSI; TBP; V2O5,,4; 1,Au,Unknown,DMF; DMSO,Liquid,0,50,,22.82,0.77,20.56
I,Pb,MAPbI,0,0,0,Li-TFSI; TBP,,1 >> 1,Au,Unknown,DMF >> IPA,Liquid >> Liquid,0,,,18.84,0.741,14.87
Br; I,Pb,CsPbBrI,0,0,0,Li-TFSI; TBP,,1,Au,Unknown,DMSO,Liquid,0,,,4.21,0.58,3.02
Br; I,Pb,CsFAMAPbBrI,0,0,0,Li-TFSI; TBP,,4; 1,Au,Unknown,DMF; DMSO,Liquid,0,60,,22.28,0.715,17.24
I,Pb,MAPbI,0,0,0,Unknown,,1,Au,Unknown,Unknown,Liquid,0,,,19.09,0.53,7.96
I,Pb,MAPbI,0,0,0,Unknown,,8; 1,Ag,Unknown,DMF; DMSO,Liquid,0,5,,18.98,0.76,15.87
Br; I,Pb,CsFAPbBrI,0,0,0,Unknown,,Unknown,Unknown,Unknown,Unknown,Unknown,0,,,20.31,0.776,18.41
I,Pb,MAPbI,0,0,0,Li-TFSI; TBP,,3; 7,MoO3 | Au,Unknown,DMSO; GBL,Liquid,0,10,,21.95,0.74,17.38
I,Pb,MAPbI,0,,0,Unknown,,Unknown,Ag,Unknown,Unknown,Unknown,0,,,23.9,0.688,17.8
I,Pb,MAPbI,0,0,0,Unknown,,1 >> 1,Cu,Unknown,DMF >> IPA,Liquid >> Liquid,0,,,21.7,0.721,16.6
I,Pb,MAPbI,0,0,0,Unknown,,5; 1,Ag,Unknown,DMF; DMSO,Liquid,0,10,,20.3,0.78,17.1
I,Pb,MAPbI,0,0,0,Unknown,,nan >> 1,Al,Unknown,DMF; DMSO >> IPA,Liquid >> Liquid,0,,,13.09,0.54,5.1
I,Pb,(H-PEA)MAPbI,0,0,0,Unknown,,1,Ag,Unknown,DMF,Liquid,0,,,5.66,0.494,3.06
I,Pb,MAPbI,0,0,0,Li-TFSI; TBP,,9; 1,Ag,Unknown,DMF; DMSO,Liquid,0,,,23.33,0.74,17.2
I,Pb,MAPbI,0,0,0,Unknown,,9; 1,Ag,Unknown,DMF; DMSO,Liquid,0,,,20.7,0.704,14.7
I,Sn,CsEAEDAFASnI,0,,0,Unknown,,Unknown,Ag,Unknown,Unknown,Unknown,0,,,24.1,0.66,10.2
I,Pb,MAPbI,0,0,0,Unknown,,1 >> 1,Ca | Ag,Unknown,DMF >> IPA,Liquid >> Liquid,0,,,3.56,0.8,11.59
I,Pb,MAPbI,0,0,0,Li-TFSI; TBP,,7; 1 >> 1,AgAl,Unknown | TiCl4,DMF; DMSO >> IPA,Liquid >> Liquid,0,,,20.88,0.562,11.38
I,Pb,MAPbI,0,0,0,Unknown,,1,Graphite ribbon,Unknown,DMF,Liquid,0,20,,,,0.2
Br; I,Pb,CsPbBrI,0,,0,Unknown,,Unknown,Au,Unknown,Unknown,Unknown,0,,,15.9,0.818,17.1
Br; I,Pb,FAMAPbBrI,0,,0,Unknown,,Unknown,ITO | Cu,Unknown,Unknown,Unknown,0,,,25.96,0.804,24.21
Cl,Pb,FAPbCl,0,0,0,Unknown,,1,Ca | Al,Unknown,DMF,Liquid,0,,,18.58,0.6,8.75
I,Pb,MAPbI,0,0,0,Li-TFSI; TBP,,1,Ag,Unknown,DMF,Liquid,0,20,,15.84,0.64,11.56
I,Sn,CsSnI,0,0,0,Unknown,,5; 1,Ag,Unknown,DMF; DMSO,Liquid,0,,,23.792,0.413,4.13
I,Pb,MAPbI,0,0,0,DMPS,,Unknown,Au,Unknown,GBL,Liquid,0,15,,9.9,0.591,4.75
I,Pb; Sn,MAPbSnI,0,0,0,FK209; Li-TFSI; TBP,,1 >> 1,H2PtCl6,Unknown,DMF >> IPA,Liquid >> Liquid,0,,,21.76,0.66,10.2
Br,Pb,MAPbBr,0,0,0,Li-TFSI; TBP,,1,Au,Unknown | TiCl4 | Unknown,DMSO,Liquid,0,,,5.4,0.74,3.1
I,Pb,FAPbI,0,,0,Unknown,,Unknown,Au,Unknown,Unknown,Unknown,0,,,25,0.796,22.3
I,Pb,MAPbI,0,0,0,Li-TFSI; TBP,,1 >> 1,Au,Unknown,DMF >> IPA,Liquid >> Liquid,0,,,16.16,0.722,11.7
Br; I,Pb,CsFAMAPbBrI,0,,0,Unknown,,Unknown,Unknown,Unknown,Unknown,Unknown,0,,,22.54,0.7643,18.19
I,Pb,MAPbI,0,0,0,Li-TFSI; TBP,,Unknown,Au,Unknown,DMF; DMSO,Liquid,0,2,,20.5,0.78,17.6
I,Pb,MAPbI,0,0,0,Li-TFSI; TBP,,1,Au,Unknown,DMSO,Liquid,0,20,,22.91,0.743,17.8
I,Pb,MAPbI,0,0,0,Unknown,,Unknown,Al,Unknown,DMF; GBL,Liquid,0,,,12.77,0.507,5.43
I,Pb,MAPbI,0,0,0,Li-TFSI; TBP,,1,Au,Unknown,DMF,Liquid,0,30,,15.55,0.408,5.47
I,Pb,FAPbI,0,,0,Unknown,,Unknown,Ag,Unknown,Unknown,Unknown,0,,,24.91,0.806,22.66
I,Pb,MAPbI,0,0,0,Li-TFSI; TBP,,4; 1,Au,Unknown,DMF; DMSO,Liquid,0,10,,20.51,0.653,14.16
I,Pb,MAPbI,0,0,0,Li-TFSI; TBP,,1; 1,Ag-nw,Unknown,DMF; NMP,Liquid,0,30,,16.48,0.49,7.45
I,Bi,MABiI,0,0,0,Li-TFSI; TBP,,1 >> 1,Au,Unknown,DMF >> IPA,Liquid >> Liquid,0,,,0.64,0.433,0.14
I,Pb,MAPbI,0,0,0,Li-TFSI; TBP,,4; 1,Au,Sn | Unknown,DMF; DMSO,Liquid,0,5,,22.37,0.71,17.11
Br; I,Pb,CsFAMAPbBrI,0,6,0,Undoped,,4; 1,Cu,Undoped | Undoped,DMF; DMSO,Liquid,0,60,,17.16,0.722,10.51
I,Pb,MAPbI,0,0,0,Li-TFSI; TBP,,10; 1,Au,Unknown,DMF; DMSO,Liquid,0,,,12,0.59,5.92
Br; I,Pb,FAMAPbBrI,0,0,0,FK209; Li-TFSI; TBP,,4; 1,Au,Unknown,DMF; DMSO,Liquid,0,60,,22.7,0.69,15
I,Pb,MAPbI,0,0,0,Unknown,,1 >> 1,Ca | Al,Unknown,DMF >> IPA,Liquid >> Liquid,0,,,19.6,0.77,14.2
I,Pb,FAMAPbI,0,0,0,Li-TFSI; TBP,,1 >> 1,Ag,Al(NO3)3; Ethanolamine,DMF >> IPA,Liquid >> Liquid,0,,,20.34,0.663,13.48
I,Pb,MAPbI,0,0,0,Li-TFSI; TBP,,1 >> 1,Ag,Unknown,DMF >> IPA,Liquid >> Liquid,0,,,17.98,0.396,6.23
I,Pb,MAPbI,0,0,0,Unknown,,9; 1 >> 1,Ag,Unknown,DMF; DMSO >> IPA,Liquid >> Liquid,0,,,22,0.715,14.38
I,Pb,MAPbI,0,0,0,Unknown,,1,Au,TiCl4 | Unknown,DMF,Liquid,0,,,6.4,0.494,3.18
I,Pb,MAPbI,0,0,0,Li-TFSI; TBP,,1 >> 1,Au,Unknown,DMF >> IPA,Liquid >> Liquid,0,,,18.3,0.508,9.3
